Repository: BrandonOhl/ML-Creep-Prediction

# ML-Creep-Prediction

# Run "Final ML program-Mar2023.ipynb"

# "ML-Co-input_xx" files are the input data files that are imported into the program.

# "alloy data compilation_UpdateMar2023" is the original database values as entered, which was split into the individual data input files.

# "Master Property Sheet" are the training dataset properties reported by the program after running it.

# "new_prediction_composition.csv" is the new data that the program will try to predict/validate. If property values are known for a given  stress/temperature, the program will pull those values. Otherwise, type "unknown" in the appropriate cell, and the program will first predict those values using an intermediary model.

File: ML-Co-input_Vf.csv (part 1 of 3)
Shortname,Name,Paper,Temperature C,aging time,Vf,Notes,Index,Co,Ni,Al,Cr,W,Ti,Ta,Nb,V,Mo,C,Zr,B,Ir,Re,Si,Fe,Y,Hf,Ge,Mn,Sc,Ru,Ce,Nd
Co-12.0Ti,CoTi,"Im, H. J., Choi, W. S., Ryou, K. H., Seol, J. B., Kang, T. H., Ko, W. S., & Choi, P. P. (2021). Enhanced microstructural stability of ?/??-strengthened Co-Ti-Mo-based alloys through Al additions. Acta Materialia, 214. https://doi.org/10.1016/j.actamat.2021.117011",800,24,0,,,88,0,0,0,0,12,0,0,0,0,0,0,0,0,0,0,0,0,0,0,0,0,0,0,0
Co-12.0Ti-4.0Mo,CoTiMo,"Im, H. J., Choi, W. S., Ryou, K. H., Seol, J. B., Kang, T. H., Ko, W. S., & Choi, P. P. (2021). Enhanced microstructural stability of ?/??-strengthened Co-Ti-Mo-based alloys through Al additions. Acta Materialia, 214. https://doi.org/10.1016/j.actamat.2021.117012",800,24,65,,,84,0,0,0,0,12,0,0,0,4,0,0,0,0,0,0,0,0,0,0,0,0,0,0,0
Co-2.Al-12.0Ti-4.0Mo,"""+""2Al","Im, H. J., Choi, W. S., Ryou, K. H., Seol, J. B., Kang, T. H., Ko, W. S., & Choi, P. P. (2021). Enhanced microstructural stability of ?/??-strengthened Co-Ti-Mo-based alloys through Al additions. Acta Materialia, 214. https://doi.org/10.1016/j.actamat.2021.117013",800,24,72,,,82,0,2,0,0,12,0,0,0,4,0,0,0,0,0,0,0,0,0,0,0,0,0,0,0
Co-4.Al-12.0Ti-4.0Mo,"""+""4Al","Im, H. J., Choi, W. S., Ryou, K. H., Seol, J. B., Kang, T. H., Ko, W. S., & Choi, P. P. (2021). Enhanced microstructural stability of ?/??-strengthened Co-Ti-Mo-based alloys through Al additions. Acta Materialia, 214. https://doi.org/10.1016/j.actamat.2021.117014",800,24,88,,,80,0,4,0,0,12,0,0,0,4,0,0,0,0,0,0,0,0,0,0,0,0,0,0,0
Co-2.Al-10.0Ti-4.0Mo,10Ti+2Al,"Im, H. J., Choi, W. S., Ryou, K. H., Seol, J. B., Kang, T. H., Ko, W. S., & Choi, P. P. (2021). Enhanced microstructural stability of ?/??-strengthened Co-Ti-Mo-based alloys through Al additions. Acta Materialia, 214. https://doi.org/10.1016/j.actamat.2021.117015",800,24,56,,,84,0,2,0,0,10,0,0,0,4,0,0,0,0,0,0,0,0,0,0,0,0,0,0,0
Co-4.Al-8.0Ti-4.0Mo,8Ti+4Al,"Im, H. J., Choi, W. S., Ryou, K. H., Seol, J. B., Kang, T. H., Ko, W. S., & Choi, P. P. (2021). Enhanced microstructural stability of ?/??-strengthened Co-Ti-Mo-based alloys through Al additions. Acta Materialia, 214. https://doi.org/10.1016/j.actamat.2021.117016",800,24,51,,,84,0,4,0,0,8,0,0,0,4,0,0,0,0,0,0,0,0,0,0,0,0,0,0,0
Co-9.Al-8.0W-0.10B,8W,"Li, Y., Pyczak, F., Oehring, M., Wang, L., Paul, J., Lorenz, U., & Yao, Z. (2017). Thermal stability of ?? phase in long-term aged Co-Al-W alloys. Journal of Alloys and Compounds, 729, 266–276. https://doi.org/10.1016/j.jallcom.2017.09.157",900,10000,35,,,82.9,0,9,0,8,0,0,0,0,0,0,0,0.1,0,0,0,0,0,0,0,0,0,0,0,0
Co-9.Al-9.0W-0.10B,9W,"Li, Y., Pyczak, F., Oehring, M., Wang, L., Paul, J., Lorenz, U., & Yao, Z. (2017). Thermal stability of ?? phase in long-term aged Co-Al-W alloys. Journal of Alloys and Compounds, 729, 266–276. https://doi.org/10.1016/j.jallcom.2017.09.158",900,10000,46,,,81.9,0,9,0,9,0,0,0,0,0,0,0,0.1,0,0,0,0,0,0,0,0,0,0,0,0
Co-9.Al-11.0W-0.10B,11W,"Li, Y., Pyczak, F., Oehring, M., Wang, L., Paul, J., Lorenz, U., & Yao, Z. (2017). Thermal stability of ?? phase in long-term aged Co-Al-W alloys. Journal of Alloys and Compounds, 729, 266–276. https://doi.org/10.1016/j.jallcom.2017.09.159",900,10000,72,,,79.9,0,9,0,11,0,0,0,0,0,0,0,0.1,0,0,0,0,0,0,0,0,0,0,0,0
Co-20.0Ni-7.Al-8.0W-4.0Ti-1.0Ta,Base,"Li, W., Li, L., Antonov, S., Wei, C., Zhao, J. C., & Feng, Q. (2021). High-throughput exploration of alloying effects on the microstructural stability and properties of multi-component CoNi-base superalloys. Journal of Alloys and Compounds, 881. https://doi.org/10.1016/j.jallcom.2021.160618",1000,1000,86.2,,,60,20,7,0,8,4,1,0,0,0,0,0,0,0,0,0,0,0,0,0,0,0,0,0,0
Co-20.0Ni-15.Al-4.0Ti-1.0Ta,15Al0W,"Li, W., Li, L., Antonov, S., Wei, C., Zhao, J. C., & Feng, Q. (2021). High-throughput exploration of alloying effects on the microstructural stability and properties of multi-component CoNi-base superalloys. Journal of Alloys and Compounds, 881. https://doi.org/10.1016/j.jallcom.2021.160619",1000,1000,11.4,,,60,20,15,0,0,4,1,0,0,0,0,0,0,0,0,0,0,0,0,0,0,0,0,0,0
Co-20.0Ni-7.Al-2.0W-10.0Ti-1.0Ta,10Ti2W,"Li, W., Li, L., Antonov, S., Wei, C., Zhao, J. C., & Feng, Q. (2021). High-throughput exploration of alloying effects on the microstructural stability and properties of multi-component CoNi-base superalloys. Journal of Alloys and Compounds, 881. https://doi.org/10.1016/j.jallcom.2021.160620",1000,1000,79.4,,,60,20,7,0,2,10,1,0,0,0,0,0,0,0,0,0,0,0,0,0,0,0,0,0,0
Co-20.0Ni-7.Al-4.0W-4.0Ti-5.0Ta,5Ta4W,"Li, W., Li, L., Antonov, S., Wei, C., Zhao, J. C., & Feng, Q. (2021). High-throughput exploration of alloying effects on the microstructural stability and properties of multi-component CoNi-base superalloys. Journal of Alloys and Compounds, 881. https://doi.org/10.1016/j.jallcom.2021.160621",1000,1000,74.3,,,60,20,7,0,4,4,5,0,0,0,0,0,0,0,0,0,0,0,0,0,0,0,0,0,0
Co-20.0Ni-7.Al-3.0W-4.0Ti-1.0Ta-5.0Mo,5Mo3W,"Li, W., Li, L., Antonov, S., Wei, C., Zhao, J. C., & Feng, Q. (2021). High-throughput exploration of alloying effects on the microstructural stability and properties of multi-component CoNi-base superalloys. Journal of Alloys and Compounds, 881. https://doi.org/10.1016/j.jallcom.2021.160622",1000,1000,67.4,,,60,20,7,0,3,4,1,0,0,5,0,0,0,0,0,0,0,0,0,0,0,0,0,0,0
Co-20.0Ni-7.Al-3.0W-4.0Ti-1.0Ta-5.0Nb,5Nb3W,"Li, W., Li, L., Antonov, S., Wei, C., Zhao, J. C., & Feng, Q. (2021). High-throughput exploration of alloying effects on the microstructural stability and properties of multi-component CoNi-base superalloys. Journal of Alloys and Compounds, 881. https://doi.org/10.1016/j.jallcom.2021.160623",1000,1000,55.6,,,60,20,7,0,3,4,1,5,0,0,0,0,0,0,0,0,0,0,0,0,0,0,0,0,0
Co-34.6Ni-1.7Fe-4.3Al-19.5Cr-1.0Ti-1.9Nb-4.8Mo-0.70C,Co-Ni-based superalloy,"Li, C., Teng, J., Yang, B., Ye, X., Liu, J., & Li, Y. (2021). Correlation between microstructure and mechanical properties of novel Co-Ni-based powder metallurgy superalloy. Materials Characterization, 181. https://doi.org/10.1016/j.matchar.2021.111480",800,3,30,,,31.5,34.6,4.3,19.5,0,1,0,1.9,0,4.8,0.7,0,0,0,0,0,1.7,0,0,0,0,0,0,0,0
Co-31.0Ni-10.1Al-2.1Ta-5.1Mo,0Ti,"Mukhopadhyay, S., Pandey, P., Baler, N., Biswas, K., Makineni, S. K., & Chattopadhyay, K. (2021). The role of Ti addition on the evolution and stability of ?/?? microstructure in a Co-30Ni-10Al-5Mo-2Ta alloy. Acta Materialia, 208, 116736. https://doi.org/10.1016/j.actamat.2021.116736",900,50,50,,,51.7,31,10.1,0,0,0,2.1,0,0,5.1,0,0,0,0,0,0,0,0,0,0,0,0,0,0,0
Co-32.0Ni-9.9Al-1.4Ti-1.7Ta-4.6Mo,2Ti,"Mukhopadhyay, S., Pandey, P., Baler, N., Biswas, K., Makineni, S. K., & Chattopadhyay, K. (2021). The role of Ti addition on the evolution and stability of ?/?? microstructure in a Co-30Ni-10Al-5Mo-2Ta alloy. Acta Materialia, 208, 116736. https://doi.org/10.1016/j.actamat.2021.116737",900,50,62,,,50.4,32,9.9,0,0,1.4,1.7,0,0,4.6,0,0,0,0,0,0,0,0,0,0,0,0,0,0,0
Co-30.6Ni-9.2Al-3.2Ti-2.1Ta-5.1Mo,3Ti,"Mukhopadhyay, S., Pandey, P., Baler, N., Biswas, K., Makineni, S. K., & Chattopadhyay, K. (2021). The role of Ti addition on the evolution and stability of ?/?? microstructure in a Co-30Ni-10Al-5Mo-2Ta alloy. Acta Materialia, 208, 116736. https://doi.org/10.1016/j.actamat.2021.116738",900,50,75,,,49.8,30.6,9.2,0,0,3.2,2.1,0,0,5.1,0,0,0,0,0,0,0,0,0,0,0,0,0,0,0
Co-30.5Ni-9.3Al-3.9Ti-2.2Ta-5.0Mo,4Ti,"Mukhopadhyay, S., Pandey, P., Baler, N., Biswas, K., Makineni, S. K., & Chattopadhyay, K. (2021). The role of Ti addition on the evolution and stability of ?/?? microstructure in a Co-30Ni-10Al-5Mo-2Ta alloy. Acta Materialia, 208, 116736. https://doi.org/10.1016/j.actamat.2021.116739",900,50,83,,,49.1,30.5,9.3,0,0,3.9,2.2,0,0,5,0,0,0,0,0,0,0,0,0,0,0,0,0,0,0
Co-36.8Ni-13.3Al-5.8Cr-1.0W-3.5Ta-0.0Hf-0.06C-0.08B-0.0Y,SB-CoNi-10+,"Murray, S. P., Cervellon, A., Cormier, J., & Pollock, T. M. (2021). Low cycle fatigue of a single crystal CoNi-base superalloy. Materials Science and Engineering A, 827. https://doi.org/10.1016/j.msea.2021.142007",900,,72,,,39.394,36.8,13.3,5.8,1,0,3.5,0,0,0,0.06,0,0.08,0,0,0,0,0.04,0.026,0,0,0,0,0,0
Co-36.8Ni-13.3Al-5.8Cr-1.0W-3.5Ta-0.0Hf-0.06C-0.08B-0.0Y,SB-CoNi-10+,"Murray, S. P., Cervellon, A., Cormier, J., & Pollock, T. M. (2021). Low cycle fatigue of a single crystal CoNi-base superalloy. Materials Science and Engineering A, 827. https://doi.org/10.1016/j.msea.2021.142008",950,,68,,,39.394,36.8,13.3,5.8,1,0,3.5,0,0,0,0.06,0,0.08,0,0,0,0,0.04,0.026,0,0,0,0,0,0
Co-36.8Ni-13.3Al-5.8Cr-1.0W-3.5Ta-0.0Hf-0.06C-0.08B-0.0Y,SB-CoNi-10+,"Murray, S. P., Cervellon, A., Cormier, J., & Pollock, T. M. (2021). Low cycle fatigue of a single crystal CoNi-base superalloy. Materials Science and Engineering A, 827. https://doi.org/10.1016/j.msea.2021.142009",1000,,68,,,39.394,36.8,13.3,5.8,1,0,3.5,0,0,0,0.06,0,0.08,0,0,0,0,0.04,0.026,0,0,0,0,0,0
Co-36.8Ni-13.3Al-5.8Cr-1.0W-3.5Ta-0.0Hf-0.06C-0.08B-0.0Y,SB-CoNi-10+,"Murray, S. P., Cervellon, A., Cormier, J., & Pollock, T. M. (2021). Low cycle fatigue of a single crystal CoNi-base superalloy. Materials Science and Engineering A, 827. https://doi.org/10.1016/j.msea.2021.142010",1050,,60,,,39.394,36.8,13.3,5.8,1,0,3.5,0,0,0,0.06,0,0.08,0,0,0,0,0.04,0.026,0,0,0,0,0,0
Co-36.8Ni-13.3Al-5.8Cr-1.0W-3.5Ta-0.0Hf-0.06C-0.08B-0.0Y,SB-CoNi-10+,"Murray, S. P., Cervellon, A., Cormier, J., & Pollock, T. M. (2021). Low cycle fatigue of a single crystal CoNi-base superalloy. Materials Science and Engineering A, 827. https://doi.org/10.1016/j.msea.2021.142011",1100,,49,,,39.394,36.8,13.3,5.8,1,0,3.5,0,0,0,0.06,0,0.08,0,0,0,0,0.04,0.026,0,0,0,0,0,0
Co-36.8Ni-13.3Al-5.8Cr-1.0W-3.5Ta-0.0Hf-0.06C-0.08B-0.0Y,SB-CoNi-10+,"Murray, S. P., Cervellon, A., Cormier, J., & Pollock, T. M. (2021). Low cycle fatigue of a single crystal CoNi-base superalloy. Materials Science and Engineering A, 827. https://doi.org/10.1016/j.msea.2021.142012",1150,,25,,,39.394,36.8,13.3,5.8,1,0,3.5,0,0,0,0.06,0,0.08,0,0,0,0,0.04,0.026,0,0,0,0,0,0
Co-36.8Ni-13.3Al-5.8Cr-1.0W-3.5Ta-0.0Hf-0.06C-0.08B-0.0Y,SB-CoNi-10+,"Murray, S. P., Cervellon, A., Cormier, J., & Pollock, T. M. (2021). Low cycle fatigue of a single crystal CoNi-base superalloy. Materials Science and Engineering A, 827. https://doi.org/10.1016/j.msea.2021.142013",1205,,0,,,39.394,36.8,13.3,5.8,1,0,3.5,0,0,0,0.06,0,0.08,0,0,0,0,0.04,0.026,0,0,0,0,0,0
Co-31.0Ni-9.7Al-2.3Nb-5.2Mo,2Nb0Ti,"Pandey, P., Shankar Prasad, A., Baler, N., & Chattopadhyay, K. (2021). On the effect of Ti addition on microstructural evolution, precipitate coarsening kinetics and mechanical properties in a Co–30Ni–10Al–5Mo–2Nb alloy. Materialia, 16. https://doi.org/10.1016/j.mtla.2021.101072",900,50,0,,,51.8,31,9.7,0,0,0,0,2.3,0,5.2,0,0,0,0,0,0,0,0,0,0,0,0,0,0,0
Co-30.5Ni-9.5Al-1.0Ti-2.0Nb-4.9Mo,2Nb1Ti,"Pandey, P., Shankar Prasad, A., Baler, N., & Chattopadhyay, K. (2021). On the effect of Ti addition on microstructural evolution, precipitate coarsening kinetics and mechanical properties in a Co–30Ni–10Al–5Mo–2Nb alloy. Materialia, 16. https://doi.org/10.1016/j.mtla.2021.101073",900,50,58,,,52.1,30.5,9.5,0,0,1,0,2,0,4.9,0,0,0,0,0,0,0,0,0,0,0,0,0,0,0
Co-30.6Ni-9.3Al-1.9Ti-2.1Nb-5.2Mo,2Nb2Ti,"Pandey, P., Shankar Prasad, A., Baler, N., & Chattopadhyay, K. (2021). On the effect of Ti addition on microstructural evolution, precipitate coarsening kinetics and mechanical properties in a Co–30Ni–10Al–5Mo–2Nb alloy. Materialia, 16. https://doi.org/10.1016/j.mtla.2021.101074",900,50,65,,,50.9,30.6,9.3,0,0,1.9,0,2.1,0,5.2,0,0,0,0,0,0,0,0,0,0,0,0,0,0,0
Co-30.7Ni-9.5Al-3.0Ti-1.9Nb-4.9Mo,2Nb3Ti,"Pandey, P., Shankar Prasad, A., Baler, N., & Chattopadhyay, K. (2021). On the effect of Ti addition on microstructural evolution, precipitate coarsening kinetics and mechanical properties in a Co–30Ni–10Al–5Mo–2Nb alloy. Materialia, 16. https://doi.org/10.1016/j.mtla.2021.101075",900,50,74,,,50,30.7,9.5,0,0,3,0,1.9,0,4.9,0,0,0,0,0,0,0,0,0,0,0,0,0,0,0
Co-30.3Ni-9.4Al-3.9Ti-1.8Nb-4.7Mo,2Nb4Ti,"Pandey, P., Shankar Prasad, A., Baler, N., & Chattopadhyay, K. (2021). On the effect of Ti addition on microstructural evolution, precipitate coarsening kinetics and mechanical properties in a Co–30Ni–10Al–5Mo–2Nb alloy. Materialia, 16. https://doi.org/10.1016/j.mtla.2021.101076",900,50,82,,,49.9,30.3,9.4,0,0,3.9,0,1.8,0,4.7,0,0,0,0,0,0,0,0,0,0,0,0,0,0,0
Co-29.4Ni-9.5Al-5.2Cr-2.2Nb,10Al5Cr,"Pandey, P., Mazumder, N., Singh, M. P., Patil, C., Sharma, A., Makineni, S. K., Banerjee, D., & Chattopadhyay, K. (2021). Design of low mass density ?/?? CoNi-based superalloys with promising high-temperature mechanical properties. Physical Review Materials, 5(9). https://doi.org/10.1103/PhysRevMaterials.5.093601",900,50,20,,,53.7,29.4,9.5,5.2,0,0,0,2.2,0,0,0,0,0,0,0,0,0,0,0,0,0,0,0,0,0
Co-29.8Ni-9.5Al-5.5Cr-2.1Ti-1.9Nb,10Al5Cr2Ti,"Pandey, P., Mazumder, N., Singh, M. P., Patil, C., Sharma, A., Makineni, S. K., Banerjee, D., & Chattopadhyay, K. (2021). Design of low mass density ?/?? CoNi-based superalloys with promising high-temperature mechanical properties. Physical Review Materials, 5(9). https://doi.org/10.1103/PhysRevMaterials.5.093602",900,50,50,,,51.2,29.8,9.5,5.5,0,2.1,0,1.9,0,0,0,0,0,0,0,0,0,0,0,0,0,0,0,0,0
Co-30.3Ni-9.5Al-8.5Cr-2.0Ti-2.0Nb,10Al8Cr2Ti,"Pandey, P., Mazumder, N., Singh, M. P., Patil, C., Sharma, A., Makineni, S. K., Banerjee, D., & Chattopadhyay, K. (2021). Design of low mass density ?/?? CoNi-based superalloys with promising high-temperature mechanical properties. Physical Review Materials, 5(9). https://doi.org/10.1103/PhysRevMaterials.5.093603",900,50,52,,,47.7,30.3,9.5,8.5,0,2,0,2,0,0,0,0,0,0,0,0,0,0,0,0,0,0,0,0,0
Co-29.9Ni-10.Al-11.9Cr-2.2Ti-1.9Nb,10Al12Cr2Ti,"Pandey, P., Mazumder, N., Singh, M. P., Patil, C., Sharma, A., Makineni, S. K., Banerjee, D., & Chattopadhyay, K. (2021). Design of low mass density ?/?? CoNi-based superalloys with promising high-temperature mechanical properties. Physical Review Materials, 5(9). https://doi.org/10.1103/PhysRevMaterials.5.093604",900,50,53,,,44.1,29.9,10,11.9,0,2.2,0,1.9,0,0,0,0,0,0,0,0,0,0,0,0,0,0,0,0,0
Co-30.0Ni-9.1Al-5.3Cr-4.2Ti-2.0Nb,10Al5Cr4Ti,"Pandey, P., Mazumder, N., Singh, M. P., Patil, C., Sharma, A., Makineni, S. K., Banerjee, D., & Chattopadhyay, K. (2021). Design of low mass density ?/?? CoNi-based superalloys with promising high-temperature mechanical properties. Physical Review Materials, 5(9). https://doi.org/10.1103/PhysRevMaterials.5.093605",900,50,56,,,49.4,30,9.1,5.3,0,4.2,0,2,0,0,0,0,0,0,0,0,0,0,0,0,0,0,0,0,0
Co-30.2Ni-9.4Al-8.8Cr-4.4Ti-2.0Nb,10Al8Cr4Ti,"Pandey, P., Mazumder, N., Singh, M. P., Patil, C., Sharma, A., Makineni, S. K., Banerjee, D., & Chattopadhyay, K. (2021). Design of low mass density ?/?? CoNi-based superalloys with promising high-temperature mechanical properties. Physical Review Materials, 5(9). https://doi.org/10.1103/PhysRevMaterials.5.093606",900,50,58,,,45.2,30.2,9.4,8.8,0,4.4,0,2,0,0,0,0,0,0,0,0,0,0,0,0,0,0,0,0,0
Co-29.8Ni-9.4Al-12.8Cr-3.7Ti-2.0Nb,10Al12Cr4Ti,"Pandey, P., Mazumder, N., Singh, M. P., Patil, C., Sharma, A., Makineni, S. K., Banerjee, D., & Chattopadhyay, K. (2021). Design of low mass density ?/?? CoNi-based superalloys with promising high-temperature mechanical properties. Physical Review Materials, 5(9). https://doi.org/10.1103/PhysRevMaterials.5.093607",900,50,58,,,42.3,29.8,9.4,12.8,0,3.7,0,2,0,0,0,0,0,0,0,0,0,0,0,0,0,0,0,0,0
Co-20.0Ni-10.Al-6.0W,Co-20Ni-6W-10Al,"Park, H., Choe, H., & Dunand, D. C. (2021). Microstructure and compressive properties of 3D-extrusion-printed, aluminized cobalt-based superalloy microlattices. Materials Science and Engineering A, 815. https://doi.org/10.1016/j.msea.2021.141262",900,65,34.4,,,64,20,10,0,6,0,0,0,0,0,0,0,0,0,0,0,0,0,0,0,0,0,0,0,0
Co-18.0Ni-13.Al-5.0W,Co-18Ni-5W-13Al,"Park, H., Choe, H., & Dunand, D. C. (2021). Microstructure and compressive properties of 3D-extrusion-printed, aluminized cobalt-based superalloy microlattices. Materials Science and Engineering A, 815. https://doi.org/10.1016/j.msea.2021.141263",900,65,57.6,,,64,18,13,0,5,0,0,0,0,0,0,0,0,0,0,0,0,0,0,0,0,0,0,0,0
Co-30.2Ni-9.8Al-4.0W-3.9Ti-1.9Ta,4W2Ta,"Qu, S., Li, Y., Tong, M., Wang, C., & Yang, Y. (2021). Effects of 1 at.% Ta substitution for 1 at.% W on the coarsening kinetics and deformation behavior of ??-strengthened CoNi-base superalloys. Materials Science and Engineering A, 823. https://doi.org/10.1016/j.msea.2021.141776",1000,1000,80,,,50.12,30.2,9.83,0,4.02,3.93,1.9,0,0,0,0,0,0,0,0,0,0,0,0,0,0,0,0,0,0
Co-10.0Ni-6.3Al-4.0Cr-2.5Ti-3.3Nb-3.8V-0.04B,Nb-1,"Reyes Tirado, F. L., & Dunand, D. C. (2021). Increasing ?’ volume fraction in Co–Nb–V- and Co–Ta–V-based superalloys. Journal of Materials Research and Technology, 11, 2305–2313. https://doi.org/10.1016/j.jmrt.2021.02.028",850,1000,71.7,,,70.16,10,6.25,4,0,2.5,0,3.3,3.75,0,0,0,0.04,0,0,0,0,0,0,0,0,0,0,0,0
Co-10.0Ni-6.3Al-4.0Cr-2.5Ti-1.0Ta-3.3Nb-3.8V-0.04B,Nb-1-Ta,"Reyes Tirado, F. L., & Dunand, D. C. (2021). Increasing ?’ volume fraction in Co–Nb–V- and Co–Ta–V-based superalloys. Journal of Materials Research and Technology, 11, 2305–2313. https://doi.org/10.1016/j.jmrt.2021.02.029",850,500,71.5,,,69.16,10,6.25,4,0,2.5,1,3.3,3.75,0,0,0,0.04,0,0,0,0,0,0,0,0,0,0,0,0
Co-10.0Ni-7.5Al-4.0Cr-3.0Ti-4.5Nb-4.5V-0.04B,Nb-2,"Reyes Tirado, F. L., & Dunand, D. C. (2021). Increasing ?’ volume fraction in Co–Nb–V- and Co–Ta–V-based superalloys. Journal of Materials Research and Technology, 11, 2305–2313. https://doi.org/10.1016/j.jmrt.2021.02.030",850,1000,73.1,,,66.46,10,7.5,4,0,3,0,4.5,4.5,0,0,0,0.04,0,0,0,0,0,0,0,0,0,0,0,0
Co-10.0Ni-6.3Al-4.0Cr-2.5Ti-3.3Ta-3.8V-0.04B,Ta-1,"Reyes Tirado, F. L., & Dunand, D. C. (2021). Increasing ?’ volume fraction in Co–Nb–V- and Co–Ta–V-based superalloys. Journal of Materials Research and Technology, 11, 2305–2313. https://doi.org/10.1016/j.jmrt.2021.02.032",850,1000,68.1,,,70.16,10,6.25,4,0,2.5,3.3,0,3.75,0,0,0,0.04,0,0,0,0,0,0,0,0,0,0,0,0
Co-29.7Ni-9.6Al-8.2Cr-1.8Nb-4.8Mo,Ti-0,"Roy, A., Singh, M. P., Das, S. M., Makineni, S. K., & Chattopadhyay, K. (2021). Role of Ti on Phase Evolution, Oxidation and Nitridation of Co–30Ni–10Al–8Cr–5Mo–2Nb–(0, 2 & 4) Ti Cobalt Base Superalloys at Elevated Temperature. Metallurgical and Materials Transactions A: Physical Metallurgy and Materials Science, 52(11), 5004–5015. https://doi.org/10.1007/s11661-021-06445-9",900,50,60,,,45.9,29.7,9.6,8.2,0,0,0,1.8,0,4.8,0,0,0,0,0,0,0,0,0,0,0,0,0,0,0
Co-30.7Ni-9.5Al-7.8Cr-2.1Ti-1.9Nb-4.7Mo,Ti-2,"Roy, A., Singh, M. P., Das, S. M., Makineni, S. K., & Chattopadhyay, K. (2021). Role of Ti on Phase Evolution, Oxidation and Nitridation of Co–30Ni–10Al–8Cr–5Mo–2Nb–(0, 2 & 4) Ti Cobalt Base Superalloys at Elevated Temperature. Metallurgical and Materials Transactions A: Physical Metallurgy and Materials Science, 52(11), 5004–5015. https://doi.org/10.1007/s11661-021-06445-10",900,50,65,,,43.3,30.7,9.5,7.8,0,2.1,0,1.9,0,4.7,0,0,0,0,0,0,0,0,0,0,0,0,0,0,0
Co-30.4Ni-9.7Al-8.1Cr-3.9Ti-1.9Nb-5.1Mo,Ti-4,"Roy, A., Singh, M. P., Das, S. M., Makineni, S. K., & Chattopadhyay, K. (2021). Role of Ti on Phase Evolution, Oxidation and Nitridation of Co–30Ni–10Al–8Cr–5Mo–2Nb–(0, 2 & 4) Ti Cobalt Base Superalloys at Elevated Temperature. Metallurgical and Materials Transactions A: Physical Metallurgy and Materials Science, 52(11), 5004–5015. https://doi.org/10.1007/s11661-021-06445-11",900,50,70,,,40.9,30.4,9.7,8.1,0,3.9,0,1.9,0,5.1,0,0,0,0,0,0,0,0,0,0,0,0,0,0,0
Co-30.4Ni-9.7Al-2.1Ta-4.7Mo,30Ni2Ta,"Singh, M. P., Olu, E. F., Pandey, P., & Chattopadhyay, K. (2021). Thermophysical and magnetic properties of Co-Ni-Mo-Al-Ta class of tungsten free Co-based superalloys. Journal of Alloys and Compounds, 879. https://doi.org/10.1016/j.jallcom.2021.160379",900,50,50,,,53.1,30.4,9.7,0,0,0,2.1,0,0,4.7,0,0,0,0,0,0,0,0,0,0,0,0,0,0,0
Co-30.5Ni-9.7Al-1.9Ti-2.1Ta-4.8Mo,30Ni2Ta2Ti,"Singh, M. P., Olu, E. F., Pandey, P., & Chattopadhyay, K. (2021). Thermophysical and magnetic properties of Co-Ni-Mo-Al-Ta class of tungsten free Co-based superalloys. Journal of Alloys and Compounds, 879. https://doi.org/10.1016/j.jallcom.2021.160380",900,50,62,,,51,30.5,9.7,0,0,1.9,2.1,0,0,4.8,0,0,0,0,0,0,0,0,0,0,0,0,0,0,0
Co-30.2Ni-9.8Al-2.0Cr-2.0Ti-1.9Ta-4.6Mo,30Ni2Ta2Ti2Cr,"Singh, M. P., Olu, E. F., Pandey, P., & Chattopadhyay, K. (2021). Thermophysical and magnetic properties of Co-Ni-Mo-Al-Ta class of tungsten free Co-based superalloys. Journal of Alloys and Compounds, 879. https://doi.org/10.1016/j.jallcom.2021.160381",900,50,67,,,49.5,30.2,9.8,2,0,2,1.9,0,0,4.6,0,0,0,0,0,0,0,0,0,0,0,0,0,0,0
Co-30.1Ni-9.8Al-4.9Cr-2.0Ti-2.0Ta-4.9Mo,30Ni2Ta2Ti5Cr,"Singh, M. P., Olu, E. F., Pandey, P., & Chattopadhyay, K. (2021). Thermophysical and magnetic properties of Co-Ni-Mo-Al-Ta class of tungsten free Co-based superalloys. Journal of Alloys and Compounds, 879. https://doi.org/10.1016/j.jallcom.2021.160382",900,50,66,,,46.3,30.1,9.8,4.9,0,2,2,0,0,4.9,0,0,0,0,0,0,0,0,0,0,0,0,0,0,0
Co-29.5Ni-10.2Al-10.2Cr-1.9Ti-2.1Ta-5.1Mo,30Ni2Ta2Ti10Cr,"Singh, M. P., Olu, E. F., Pandey, P., & Chattopadhyay, K. (2021). Thermophysical and magnetic properties of Co-Ni-Mo-Al-Ta class of tungsten free Co-based superalloys. Journal of Alloys and Compounds, 879. https://doi.org/10.1016/j.jallcom.2021.160383",900,50,71,,,41,29.5,10.2,10.2,0,1.9,2.1,0,0,5.1,0,0,0,0,0,0,0,0,0,0,0,0,0,0,0
Co-9.Al-7.5W-2.0Ta,ERBOCo-2Ta,"Volz, N., Xue, F., Zenk, C. H., Bezold, A., Gabel, S., Subramanyam, A. P. A., Drautz, R., 10.1016/j.jallcom.2021.160379Hammerschmidt, T., Makineni, S. K., Gault, B., Göken, M., & Neumeier, S. (2021). Understanding creep of a single-crystalline Co-Al-W-Ta superalloy by studying the deformation mechanism, segregation tendency and stacking fault energy. Acta Materialia, 214. https://doi.org/10.1016/j.actamat.2021.117019",950,50,69,,,81.5,0,9,0,7.5,0,2,0,0,0,0,0,0,0,0,0,0,0,0,0,0,0,0,0,0
Co-9.Al-7.5W-2.0Ta,ERBOCo-2Ta,"Volz, N., Xue, F., Zenk, C. H., Bezold, A., Gabel, S., Subramanyam, A. P. A., Drautz, R., 10.1016/j.jallcom.2021.160379Hammerschmidt, T., Makineni, S. K., Gault, B., Göken, M., & Neumeier, S. (2021). Understanding creep of a single-crystalline Co-Al-W-Ta superalloy by studying the deformation mechanism, segregation tendency and stacking fault energy. Acta Materialia, 214. https://doi.org/10.1016/j.actamat.2021.117020",975,50,56,,,81.5,0,9,0,7.5,0,2,0,0,0,0,0,0,0,0,0,0,0,0,0,0,0,0,0,0
Co-9.Al-7.5W-2.0Ta,ERBOCo-2Ta,"Volz, N., Xue, F., Zenk, C. H., Bezold, A., Gabel, S., Subramanyam, A. P. A., Drautz, R., 10.1016/j.jallcom.2021.160379Hammerschmidt, T., Makineni, S. K., Gault, B., Göken, M., & Neumeier, S. (2021). Understanding creep of a single-crystalline Co-Al-W-Ta superalloy by studying the deformation mechanism, segregation tendency and stacking fault energy. Acta Materialia, 214. https://doi.org/10.1016/j.actamat.2021.117021",1000,50,58,,,81.5,0,9,0,7.5,0,2,0,0,0,0,0,0,0,0,0,0,0,0,0,0,0,0,0,0
Co-8.4Al-4.1W-0.2Ta,VF0,"Volz, N., Xue, F., Bezold, A., Zenk, C. H., Fries, S. G., Schreuer, J., Neumeier, S., & Göken, M. (2021). Design of a Co–Al–W–Ta Alloy Series with Varying ?? Volume Fraction and Their Thermophysical Properties. Metallurgical and Materials Transactions A: Physical Metallurgy and Materials Science, 52(9), 3931–3944. https://doi.org/10.1007/s11661-021-06353-y",900,100,0,,,87.3,0,8.4,0,4.1,0,0.2,0,0,0,0,0,0,0,0,0,0,0,0,0,0,0,0,0,0
Co-8.6Al-6.0W-0.6Ta,VF20,"Volz, N., Xue, F., Bezold, A., Zenk, C. H., Fries, S. G., Schreuer, J., Neumeier, S., & Göken, M. (2021). Design of a Co–Al–W–Ta Alloy Series with Varying ?? Volume Fraction and Their Thermophysical Properties. Metallurgical and Materials Transactions A: Physical Metallurgy and Materials Science, 52(9), 3931–3944. https://doi.org/10.1007/s11661-021-06353-y",900,100,20,,,84.8,0,8.6,0,6,0,0.6,0,0,0,0,0,0,0,0,0,0,0,0,0,0,0,0,0,0
Co-8.5Al-7.7W-1.1Ta,VF40,"Volz, N., Xue, F., Bezold, A., Zenk, C. H., Fries, S. G., Schreuer, J., Neumeier, S., & Göken, M. (2021). Design of a Co–Al–W–Ta Alloy Series with Varying ?? Volume Fraction and Their Thermophysical Properties. Metallurgical and Materials Transactions A: Physical Metallurgy and Materials Science, 52(9), 3931–3944. https://doi.org/10.1007/s11661-021-06353-y",900,100,50,,,82.7,0,8.5,0,7.7,0,1.1,0,0,0,0,0,0,0,0,0,0,0,0,0,0,0,0,0,0
Co-8.4Al-9.3W-1.6Ta,VF60,"Volz, N., Xue, F., Bezold, A., Zenk, C. H., Fries, S. G., Schreuer, J., Neumeier, S., & Göken, M. (2021). Design of a Co–Al–W–Ta Alloy Series with Varying ?? Volume Fraction and Their Thermophysical Properties. Metallurgical and Materials Transactions A: Physical Metallurgy and Materials Science, 52(9), 3931–3944. https://doi.org/10.1007/s11661-021-06353-y",900,100,70,,,80.7,0,8.4,0,9.3,0,1.6,0,0,0,0,0,0,0,0,0,0,0,0,0,0,0,0,0,0
Co-8.2Al-11.0W-2.0Ta,VF80,"Volz, N., Xue, F., Bezold, A., Zenk, C. H., Fries, S. G., Schreuer, J., Neumeier, S., & Göken, M. (2021). Design of a Co–Al–W–Ta Alloy Series with Varying ?? Volume Fraction and Their Thermophysical Properties. Metallurgical and Materials Transactions A: Physical Metallurgy and Materials Science, 52(9), 3931–3944. https://doi.org/10.1007/s11661-021-06353-y",900,100,65,,,78.8,0,8.2,0,11,0,2,0,0,0,0,0,0,0,0,0,0,0,0,0,0,0,0,0,0
Co-8.1Al-12.5W-2.4Ta,VF100,"Volz, N., Xue, F., Bezold, A., Zenk, C. H., Fries, S. G., Schreuer, J., Neumeier, S., & Göken, M. (2021). Design of a Co–Al–W–Ta Alloy Series with Varying ?? Volume Fraction and Their Thermophysical Properties. Metallurgical and Materials Transactions A: Physical Metallurgy and Materials Science, 52(9), 3931–3944. https://doi.org/10.1007/s11661-021-06353-y",900,100,56,,,77,0,8.1,0,12.5,0,2.4,0,0,0,0,0,0,0,0,0,0,0,0,0,0,0,0,0,0
Co-9.Al-9.0W-2.0Ta-0.02Ce-0.02B,Co-9Al-9W-2Ta-0.02B-0.02Ce (SX),"Zhang, B. S., Yu, Y. X., Tao, Z. L., & Sha, J. B. (2021). A comparative study on microstructures and tensile behaviours of a novel polycrystalline and single-crystal Co–9Al–9W–2Ta-0.02B-0.02Ce alloy at room and high temperatures. Intermetallics, 137. https://doi.org/10.1016/j.intermet.2021.107284",900,50,82,,,79.96,0,9,0,9,0,2,0,0,0,0,0,0.02,0,0,0,0,0,0,0,0,0,0,0.02,0
Co-29.8Ni-7.8Al-14.4Cr-2.0W-4.3Ti-0.9Ta,base,"Zhuang, X., Antonov, S., Li, L., & Feng, Q. (2021). Effect of alloying elements on the coarsening rate of ?? precipitates in multi-component CoNi-based superalloys with high Cr content. Scripta Materialia, 202. https://doi.org/10.1016/j.scriptamat.2021.114004",850,1000,50,,,40.8,29.8,7.8,14.4,2,4.3,0.9,0,0,0,0,0,0,0,0,0,0,0,0,0,0,0,0,0,0
Co-29.8Ni-8.Al-14.3Cr-2.9W-4.2Ti-1.0Ta,+1W,"Zhuang, X., Antonov, S., Li, L., & Feng, Q. (2021). Effect of alloying elements on the coarsening rate of ?? precipitates in multi-component CoNi-based superalloys with high Cr content. Scripta Materialia, 202. https://doi.org/10.1016/j.scriptamat.2021.114005",850,1000,54,,,39.8,29.8,8,14.3,2.9,4.2,1,0,0,0,0,0,0,0,0,0,0,0,0,0,0,0,0,0,0
Co-29.8Ni-7.9Al-14.2Cr-2.0W-4.2Ti-1.0Ta-1.0Mo,+1Mo,"Zhuang, X., Antonov, S., Li, L., & Feng, Q. (2021). Effect of alloying elements on the coarsening rate of ?? precipitates in multi-component CoNi-based superalloys with high Cr content. Scripta Materialia, 202. https://doi.org/10.1016/j.scriptamat.2021.114006",850,1000,51,,,39.9,29.8,7.9,14.2,2,4.2,1,0,0,1,0,0,0,0,0,0,0,0,0,0,0,0,0,0,0
Co-30.0Ni-7.8Al-14.3Cr-2.0W-5.3Ti-0.9Ta,+1Ti,"Zhuang, X., Antonov, S., Li, L., & Feng, Q. (2021). Effect of alloying elements on the coarsening rate of ?? precipitates in multi-component CoNi-based superalloys with high Cr content. Scripta Materialia, 202. https://doi.org/10.1016/j.scriptamat.2021.114007",850,1000,58,,,39.7,30,7.8,14.3,2,5.3,0.9,0,0,0,0,0,0,0,0,0,0,0,0,0,0,0,0,0,0
Co-20.4Ni-9.8Al-7.4W-2.7Ti-0.40C-0.10B,Aliakbari alloy,"Aliakbari-Sani, S., Vafaeenezhad, H., Arabi, H., & Ebrahimi, G. R. (2022). Quantitative kinetic analysis of ?? precipitate evolution in a Co–Al–W superalloy during aging heat treatment. Journal of Materials Research and Technology, 21, 3425–3439. https://doi.org/10.1016/j.jmrt.2022.10.165",900,48,75.8,,,59.2,20.4,9.8,0,7.4,2.7,0,0,0,0,0.4,0,0.1,0,0,0,0,0,0,0,0,0,0,0,0
Co-20.4Ni-9.8Al-7.4W-2.7Ti-0.40C-0.10B,Aliakbari alloy,"Aliakbari-Sani, S., Vafaeenezhad, H., Arabi, H., & Ebrahimi, G. R. (2022). Quantitative kinetic analysis of ?? precipitate evolution in a Co–Al–W superalloy during aging heat treatment. Journal of Materials Research and Technology, 21, 3425–3439. https://doi.org/10.1016/j.jmrt.2022.10.166",840,48,75.2,,,59.2,20.4,9.8,0,7.4,2.7,0,0,0,0,0.4,0,0.1,0,0,0,0,0,0,0,0,0,0,0,0
Co-20.4Ni-9.8Al-7.4W-2.7Ti-0.40C-0.10B,Aliakbari alloy,"Aliakbari-Sani, S., Vafaeenezhad, H., Arabi, H., & Ebrahimi, G. R. (2022). Quantitative kinetic analysis of ?? precipitate evolution in a Co–Al–W superalloy during aging heat treatment. Journal of Materials Research and Technology, 21, 3425–3439. https://doi.org/10.1016/j.jmrt.2022.10.167",780,48,74.1,,,59.2,20.4,9.8,0,7.4,2.7,0,0,0,0,0.4,0,0.1,0,0,0,0,0,0,0,0,0,0,0,0
Co-20.4Ni-9.8Al-7.4W-2.7Ti-0.40C-0.10B,Aliakbari alloy,"Aliakbari-Sani, S., Vafaeenezhad, H., Arabi, H., & Ebrahimi, G. R. (2022). Quantitative kinetic analysis of ?? precipitate evolution in a Co–Al–W superalloy during aging heat treatment. Journal of Materials Research and Technology, 21, 3425–3439. https://doi.org/10.1016/j.jmrt.2022.10.168",720,48,72.5,,,59.2,20.4,9.8,0,7.4,2.7,0,0,0,0,0.4,0,0.1,0,0,0,0,0,0,0,0,0,0,0,0
Co-30.0Ni-10.Al-2.0Ti-2.0Ta-5.0Mo,Athira alloy,"Athira, K. S., Pandey, P., Prabhakar, K. V. P., Chattopadhyay, K., & Chatterjee, S. (2022). Laser welding of a W-free precipitation strengthened Co-base superalloy. Journal of Materials Science, 57(13), 7085–7100. https://doi.org/10.1007/s10853-022-07117-8",900,50,74,,,51,30,10,0,0,2,2,0,0,5,0,0,0,0,0,0,0,0,0,0,0,0,0,0,0
Co-15.Cr-11.Ti,CTC-1,"Bezold, A., Volz, N., Lenz, M., Zenk, C. H., Spiecker, E., Mills, M., Göken, M., & Neumeier, S. (2021). Yielding behavior of a single-crystalline ?’-strengthened Co-Ti-Cr superalloy. Scripta Materialia, 200. https://doi.org/10.1016/j.scriptamat.2021.113928",900,100,58,,,74,0,0,15,0,11,0,0,0,0,0,0,0,0,0,0,0,0,0,0,0,0,0,0,0
Co-32.0Ni-8.Al-6.0Cr-5.7W-2.8Ti-1.8Ta-0.4Si-0.1Hf,ERBOCo-4 (SX),"Bezold, A., Volz, N., Lenz, M., Karpstein, N., Zenk, C. H., Spiecker, E., Göken, M., & Neumeier, S. (2022). Quantification of the temperature-dependent evolution of defect structures in a CoNi-base superalloy. Acta Materialia, 227. https://doi.org/10.1016/j.actamat.2022.117702",900,16,71,,,43.2,32,8,6,5.7,2.8,1.8,0,0,0,0,0,0,0,0,0.4,0,0,0.1,0,0,0,0,0,0
Co-32.Ni-6.Al-12.Cr-3.W-2.5Ti-1.5Ta-0.4Si-0.1Hf-0.08C-0.01Zr-0.08B,CoWAlloy1,"Bezold, A., Freund, L. P., Förner, A., Völkl, J., Huber, L. K., Göken, M., & Neumeier, S. (2022). Deformation Mechanisms in Compositionally Complex Polycrystalline CoNi-Base Superalloys: Influence of Temperature, Strain-Rate and Chemistry. Metallurgical and Materials Transactions A: Physical Metallurgy and Materials Science. https://doi.org/10.1007/s11661-022-06912-x",750,16,61.7,,,42.33,32,6,12,3,2.5,1.5,0,0,0,0.08,0.01,0.08,0,0,0.4,0,0,0.1,0,0,0,0,0,0
Co-31.8Ni-8.7Al-12.6Cr-4.7W-0.3Ti-0.2Ta-0.4Si-0.1Hf-0.08C-0.01Zr-0.08B,CoWAlloy2,"Bezold, A., Freund, L. P., Förner, A., Völkl, J., Huber, L. K., Göken, M., & Neumeier, S. (2022). Deformation Mechanisms in Compositionally Complex Polycrystalline CoNi-Base Superalloys: Influence of Temperature, Strain-Rate and Chemistry. Metallurgical and Materials Transactions A: Physical Metallurgy and Materials Science. https://doi.org/10.1007/s11661-022-06912-x",750,16,61.8,,,41.03,31.8,8.7,12.6,4.7,0.3,0.2,0,0,0,0.08,0.01,0.08,0,0,0.4,0,0,0.1,0,0,0,0,0,0
Co-35.0Ni-7.5Al-15.0Cr-5.0W-1.0Ti-1.0Ta-0.4Si-0.1Hf-0.08B,PHESA1,"Bezold, A., Freund, L. P., Förner, A., Völkl, J., Huber, L. K., Göken, M., & Neumeier, S. (2022). Deformation Mechanisms in Compositionally Complex Polycrystalline CoNi-Base Superalloys: Influence of Temperature, Strain-Rate and Chemistry. Metallurgical and Materials Transactions A: Physical Metallurgy and Materials Science. https://doi.org/10.1007/s11661-022-06912-x",750,16,61.3,,,34.92,35,7.5,15,5,1,1,0,0,0,0,0,0.08,0,0,0.4,0,0,0.1,0,0,0,0,0,0
Co-35.0Ni-9.Al-15.0Cr-5.0W-0.3Ti-0.2Ta-0.4Si-0.1Hf-0.08B,PHESA2,"Bezold, A., Freund, L. P., Förner, A., Völkl, J., Huber, L. K., Göken, M., & Neumeier, S. (2022). Deformation Mechanisms in Compositionally Complex Polycrystalline CoNi-Base Superalloys: Influence of Temperature, Strain-Rate and Chemistry. Metallurgical and Materials Transactions A: Physical Metallurgy and Materials Science. https://doi.org/10.1007/s11661-022-06912-x",750,16,61.5,,,34.92,35,9,15,5,0.3,0.2,0,0,0,0,0,0.08,0,0,0.4,0,0,0.1,0,0,0,0,0,0
Co-29.6Ni-10.5Al-3.0Nb,30Ni,"Cao, B. X., Xu, W. W., Yu, C. Y., Wu, S. W., Kong, H. J., Ding, Z. Y., Zhang, T. L., Luan, J. H., Xiao, B., Jiao, Z. B., Liu, Y., Yang, T., & Liu, C. T. (2022). L12-strengthened multicomponent Co-Al-Nb-based alloys with high strength and matrix-confined stacking-fault-mediated plasticity. Acta Materialia, 229. https://doi.org/10.1016/j.actamat.2022.117763",700,168,38.1,,,56.9,29.6,10.5,0,0,0,0,3,0,0,0,0,0,0,0,0,0,0,0,0,0,0,0,0,0
Co-28.9Ni-10.3Al-2.1Ti-3.1Nb,30Ni2Ti,"Cao, B. X., Xu, W. W., Yu, C. Y., Wu, S. W., Kong, H. J., Ding, Z. Y., Zhang, T. L., Luan, J. H., Xiao, B., Jiao, Z. B., Liu, Y., Yang, T., & Liu, C. T. (2022). L12-strengthened multicomponent Co-Al-Nb-based alloys with high strength and matrix-confined stacking-fault-mediated plasticity. Acta Materialia, 229. https://doi.org/10.1016/j.actamat.2022.117764",700,168,52.8,,,55.6,28.9,10.3,0,0,2.1,0,3.1,0,0,0,0,0,0,0,0,0,0,0,0,0,0,0,0,0
Co-29.0Ni-10.1Al-2.2Ta-3.2Nb,30Ni2Ta,"Cao, B. X., Xu, W. W., Yu, C. Y., Wu, S. W., Kong, H. J., Ding, Z. Y., Zhang, T. L., Luan, J. H., Xiao, B., Jiao, Z. B., Liu, Y., Yang, T., & Liu, C. T. (2022). L12-strengthened multicomponent Co-Al-Nb-based alloys with high strength and matrix-confined stacking-fault-mediated plasticity. Acta Materialia, 229. https://doi.org/10.1016/j.actamat.2022.117765",700,168,55.6,,,55.5,29,10.1,0,0,0,2.2,3.2,0,0,0,0,0,0,0,0,0,0,0,0,0,0,0,0,0
Co-29.2Ni-9.8Al-2.2Ti-2.0Ta-3.2Nb,30Ni2Ti2Ta,"Cao, B. X., Xu, W. W., Yu, C. Y., Wu, S. W., Kong, H. J., Ding, Z. Y., Zhang, T. L., Luan, J. H., Xiao, B., Jiao, Z. B., Liu, Y., Yang, T., & Liu, C. T. (2022). L12-strengthened multicomponent Co-Al-Nb-based alloys with high strength and matrix-confined stacking-fault-mediated plasticity. Acta Materialia, 229. https://doi.org/10.1016/j.actamat.2022.117766",700,168,61,,,53.6,29.2,9.8,0,0,2.2,2,3.2,0,0,0,0,0,0,0,0,0,0,0,0,0,0,0,0,0
Co-13.7Al-7.7W,Ternary T1,"Casas, R., Galvez, F., & Campos, M. (2022). Microstructure stability and hardening determination through heat treatment of sintered Co ?/?? based alloys. Powder Metallurgy, 65(3), 242–252. https://doi.org/10.1080/00325899.2021.1994116",900,1000,74,,,78.63,0,13.66,0,7.71,0,0,0,0,0,0,0,0,0,0,0,0,0,0,0,0,0,0,0,0
Co-11.7Al-9.0W-2.1Ti-1.7Ta,Quinary T2,"Casas, R., Galvez, F., & Campos, M. (2022). Microstructure stability and hardening determination through heat treatment of sintered Co ?/?? based alloys. Powder Metallurgy, 65(3), 242–252. https://doi.org/10.1080/00325899.2021.1994116",900,1000,75,,,75.49,0,11.65,0,9.03,2.14,1.69,0,0,0,0,0,0,0,0,0,0,0,0,0,0,0,0,0,0
Co-7.7Ni-12.Al-11.0W,10Ni,"Chen, Z., Kishida, K., Inui, H., Heilmaier, M., Glatzel, U., & Eggeler, G. (2022). Improving the intermediate- and high-temperature strength of L12-Co3(Al,W) by Ni and Ta additions. Acta Materialia, 238. https://doi.org/10.1016/j.actamat.2022.118224",850,168,0,,,69.3,7.7,12,0,11,0,0,0,0,0,0,0,0,0,0,0,0,0,0,0,0,0,0,0,0
Co-15.4Ni-12.Al-11.0W,20Ni,"Chen, Z., Kishida, K., Inui, H., Heilmaier, M., Glatzel, U., & Eggeler, G. (2022). Improving the intermediate- and high-temperature strength of L12-Co3(Al,W) by Ni and Ta additions. Acta Materialia, 238. https://doi.org/10.1016/j.actamat.2022.118225",850,168,0,,,61.6,15.4,12,0,11,0,0,0,0,0,0,0,0,0,0,0,0,0,0,0,0,0,0,0,0
Co-15.4Ni-12.Al-9.0W-2.0Ta,20Ni-2Ta,"Chen, Z., Kishida, K., Inui, H., Heilmaier, M., Glatzel, U., & Eggeler, G. (2022). Improving the intermediate- and high-temperature strength of L12-Co3(Al,W) by Ni and Ta additions. Acta Materialia, 238. https://doi.org/10.1016/j.actamat.2022.118226",850,168,0,,,61.6,15.4,12,0,9,0,2,0,0,0,0,0,0,0,0,0,0,0,0,0,0,0,0,0,0
Co-5.Al-14.0V,Co-5Al-14V,"Chen, Y., Wang, C., Ruan, J., Omori, T., Kainuma, R., Ishida, K., & Liu, X. (2019). High-strength Co–Al–V-base superalloys strengthened by ??-Co 3 (Al,V) with high solvus temperature. Acta Materialia, 170, 62–74. https://doi.org/10.1016/j.actamat.2019.03.013",900,4000,52,,,81,0,5,0,0,0,0,0,14,0,0,0,0,0,0,0,0,0,0,0,0,0,0,0,0
Co-30.0Ni-5.Al-4.0Ta-10.0V,Co-30Ni-5Al-10V-4Ta,"Chen, Y., Wang, C., Ruan, J., Omori, T., Kainuma, R., Ishida, K., & Liu, X. (2019). High-strength Co–Al–V-base superalloys strengthened by ??-Co 3 (Al,V) with high solvus temperature. Acta Materialia, 170, 62–74. https://doi.org/10.1016/j.actamat.2019.03.023",900,4000,66,,,51,30,5,0,0,0,4,0,10,0,0,0,0,0,0,0,0,0,0,0,0,0,0,0,0
Co-30.0Ni-7.5Al-4.0Ta-7.5V,Co-30Ni-7.5Al-7.5V-4Ta,"Chen, Y., Wang, C., Ruan, J., Omori, T., Kainuma, R., Ishida, K., & Liu, X. (2019). High-strength Co–Al–V-base superalloys strengthened by ??-Co 3 (Al,V) with high solvus temperature. Acta Materialia, 170, 62–74. https://doi.org/10.1016/j.actamat.2019.03.024",900,4000,70,,,51,30,7.5,0,0,0,4,0,7.5,0,0,0,0,0,0,0,0,0,0,0,0,0,0,0,0
Co-30.0Ni-10.Al-4.0Ta-5.0V,Co-30Ni-10Al-5V-4Ta,"Chen, Y., Wang, C., Ruan, J., Omori, T., Kainuma, R., Ishida, K., & Liu, X. (2019). High-strength Co–Al–V-base superalloys strengthened by ??-Co 3 (Al,V) with high solvus temperature. Acta Materialia, 170, 62–74. https://doi.org/10.1016/j.actamat.2019.03.025",900,4000,72,,,51,30,10,0,0,0,4,0,5,0,0,0,0,0,0,0,0,0,0,0,0,0,0,0,0
Co-30.0Ni-10.Al-2.0Ti-4.0Ta-5.0V,Co-30Ni-10Al-5V-4Ta-2Ti,"Chen, Y., Wang, C., Ruan, J., Omori, T., Kainuma, R., Ishida, K., & Liu, X. (2019). High-strength Co–Al–V-base superalloys strengthened by ??-Co 3 (Al,V) with high solvus temperature. Acta Materialia, 170, 62–74. https://doi.org/10.1016/j.actamat.2019.03.026",700,50,87,,,49,30,10,0,0,2,4,0,5,0,0,0,0,0,0,0,0,0,0,0,0,0,0,0,0
Co-30.0Ni-9.Al-6.7Cr-6.0W-1.5Ta-0.10C, Co–30Ni–9Al–6W-6.7Cr-1.5Ta-0.1C,"Chu, C., Li, C., Guan, Y., & Liu, Y. (2022). Microstructure-dependent coarsening behavior of ?? precipitates in CoNi-based superalloys. Intermetallics, 140. https://doi.org/10.1016/j.intermet.2021.107396",900,200,38,,,46.7,30,9,6.7,6,0,1.5,0,0,0,0.1,0,0,0,0,0,0,0,0,0,0,0,0,0,0
Co-30.0Ni-9.5Al-6.5Cr-5.5W-4.0Ti-2.0Ta-0.10C,CoNi,"Chu, C., Guo, Q., Guan, Y., Qiao, Z., & Liu, Y. (2022). Deformation mechanisms of a ?? phase strengthened CoNi-based superalloy at high temperatures. Materials Science and Engineering A, 833. https://doi.org/10.1016/j.msea.2021.142587",900,200,69,,,42.4,30,9.5,6.5,5.5,4,2,0,0,0,0.1,0,0,0,0,0,0,0,0,0,0,0,0,0,0
Co-40.0Ni-10.Al-10.0Cr-7.5W-3.0Nb-0.60C-0.06B,3Nb,"Costa, A. M. S., Oliveira, J. P., Escobar, J. D., Salvador, C. A. F., Monteiro, M. J., Poplawsky, J. D., Nunes, C. A., Ramirez, A. J., & Tschiptschin, A. P. (2022). On the effect of elemental partitioning to secondary phases after solution and aging heat treatments in a Co-Ni-based superalloy. Materials Letters, 309. https://doi.org/10.1016/j.matlet.2021.131377",1000,168,11,,,28.84,40,10,10,7.5,0,0,3,0,0,0.6,0,0.06,0,0,0,0,0,0,0,0,0,0,0,0
Co-30.0Ni-9.Al-6.0W-3.0Ti-1.0Ta-0.05Zr-0.12B,superalloy,"Fallah Sheykhlari, A., Arabi, H., & Boutorabi, S. M. A. (2023). Directional coalescence of ?’ precipitates during long time aging of CoNiAlW superalloy. Materials Characterization, 196. https://doi.org/10.1016/j.matchar.2022.112597",900,5000,67,,,50.83,30,9,0,6,3,1,0,0,0,0,0.05,0.12,0,0,0,0,0,0,0,0,0,0,0,0
Co-30.0Ni-9.Al-0.0Cr-6.0W-3.0Ti-1.0Ta-0.05Zr-0.12B,B,"Fallah Sheykhlari, A., Arabi, H., Boutorabi, S. M. A., & Cayron, C. (2022). Effect of chromium content on microstructural evolution of CoNiAlW superalloy. Applied Physics A: Materials Science and Processing, 128(8). https://doi.org/10.1007/s00339-022-05768-7",900,96,94,,,50.83,30,9,0,6,3,1,0,0,0,0,0.05,0.12,0,0,0,0,0,0,0,0,0,0,0,0
