Repository: BrandonOhl/ML-Creep-Prediction

# ML-Creep-Prediction

# Run "Final ML program-Mar2023.ipynb"

# "ML-Co-input_xx" files are the input data files that are imported into the program.

# "alloy data compilation_UpdateMar2023" is the original database values as entered, which was split into the individual data input files.

# "Master Property Sheet" are the training dataset properties reported by the program after running it.

# "new_prediction_composition.csv" is the new data that the program will try to predict/validate. If property values are known for a given  stress/temperature, the program will pull those values.

File: ML-Co-input_hardness.csv (part 1 of 2)
Shortname,Name,Paper,Test Temperature C,Aging Temperature C,Hardness HV,Index,Co,Ni,Al,Cr,W,Ti,Ta,Nb,V,Mo,C,Zr,B,Ir,Re,Si,Fe,Y,Hf,Ge,Mn,Sc,Ru,Ce,Nd
Co-30.Ni-10.Al-0.5W-2.Ti-2.Ta-4.5Mo,Co–30Ni–4.5Mo– 10Al–2Ta–2Ti–0.5W,"Baler, N., Pandey, P., Palanisamy, D., Makineni, S. K., Phanikumar, G., & Chattopadhyay, K. (2020). On the effect of W addition on microstructural evolution and ?? precipitate coarsening in a Co–30Ni–10Al–5Mo–2Ta–2Ti alloy. Materialia, 10. https://doi.org/10.1016/j.mtla.2020.100633",25,900,383,3,51,30,10,0,0.5,2,2,0,0,4.5,0,0,0,0,0,0,0,0,0,0,0,0,0,0,0
Co-30.Ni-10.Al-2.Ti-2.Ta-5.Mo,Co–30Ni–5Mo– 10Al–2Ta–2Ti–0W,"Baler, N., Pandey, P., Palanisamy, D., Makineni, S. K., Phanikumar, G., & Chattopadhyay, K. (2020). On the effect of W addition on microstructural evolution and ?? precipitate coarsening in a Co–30Ni–10Al–5Mo–2Ta–2Ti alloy. Materialia, 10. https://doi.org/10.1016/j.mtla.2020.100632",25,900,375,2,51,30,10,0,0,2,2,0,0,5,0,0,0,0,0,0,0,0,0,0,0,0,0,0,0
Co-30.Ni-10.Al-2.W-2.Ti-2.Ta-3.Mo,Co–30Ni–3Mo– 10Al–2Ta–2Ti–2W,"Baler, N., Pandey, P., Palanisamy, D., Makineni, S. K., Phanikumar, G., & Chattopadhyay, K. (2020). On the effect of W addition on microstructural evolution and ?? precipitate coarsening in a Co–30Ni–10Al–5Mo–2Ta–2Ti alloy. Materialia, 10. https://doi.org/10.1016/j.mtla.2020.100636",25,900,374,6,51,30,10,0,2,2,2,0,0,3,0,0,0,0,0,0,0,0,0,0,0,0,0,0,0
Co-30.Ni-10.Al-1.5W-2.Ti-2.Ta-3.5Mo,Co–30Ni–3.5Mo– 10Al–2Ta–2Ti–1.5W,"Baler, N., Pandey, P., Palanisamy, D., Makineni, S. K., Phanikumar, G., & Chattopadhyay, K. (2020). On the effect of W addition on microstructural evolution and ?? precipitate coarsening in a Co–30Ni–10Al–5Mo–2Ta–2Ti alloy. Materialia, 10. https://doi.org/10.1016/j.mtla.2020.100635",25,900,370,5,51,30,10,0,1.5,2,2,0,0,3.5,0,0,0,0,0,0,0,0,0,0,0,0,0,0,0
Co-30.Ni-10.Al-1.W-2.Ti-2.Ta-4.Mo,Co–30Ni–4Mo– 10Al–2Ta–2Ti–1W,"Baler, N., Pandey, P., Palanisamy, D., Makineni, S. K., Phanikumar, G., & Chattopadhyay, K. (2020). On the effect of W addition on microstructural evolution and ?? precipitate coarsening in a Co–30Ni–10Al–5Mo–2Ta–2Ti alloy. Materialia, 10. https://doi.org/10.1016/j.mtla.2020.100634",25,900,366,4,51,30,10,0,1,2,2,0,0,4,0,0,0,0,0,0,0,0,0,0,0,0,0,0,0
Co-8.9Al-7.3W,Co-8.9Al-7.3W,"Bocchini, P. J. (2015). Microstructure and Mechanical Properties in Gamma(face-centered cubic) + Gamma Prime(L1 2 ) Precipitation-Strengthened Cobalt-based Superalloys.",25,650,421.1277659,66,83.8,0,8.9,0,7.3,0,0,0,0,0,0,0,0,0,0,0,0,0,0,0,0,0,0,0,0
Co-8.9Al-7.3W,Co-8.9Al-7.3W,"Bocchini, P. J. (2015). Microstructure and Mechanical Properties in Gamma(face-centered cubic) + Gamma Prime(L1 2 ) Precipitation-Strengthened Cobalt-based Superalloys.",25,750,440.5016825,66,83.8,0,8.9,0,7.3,0,0,0,0,0,0,0,0,0,0,0,0,0,0,0,0,0,0,0,0
Co-9.5Al-7.7W-0.03Zr-0.01B,Co-9.5Al-7.5W-0.05B-0.05Zr,"Bocchini, P. J. (2015). Microstructure and Mechanical Properties in Gamma(face-centered cubic) + Gamma Prime(L1 2 ) Precipitation-Strengthened Cobalt-based Superalloys.",25,900,312.5420618,76,82.7771,0,9.53,0,7.66,0,0,0,0,0,0,0.0275,0.0054,0,0,0,0,0,0,0,0,0,0,0,0
Co-9.9Al-7.6W-0.01B,Co-9.5Al-7.5W-0.01B,"Bocchini, P. J. (2015). Microstructure and Mechanical Properties in Gamma(face-centered cubic) + Gamma Prime(L1 2 ) Precipitation-Strengthened Cobalt-based Superalloys.",25,900,308.7488529,74,82.5008,0,9.85,0,7.64,0,0,0,0,0,0,0,0.0092,0,0,0,0,0,0,0,0,0,0,0,0
Co-9.6Al-7.4W-0.04Zr,Co-9.5Al-7.5W-0.05Zr,"Bocchini, P. J. (2015). Microstructure and Mechanical Properties in Gamma(face-centered cubic) + Gamma Prime(L1 2 ) Precipitation-Strengthened Cobalt-based Superalloys.",25,900,300.2141328,75,82.985,0,9.58,0,7.4,0,0,0,0,0,0,0.035,0,0,0,0,0,0,0,0,0,0,0,0,0
Co-9.5Al-7.5W,Co-9.5Al-7.5W,"Bocchini, P. J. (2015). Microstructure and Mechanical Properties in Gamma(face-centered cubic) + Gamma Prime(L1 2 ) Precipitation-Strengthened Cobalt-based Superalloys.",25,900,296.8899765,72,83.06,0,9.49,0,7.45,0,0,0,0,0,0,0,0,0,0,0,0,0,0,0,0,0,0,0,0
Co-9.6Al-7.5W-0.04B,Co-9.5Al-7.5W-0.05B,"Bocchini, P. J. (2015). Microstructure and Mechanical Properties in Gamma(face-centered cubic) + Gamma Prime(L1 2 ) Precipitation-Strengthened Cobalt-based Superalloys.",25,900,294.9933721,73,82.9015,0,9.56,0,7.5,0,0,0,0,0,0,0,0.0385,0,0,0,0,0,0,0,0,0,0,0,0
Co-10.1Ni-5.2Al-6.7W-6.4Ti,10Ni-6Al-6W-6Ti,"Bocchini, P. J. (2015). Microstructure and Mechanical Properties in Gamma(face-centered cubic) + Gamma Prime(L1 2 ) Precipitation-Strengthened Cobalt-based Superalloys.",25,900,292.7398797,65,71.6,10.1,5.2,0,6.7,6.4,0,0,0,0,0,0,0,0,0,0,0,0,0,0,0,0,0,0,0
Co-10.1Ni-5.7Al-3.9W-6.2Ti,10Ni-6Al-4W-6Ti,"Bocchini, P. J. (2015). Microstructure and Mechanical Properties in Gamma(face-centered cubic) + Gamma Prime(L1 2 ) Precipitation-Strengthened Cobalt-based Superalloys.",25,900,269.9194453,78,74.1,10.1,5.7,0,3.9,6.2,0,0,0,0,0,0,0,0,0,0,0,0,0,0,0,0,0,0,0
Co-10.Ni-5.9Al-2.W-6.1Ti,10Ni-6Al-2W-6Ti,"Bocchini, P. J. (2015). Microstructure and Mechanical Properties in Gamma(face-centered cubic) + Gamma Prime(L1 2 ) Precipitation-Strengthened Cobalt-based Superalloys.",25,900,210.410931,79,76,10,5.9,0,2,6.1,0,0,0,0,0,0,0,0,0,0,0,0,0,0,0,0,0,0,0
Co-10.Ni-5.8Al-6.2Ti,10Ni-6Al-0W-6Ti,"Bocchini, P. J. (2015). Microstructure and Mechanical Properties in Gamma(face-centered cubic) + Gamma Prime(L1 2 ) Precipitation-Strengthened Cobalt-based Superalloys.",25,900,173.5698991,77,78,10,5.8,0,0,6.2,0,0,0,0,0,0,0,0,0,0,0,0,0,0,0,0,0,0,0
Co-10.1Ni-5.2Al-6.7W-6.4Ti,10Ni-6Al-6W-6Ti,"Bocchini, P. J. (2015). Microstructure and Mechanical Properties in Gamma(face-centered cubic) + Gamma Prime(L1 2 ) Precipitation-Strengthened Cobalt-based Superalloys.",25,1000,272.9988784,65,71.6,10.1,5.2,0,6.7,6.4,0,0,0,0,0,0,0,0,0,0,0,0,0,0,0,0,0,0,0
Co-10.1Ni-5.7Al-3.9W-6.2Ti,10Ni-6Al-4W-6Ti,"Bocchini, P. J. (2015). Microstructure and Mechanical Properties in Gamma(face-centered cubic) + Gamma Prime(L1 2 ) Precipitation-Strengthened Cobalt-based Superalloys.",25,1000,252.19741,78,74.1,10.1,5.7,0,3.9,6.2,0,0,0,0,0,0,0,0,0,0,0,0,0,0,0,0,0,0,0
Co-10.Ni-5.9Al-2.W-6.1Ti,10Ni-6Al-2W-6Ti,"Bocchini, P. J. (2015). Microstructure and Mechanical Properties in Gamma(face-centered cubic) + Gamma Prime(L1 2 ) Precipitation-Strengthened Cobalt-based Superalloys.",25,1000,243.3159988,79,76,10,5.9,0,2,6.1,0,0,0,0,0,0,0,0,0,0,0,0,0,0,0,0,0,0,0
Co-10.Ni-5.8Al-6.2Ti,10Ni-6Al-0W-6Ti,"Bocchini, P. J. (2015). Microstructure and Mechanical Properties in Gamma(face-centered cubic) + Gamma Prime(L1 2 ) Precipitation-Strengthened Cobalt-based Superalloys.",25,1000,202.2330988,77,78,10,5.8,0,0,6.2,0,0,0,0,0,0,0,0,0,0,0,0,0,0,0,0,0,0,0
Co-10.3Ni-6.3Al-7.W-4.1Ti,10Ni-7A-7W-4Ti,"Bocchini, P. J. (2015). Microstructure and Mechanical Properties in Gamma(face-centered cubic) + Gamma Prime(L1 2 ) Precipitation-Strengthened Cobalt-based Superalloys. AND Dunand, D. C. et al. ‘Designing Nanoscale Precipitates in Novel Cobalt-based Superalloys to Improve Creep Resistance and Operating Temperature’ Final Technical Report. (2010).",25,1000,306.923626,69,72.3,10.3,6.3,0,7,4.1,0,0,0,0,0,0,0,0,0,0,0,0,0,0,0,0,0,0,0
Co-10.2Ni-7.3Al-8.W-2.2Ti,10Ni-8A-8W-2Ti,"Bocchini, P. J. (2015). Microstructure and Mechanical Properties in Gamma(face-centered cubic) + Gamma Prime(L1 2 ) Precipitation-Strengthened Cobalt-based Superalloys. AND Dunand, D. C. et al. ‘Designing Nanoscale Precipitates in Novel Cobalt-based Superalloys to Improve Creep Resistance and Operating Temperature’ Final Technical Report. (2010).",25,1000,302.8449067,70,72.3,10.2,7.3,0,8,2.2,0,0,0,0,0,0,0,0,0,0,0,0,0,0,0,0,0,0,0
Co-10.Ni-4.5Al-5.2W-7.8Ti,10Ni-5A-5W-8Ti,"Bocchini, P. J. (2015). Microstructure and Mechanical Properties in Gamma(face-centered cubic) + Gamma Prime(L1 2 ) Precipitation-Strengthened Cobalt-based Superalloys. AND Dunand, D. C. et al. ‘Designing Nanoscale Precipitates in Novel Cobalt-based Superalloys to Improve Creep Resistance and Operating Temperature’ Final Technical Report. (2010).",25,1000,317.1204242,67,72.5,10,4.5,0,5.2,7.8,0,0,0,0,0,0,0,0,0,0,0,0,0,0,0,0,0,0,0
Co-10.2Ni-5.4Al-6.1W-5.9Ti,10Ni-6A-6W-6Ti,"Bocchini, P. J. (2015). Microstructure and Mechanical Properties in Gamma(face-centered cubic) + Gamma Prime(L1 2 ) Precipitation-Strengthened Cobalt-based Superalloys. AND Dunand, D. C. et al. ‘Designing Nanoscale Precipitates in Novel Cobalt-based Superalloys to Improve Creep Resistance and Operating Temperature’ Final Technical Report. (2010).",25,1000,301.8252269,68,72.4,10.2,5.4,0,6.1,5.9,0,0,0,0,0,0,0,0,0,0,0,0,0,0,0,0,0,0,0
Co-10.2Ni-8.1Al-8.9W-0.Ti,10Ni-9A-9W-0Ti,"Bocchini, P. J. (2015). Microstructure and Mechanical Properties in Gamma(face-centered cubic) + Gamma Prime(L1 2 ) Precipitation-Strengthened Cobalt-based Superalloys. AND Dunand, D. C. et al. ‘Designing Nanoscale Precipitates in Novel Cobalt-based Superalloys to Improve Creep Resistance and Operating Temperature’ Final Technical Report. (2010).",25,1000,253.9002753,71,72.8,10.2,8.1,0,8.9,0,0,0,0,0,0,0,0,0,0,0,0,0,0,0,0,0,0,0,0
Co-11.7Al-14.W-0.5Ti-0.4Ta,Co-2T/Ta-quinary,"Casas, R., Gálvez, F., & Campos, M. (2018). Microstructural development of powder metallurgy cobalt-based superalloys processed by field assisted sintering techniques (FAST). Materials Science and Engineering A, 724, 461–468. https://doi.org/10.1016/j.msea.2018.04.005",25,900,762.7205058,84,73.4,0,11.7,0,14.01,0.48,0.41,0,0,0,0,0,0,0,0,0,0,0,0,0,0,0,0,0,0
Co-8.4Al-12.1W,CoAlW-ternary,"Casas, R., Gálvez, F., & Campos, M. (2018). Microstructural development of powder metallurgy cobalt-based superalloys processed by field assisted sintering techniques (FAST). Materials Science and Engineering A, 724, 461–468. https://doi.org/10.1016/j.msea.2018.04.004",25,900,696.4413174,85,79.57,0,8.35,0,12.08,0,0,0,0,0,0,0,0,0,0,0,0,0,0,0,0,0,0,0,0
Co-15.Ni-9.Al-10.W,Co-9Al-10W-15Ni,"Che, C., Yang, S., Wei, M., Zhang, L., Li, Q., Gao, J., & Du, Y. (2017). Microstructure, hardness and interfacial energy in Co-9Al-10W-Xni (X=15, 25, 35 At. %) alloys during aging. Journal of Mining and Metallurgy, Section B: Metallurgy, 53(3), 303–308. https://doi.org/10.2298/JMMB170531021C",25,950,400,86,66,15,9,0,10,0,0,0,0,0,0,0,0,0,0,0,0,0,0,0,0,0,0,0,0
Co-25.Ni-9.Al-10.W,Co-9Al-10W-25Ni,"Che, C., Yang, S., Wei, M., Zhang, L., Li, Q., Gao, J., & Du, Y. (2017). Microstructure, hardness and interfacial energy in Co-9Al-10W-Xni (X=15, 25, 35 At. %) alloys during aging. Journal of Mining and Metallurgy, Section B: Metallurgy, 53(3), 303–308. https://doi.org/10.2298/JMMB170531021C",25,950,377,87,56,25,9,0,10,0,0,0,0,0,0,0,0,0,0,0,0,0,0,0,0,0,0,0,0
Co-15.Ni-9.Al-10.W,Co-9Al-10W-15Ni,"Che, C., Yang, S., Wei, M., Zhang, L., Li, Q., Gao, J., & Du, Y. (2017). Microstructure, hardness and interfacial energy in Co-9Al-10W-Xni (X=15, 25, 35 At. %) alloys during aging. Journal of Mining and Metallurgy, Section B: Metallurgy, 53(3), 303–308. https://doi.org/10.2298/JMMB170531021C",25,850,355,86,66,15,9,0,10,0,0,0,0,0,0,0,0,0,0,0,0,0,0,0,0,0,0,0,0
Co-35.Ni-9.Al-10.W,Co-9Al-10W-35Ni,"Che, C., Yang, S., Wei, M., Zhang, L., Li, Q., Gao, J., & Du, Y. (2017). Microstructure, hardness and interfacial energy in Co-9Al-10W-Xni (X=15, 25, 35 At. %) alloys during aging. Journal of Mining and Metallurgy, Section B: Metallurgy, 53(3), 303–308. https://doi.org/10.2298/JMMB170531021C",25,950,355,88,46,35,9,0,10,0,0,0,0,0,0,0,0,0,0,0,0,0,0,0,0,0,0,0,0
Co-25.Ni-9.Al-10.W,Co-9Al-10W-25Ni,"Che, C., Yang, S., Wei, M., Zhang, L., Li, Q., Gao, J., & Du, Y. (2017). Microstructure, hardness and interfacial energy in Co-9Al-10W-Xni (X=15, 25, 35 At. %) alloys during aging. Journal of Mining and Metallurgy, Section B: Metallurgy, 53(3), 303–308. https://doi.org/10.2298/JMMB170531021C",25,850,346,87,56,25,9,0,10,0,0,0,0,0,0,0,0,0,0,0,0,0,0,0,0,0,0,0,0
Co-35.Ni-9.Al-10.W,Co-9Al-10W-35Ni,"Che, C., Yang, S., Wei, M., Zhang, L., Li, Q., Gao, J., & Du, Y. (2017). Microstructure, hardness and interfacial energy in Co-9Al-10W-Xni (X=15, 25, 35 At. %) alloys during aging. Journal of Mining and Metallurgy, Section B: Metallurgy, 53(3), 303–308. https://doi.org/10.2298/JMMB170531021C",25,850,319,88,46,35,9,0,10,0,0,0,0,0,0,0,0,0,0,0,0,0,0,0,0,0,0,0,0
Co-58.3Ni-3.2Al-10.8Cr-8.2Ti,103a,"Christofidou, K. A. et al. The microstructure and hardness of Ni-Co-Al-Ti-Cr quinary alloys. J. Alloys Compd. (2016) doi:10.1016/j.jallcom.2016.07.159.",25,50,545,128,19.5,58.3,3.2,10.8,0,8.2,0,0,0,0,0,0,0,0,0,0,0,0,0,0,0,0,0,0,0
Co-54.3Ni-4.3Al-15.7Cr-7.7Ti,153a,"Christofidou, K. A. et al. The microstructure and hardness of Ni-Co-Al-Ti-Cr quinary alloys. J. Alloys Compd. (2016) doi:10.1016/j.jallcom.2016.07.159.",25,50,457,135,18,54.3,4.3,15.7,0,7.7,0,0,0,0,0,0,0,0,0,0,0,0,0,0,0,0,0,0,0
Co-39.8Ni-2.8Al-10.8Cr-7.6Ti,102a,"Christofidou, K. A. et al. The microstructure and hardness of Ni-Co-Al-Ti-Cr quinary alloys. J. Alloys Compd. (2016) doi:10.1016/j.jallcom.2016.07.159.",25,50,450,136,39,39.8,2.8,10.8,0,7.6,0,0,0,0,0,0,0,0,0,0,0,0,0,0,0,0,0,0,0
Co-27.2Ni-3.1Al-10.9Cr-8.1Ti,101a,"Christofidou, K. A. et al. The microstructure and hardness of Ni-Co-Al-Ti-Cr quinary alloys. J. Alloys Compd. (2016) doi:10.1016/j.jallcom.2016.07.159.",25,50,445,129,50.7,27.2,3.1,10.9,0,8.1,0,0,0,0,0,0,0,0,0,0,0,0,0,0,0,0,0,0,0
Co-37.1Ni-3.1Al-16.3Cr-7.9Ti,152a,"Christofidou, K. A. et al. The microstructure and hardness of Ni-Co-Al-Ti-Cr quinary alloys. J. Alloys Compd. (2016) doi:10.1016/j.jallcom.2016.07.159.",25,50,444,131,35.6,37.1,3.1,16.3,0,7.9,0,0,0,0,0,0,0,0,0,0,0,0,0,0,0,0,0,0,0
Co-50.7Ni-2.7Al-21.9Cr-7.9Ti,203a,"Christofidou, K. A. et al. The microstructure and hardness of Ni-Co-Al-Ti-Cr quinary alloys. J. Alloys Compd. (2016) doi:10.1016/j.jallcom.2016.07.159.",25,50,427,133,16.8,50.7,2.7,21.9,0,7.9,0,0,0,0,0,0,0,0,0,0,0,0,0,0,0,0,0,0,0
Co-34.2Ni-3.6Al-21.5Cr-8.1Ti,202a,"Christofidou, K. A. et al. The microstructure and hardness of Ni-Co-Al-Ti-Cr quinary alloys. J. Alloys Compd. (2016) doi:10.1016/j.jallcom.2016.07.159.",25,50,422,130,32.6,34.2,3.6,21.5,0,8.1,0,0,0,0,0,0,0,0,0,0,0,0,0,0,0,0,0,0,0
Co-59.5Ni-4.5Al-10.9Cr-5.6Ti,103b,"Christofidou, K. A. et al. The microstructure and hardness of Ni-Co-Al-Ti-Cr quinary alloys. J. Alloys Compd. (2016) doi:10.1016/j.jallcom.2016.07.159.",25,50,406,137,19.5,59.5,4.5,10.9,0,5.6,0,0,0,0,0,0,0,0,0,0,0,0,0,0,0,0,0,0,0
Co-39.2Ni-5.9Al-10.5Cr-5.3Ti,102b,"Christofidou, K. A. et al. The microstructure and hardness of Ni-Co-Al-Ti-Cr quinary alloys. J. Alloys Compd. (2016) doi:10.1016/j.jallcom.2016.07.159.",25,50,404,140,39.1,39.2,5.9,10.5,0,5.3,0,0,0,0,0,0,0,0,0,0,0,0,0,0,0,0,0,0,0
Co-36.8Ni-5.4Al-16.1Cr-5.2Ti,152b,"Christofidou, K. A. et al. The microstructure and hardness of Ni-Co-Al-Ti-Cr quinary alloys. J. Alloys Compd. (2016) doi:10.1016/j.jallcom.2016.07.159.",25,50,403,143,36.5,36.8,5.4,16.1,0,5.2,0,0,0,0,0,0,0,0,0,0,0,0,0,0,0,0,0,0,0
Co-54.9Ni-5.6Al-15.9Cr-5.3Ti,153b,"Christofidou, K. A. et al. The microstructure and hardness of Ni-Co-Al-Ti-Cr quinary alloys. J. Alloys Compd. (2016) doi:10.1016/j.jallcom.2016.07.159.",25,50,398,141,18.3,54.9,5.6,15.9,0,5.3,0,0,0,0,0,0,0,0,0,0,0,0,0,0,0,0,0,0,0
Co-18.3Ni-3.Al-16.2Cr-7.8Ti,151a,"Christofidou, K. A. et al. The microstructure and hardness of Ni-Co-Al-Ti-Cr quinary alloys. J. Alloys Compd. (2016) doi:10.1016/j.jallcom.2016.07.159.",25,50,393,134,54.7,18.3,3,16.2,0,7.8,0,0,0,0,0,0,0,0,0,0,0,0,0,0,0,0,0,0,0
Co-51.2Ni-6.Al-12.6Cr-5.5Ti,203b,"Christofidou, K. A. et al. The microstructure and hardness of Ni-Co-Al-Ti-Cr quinary alloys. J. Alloys Compd. (2016) doi:10.1016/j.jallcom.2016.07.159.",25,50,386,138,24.7,51.2,6,12.6,0,5.5,0,0,0,0,0,0,0,0,0,0,0,0,0,0,0,0,0,0,0
Co-34.Ni-8.2Al-21.6Cr-2.7Ti,202c,"Christofidou, K. A. et al. The microstructure and hardness of Ni-Co-Al-Ti-Cr quinary alloys. J. Alloys Compd. (2016) doi:10.1016/j.jallcom.2016.07.159.",25,50,368,150,33.5,34,8.2,21.6,0,2.7,0,0,0,0,0,0,0,0,0,0,0,0,0,0,0,0,0,0,0
Co-17.3Ni-3.1Al-12.5Cr-7.9Ti,201a,"Christofidou, K. A. et al. The microstructure and hardness of Ni-Co-Al-Ti-Cr quinary alloys. J. Alloys Compd. (2016) doi:10.1016/j.jallcom.2016.07.159.",25,50,367,132,59.2,17.3,3.1,12.5,0,7.9,0,0,0,0,0,0,0,0,0,0,0,0,0,0,0,0,0,0,0
Co-54.8Ni-8.Al-16.1Cr-2.7Ti,153c,"Christofidou, K. A. et al. The microstructure and hardness of Ni-Co-Al-Ti-Cr quinary alloys. J. Alloys Compd. (2016) doi:10.1016/j.jallcom.2016.07.159.",25,50,349,149,18.4,54.8,8,16.1,0,2.7,0,0,0,0,0,0,0,0,0,0,0,0,0,0,0,0,0,0,0
Co-58.4Ni-8.6Al-10.7Cr-2.7Ti,103c,"Christofidou, K. A. et al. The microstructure and hardness of Ni-Co-Al-Ti-Cr quinary alloys. J. Alloys Compd. (2016) doi:10.1016/j.jallcom.2016.07.159.",25,50,347,146,19.6,58.4,8.6,10.7,0,2.7,0,0,0,0,0,0,0,0,0,0,0,0,0,0,0,0,0,0,0
Co-39.7Ni-7.5Al-10.8Cr-2.6Ti,102c,"Christofidou, K. A. et al. The microstructure and hardness of Ni-Co-Al-Ti-Cr quinary alloys. J. Alloys Compd. (2016) doi:10.1016/j.jallcom.2016.07.159.",25,50,334,152,39.4,39.7,7.5,10.8,0,2.6,0,0,0,0,0,0,0,0,0,0,0,0,0,0,0,0,0,0,0
Co-18.3Ni-5.Al-16.1Cr-5.2Ti,151b,"Christofidou, K. A. et al. The microstructure and hardness of Ni-Co-Al-Ti-Cr quinary alloys. J. Alloys Compd. (2016) doi:10.1016/j.jallcom.2016.07.159.",25,50,329,142,55.4,18.3,5,16.1,0,5.2,0,0,0,0,0,0,0,0,0,0,0,0,0,0,0,0,0,0,0
Co-50.6Ni-8.5Al-20.9Cr-2.5Ti,203c,"Christofidou, K. A. et al. The microstructure and hardness of Ni-Co-Al-Ti-Cr quinary alloys. J. Alloys Compd. (2016) doi:10.1016/j.jallcom.2016.07.159.",25,50,328,154,17.5,50.6,8.5,20.9,0,2.5,0,0,0,0,0,0,0,0,0,0,0,0,0,0,0,0,0,0,0
Co-36.1Ni-8.6Al-16.Cr-2.7Ti,152c,"Christofidou, K. A. et al. The microstructure and hardness of Ni-Co-Al-Ti-Cr quinary alloys. J. Alloys Compd. (2016) doi:10.1016/j.jallcom.2016.07.159.",25,50,321,148,36.6,36.1,8.6,16,0,2.7,0,0,0,0,0,0,0,0,0,0,0,0,0,0,0,0,0,0,0
Co-19.7Ni-5.4Al-11.Cr-5.3Ti,101b,"Christofidou, K. A. et al. The microstructure and hardness of Ni-Co-Al-Ti-Cr quinary alloys. J. Alloys Compd. (2016) doi:10.1016/j.jallcom.2016.07.159.",25,50,318,139,58.6,19.7,5.4,11,0,5.3,0,0,0,0,0,0,0,0,0,0,0,0,0,0,0,0,0,0,0
Co-34.4Ni-5.7Al-21.2Cr-5.2Ti,202b,"Christofidou, K. A. et al. The microstructure and hardness of Ni-Co-Al-Ti-Cr quinary alloys. J. Alloys Compd. (2016) doi:10.1016/j.jallcom.2016.07.159.",25,50,318,144,33.5,34.4,5.7,21.2,0,5.2,0,0,0,0,0,0,0,0,0,0,0,0,0,0,0,0,0,0,0
Co-17.Ni-5.5Al-21.4Cr-5.Ti,201b,"Christofidou, K. A. et al. The microstructure and hardness of Ni-Co-Al-Ti-Cr quinary alloys. J. Alloys Compd. (2016) doi:10.1016/j.jallcom.2016.07.159.",25,50,315,145,51.1,17,5.5,21.4,0,5,0,0,0,0,0,0,0,0,0,0,0,0,0,0,0,0,0,0,0
Co-19.Ni-7.1Al-16.5Cr-2.7Ti,151c,"Christofidou, K. A. et al. The microstructure and hardness of Ni-Co-Al-Ti-Cr quinary alloys. J. Alloys Compd. (2016) doi:10.1016/j.jallcom.2016.07.159.",25,50,252,147,54.7,19,7.1,16.5,0,2.7,0,0,0,0,0,0,0,0,0,0,0,0,0,0,0,0,0,0,0
Co-17.2Ni-7.8Al-21.8Cr-2.6Ti,201c,"Christofidou, K. A. et al. The microstructure and hardness of Ni-Co-Al-Ti-Cr quinary alloys. J. Alloys Compd. (2016) doi:10.1016/j.jallcom.2016.07.159.",25,50,245,153,50.6,17.2,7.8,21.8,0,2.6,0,0,0,0,0,0,0,0,0,0,0,0,0,0,0,0,0,0,0
Co-19.7Ni-7.5Al-11.1Cr-2.6Ti,101c,"Christofidou, K. A. et al. The microstructure and hardness of Ni-Co-Al-Ti-Cr quinary alloys. J. Alloys Compd. (2016) doi:10.1016/j.jallcom.2016.07.159.",25,50,240,151,59.1,19.7,7.5,11.1,0,2.6,0,0,0,0,0,0,0,0,0,0,0,0,0,0,0,0,0,0,0
Co-9.7Al-10.8W,Co-9.7Al-10.8W,"Dunand, D. C. et al. ‘Designing Nanoscale Precipitates in Novel Cobalt-based Superalloys to Improve Creep Resistance and Operating Temperature’ Final Technical Report. (2010).",25,750,438.4623228,166,79.5,0,9.7,0,10.8,0,0,0,0,0,0,0,0,0,0,0,0,0,0,0,0,0,0,0,0
Co-9.7Al-10.8W,Co-9.7Al-10.8W,"Dunand, D. C. et al. ‘Designing Nanoscale Precipitates in Novel Cobalt-based Superalloys to Improve Creep Resistance and Operating Temperature’ Final Technical Report. (2010).",25,650,418.0687264,166,79.5,0,9.7,0,10.8,0,0,0,0,0,0,0,0,0,0,0,0,0,0,0,0,0,0,0,0
Co-15.9Ni-13.6Al-19.W-0.7Ta-0.6Mo-0.3Re,alloy1,"Epishin, A. I. et al. Thermal stability of the structure of a heat-resistant cobalt alloy hardened with intermetallic ?’-phase precipitates. Russ. Metall. 2016, 286–291 (2016).",25,800,326,169,49.9,15.9,13.6,0,19,0,0.7,0,0,0.6,0,0,0,0,0.3,0,0,0,0,0,0,0,0,0,0
Co-15.9Ni-13.6Al-19.W-0.7Ta-0.6Mo-0.3Re,alloy1,"Epishin, A. I. et al. Thermal stability of the structure of a heat-resistant cobalt alloy hardened with intermetallic ?’-phase precipitates. Russ. Metall. 2016, 286–291 (2016).",25,700,285,169,49.9,15.9,13.6,0,19,0,0.7,0,0,0.6,0,0,0,0,0.3,0,0,0,0,0,0,0,0,0,0
Co-11.7Al-9.W-2.1Ti-1.7Ta,Co-12Al-10W-2Ti-2Ta,"Ferreras, R. C., Gálvez Díaz-Rubio, F. & Campos Gómez, M. TESIS DOCTORAL Design of high temperature cobalt-based alloys processed by powder metallurgy route Autor.",25,900,550,193,75.49,0,11.65,0,9.03,2.14,1.69,0,0,0,0,0,0,0,0,0,0,0,0,0,0,0,0,0,0
Co-13.7Al-7.7W,Co-12Al-10W,"Ferreras, R. C., Gálvez Díaz-Rubio, F. & Campos Gómez, M. TESIS DOCTORAL Design of high temperature cobalt-based alloys processed by powder metallurgy route Autor.",25,900,520,194,78.63,0,13.66,0,7.71,0,0,0,0,0,0,0,0,0,0,0,0,0,0,0,0,0,0,0,0
Co-32.Ni-6.Al-12.Cr-3.W-2.5Ti-1.5Ta-0.4Si-0.1Hf-0.08C-0.01Zr-0.08B,CoWAlloy1,"Freund, L. P. et al. High temperature properties and fatigue strength of novel wrought ?/?? Co-base superalloys. J. Mater. Res. 32, 4475–4482 (2017).",25,750,492,195,42.33,32,6,12,3,2.5,1.5,0,0,0,0.08,0.01,0.08,0,0,0.4,0,0,0.1,0,0,0,0,0,0
Co-32.Ni-6.Al-12.Cr-3.W-2.5Ti-1.5Ta-0.4Si-0.1Hf-0.08C-0.01Zr-0.08B,CoWAlloy1,"Freund, L. P. et al. High temperature properties and fatigue strength of novel wrought ?/?? Co-base superalloys. J. Mater. Res. 32, 4475–4482 (2017).",25,750,486,195,42.33,32,6,12,3,2.5,1.5,0,0,0,0.08,0.01,0.08,0,0,0.4,0,0,0.1,0,0,0,0,0,0
Co-31.8Ni-8.7Al-12.6Cr-4.7W-0.3Ti-0.2Ta-0.4Si-0.1Hf-0.08C-0.01Zr-0.08B,CoWAlloy2,"Freund, L. P. et al. High temperature properties and fatigue strength of novel wrought ?/?? Co-base superalloys. J. Mater. Res. 32, 4475–4482 (2017).",25,750,423,196,41.03,31.8,8.7,12.6,4.7,0.3,0.2,0,0,0,0.08,0.01,0.08,0,0,0.4,0,0,0.1,0,0,0,0,0,0
Co-31.8Ni-8.7Al-12.6Cr-4.7W-0.3Ti-0.2Ta-0.4Si-0.1Hf-0.08C-0.01Zr-0.08B,CoWAlloy2,"Freund, L. P. et al. High temperature properties and fatigue strength of novel wrought ?/?? Co-base superalloys. J. Mater. Res. 32, 4475–4482 (2017).",25,750,418,196,41.03,31.8,8.7,12.6,4.7,0.3,0.2,0,0,0,0.08,0.01,0.08,0,0,0.4,0,0,0.1,0,0,0,0,0,0
Co-32.Ni-11.Al-12.Cr-3.W-0.3Ti-0.2Ta-0.4Si-0.1Hf-0.08C-0.01Zr-0.08B,CoWAlloy6,"Freund, L. P. et al. The Effect of a Grain Boundary Pinning B2 Phase on Polycrystalline Co-Based Superalloys with Reduced Density. Metall. Mater. Trans. A Phys. Metall. Mater. Sci. 49, 4070–4078 (2018).",25,1000,355,197,40.83,32,11,12,3,0.3,0.2,0,0,0,0.08,0.01,0.08,0,0,0.4,0,0,0.1,0,0,0,0,0,0
Co-32.Ni-11.Al-12.Cr-3.W-0.3Ti-0.2Ta-0.4Si-0.1Hf-0.08C-0.01Zr-0.08B,CoWAlloy6,"Freund, L. P. et al. The Effect of a Grain Boundary Pinning B2 Phase on Polycrystalline Co-Based Superalloys with Reduced Density. Metall. Mater. Trans. A Phys. Metall. Mater. Sci. 49, 4070–4078 (2018).",25,1050,330,197,40.83,32,11,12,3,0.3,0.2,0,0,0,0.08,0.01,0.08,0,0,0.4,0,0,0.1,0,0,0,0,0,0
Co-32.Ni-11.Al-12.Cr-3.W-0.3Ti-0.2Ta-0.4Si-0.1Hf-0.08C-0.01Zr-0.08B,CoWAlloy6,"Freund, L. P. et al. The Effect of a Grain Boundary Pinning B2 Phase on Polycrystalline Co-Based Superalloys with Reduced Density. Metall. Mater. Trans. A Phys. Metall. Mater. Sci. 49, 4070–4078 (2018).",25,1100,268,197,40.83,32,11,12,3,0.3,0.2,0,0,0,0.08,0.01,0.08,0,0,0.4,0,0,0.1,0,0,0,0,0,0
Co-32.Ni-11.Al-12.Cr-3.W-0.3Ti-0.2Ta-0.4Si-0.1Hf-0.08C-0.01Zr-0.08B,CoWAlloy6,"Freund, L. P. et al. The Effect of a Grain Boundary Pinning B2 Phase on Polycrystalline Co-Based Superalloys with Reduced Density. Metall. Mater. Trans. A Phys. Metall. Mater. Sci. 49, 4070–4078 (2018).",25,1150,263,197,40.83,32,11,12,3,0.3,0.2,0,0,0,0.08,0.01,0.08,0,0,0.4,0,0,0.1,0,0,0,0,0,0
Co-32.Ni-11.Al-12.Cr-3.W-0.3Ti-0.2Ta-0.4Si-0.1Hf-0.08C-0.01Zr-0.08B,CoWAlloy6,"Freund, L. P. et al. The Effect of a Grain Boundary Pinning B2 Phase on Polycrystalline Co-Based Superalloys with Reduced Density. Metall. Mater. Trans. A Phys. Metall. Mater. Sci. 49, 4070–4078 (2018).",25,1200,258,197,40.83,32,11,12,3,0.3,0.2,0,0,0,0.08,0.01,0.08,0,0,0.4,0,0,0.1,0,0,0,0,0,0
Co-32.Ni-9.Al-12.Cr-5.W-0.3Ti-0.2Ta-1.Mo-0.4Si-0.1Hf-0.08C-0.01Zr-0.08B,CoWAlloy3,"Freund, L. P. et al. The grain boundary pinning effect of the ? phase in an advanced polycrystalline ?/?? Co-base superalloy. J. Alloys Compd. 753, 333–342 (2018).",25,1000,383,198,39.83,32,9,12,5,0.3,0.2,0,0,1,0.08,0.01,0.08,0,0,0.4,0,0,0.1,0,0,0,0,0,0
Co-32.Ni-9.Al-12.Cr-5.W-0.3Ti-0.2Ta-1.Mo-0.4Si-0.1Hf-0.08C-0.01Zr-0.08B,CoWAlloy3,"Freund, L. P. et al. The grain boundary pinning effect of the ? phase in an advanced polycrystalline ?/?? Co-base superalloy. J. Alloys Compd. 753, 333–342 (2018).",25,1100,354,198,39.83,32,9,12,5,0.3,0.2,0,0,1,0.08,0.01,0.08,0,0,0.4,0,0,0.1,0,0,0,0,0,0
Co-32.Ni-9.Al-12.Cr-5.W-0.3Ti-0.2Ta-1.Mo-0.4Si-0.1Hf-0.08C-0.01Zr-0.08B,CoWAlloy3,"Freund, L. P. et al. The grain boundary pinning effect of the ? phase in an advanced polycrystalline ?/?? Co-base superalloy. J. Alloys Compd. 753, 333–342 (2018).",25,1050,352,198,39.83,32,9,12,5,0.3,0.2,0,0,1,0.08,0.01,0.08,0,0,0.4,0,0,0.1,0,0,0,0,0,0
Co-32.Ni-9.Al-12.Cr-5.W-0.3Ti-0.2Ta-1.Mo-0.4Si-0.1Hf-0.08C-0.01Zr-0.08B,CoWAlloy3,"Freund, L. P. et al. The grain boundary pinning effect of the ? phase in an advanced polycrystalline ?/?? Co-base superalloy. J. Alloys Compd. 753, 333–342 (2018).",25,1025,342,198,39.83,32,9,12,5,0.3,0.2,0,0,1,0.08,0.01,0.08,0,0,0.4,0,0,0.1,0,0,0,0,0,0
Co-32.Ni-9.Al-12.Cr-5.W-0.3Ti-0.2Ta-1.Mo-0.4Si-0.1Hf-0.08C-0.01Zr-0.08B,CoWAlloy3,"Freund, L. P. et al. The grain boundary pinning effect of the ? phase in an advanced polycrystalline ?/?? Co-base superalloy. J. Alloys Compd. 753, 333–342 (2018).",25,1075,336,198,39.83,32,9,12,5,0.3,0.2,0,0,1,0.08,0.01,0.08,0,0,0.4,0,0,0.1,0,0,0,0,0,0
Co-32.Ni-9.Al-12.Cr-5.W-0.3Ti-0.2Ta-1.Mo-0.4Si-0.1Hf-0.08C-0.01Zr-0.08B,CoWAlloy3,"Freund, L. P. et al. The grain boundary pinning effect of the ? phase in an advanced polycrystalline ?/?? Co-base superalloy. J. Alloys Compd. 753, 333–342 (2018).",25,1125,305,198,39.83,32,9,12,5,0.3,0.2,0,0,1,0.08,0.01,0.08,0,0,0.4,0,0,0.1,0,0,0,0,0,0
Co-32.Ni-9.Al-12.Cr-5.W-0.3Ti-0.2Ta-1.Mo-0.4Si-0.1Hf-0.08C-0.01Zr-0.08B,CoWAlloy3,"Freund, L. P. et al. The grain boundary pinning effect of the ? phase in an advanced polycrystalline ?/?? Co-base superalloy. J. Alloys Compd. 753, 333–342 (2018).",25,1150,274,198,39.83,32,9,12,5,0.3,0.2,0,0,1,0.08,0.01,0.08,0,0,0.4,0,0,0.1,0,0,0,0,0,0
Co-29.7Ni-9.1Al-12.4Cr-1.3W-3.7Nb,1W4Nb,"Fu, H. et al. Microstructure and Properties Evolution of Co-Al-W-Ni-Cr Superalloys by Molybdenum and Niobium Substitutions for Tungsten. Metall. Mater. Trans. A Phys. Metall. Mater. Sci. 51, 299–308 (2020).",25,750,457.8362394,205,43.83,29.69,9.05,12.43,1.26,0,0,3.74,0,0,0,0,0,0,0,0,0,0,0,0,0,0,0,0,0
Co-29.9Ni-8.7Al-12.1Cr-3.1W-1.8Nb,3W2Nb,"Fu, H. et al. Microstructure and Properties Evolution of Co-Al-W-Ni-Cr Superalloys by Molybdenum and Niobium Substitutions for Tungsten. Metall. Mater. Trans. A Phys. Metall. Mater. Sci. 51, 299–308 (2020).",25,750,416.0293668,204,44.41,29.89,8.69,12.11,3.09,0,0,1.81,0,0,0,0,0,0,0,0,0,0,0,0,0,0,0,0,0
Co-29.9Ni-9.Al-12.2Cr-4.1W-1.Nb,4W1Nb,"Fu, H. et al. Microstructure and Properties Evolution of Co-Al-W-Ni-Cr Superalloys by Molybdenum and Niobium Substitutions for Tungsten. Metall. Mater. Trans. A Phys. Metall. Mater. Sci. 51, 299–308 (2020).",25,750,397.67513,203,43.76,29.91,9.03,12.19,4.07,0,0,1.04,0,0,0,0,0,0,0,0,0,0,0,0,0,0,0,0,0
Co-29.7Ni-8.9Al-12.3Cr-5.1W,5W,"Fu, H. et al. Microstructure and Properties Evolution of Co-Al-W-Ni-Cr Superalloys by Molybdenum and Niobium Substitutions for Tungsten. Metall. Mater. Trans. A Phys. Metall. Mater. Sci. 51, 299–308 (2020).",25,750,376.2618538,199,44.04,29.71,8.86,12.32,5.07,0,0,0,0,0,0,0,0,0,0,0,0,0,0,0,0,0,0,0,0
Co-29.5Ni-8.9Al-12.6Cr-3.9W-1.Mo,4W1Mo,"Fu, H. et al. Microstructure and Properties Evolution of Co-Al-W-Ni-Cr Superalloys by Molybdenum and Niobium Substitutions for Tungsten. Metall. Mater. Trans. A Phys. Metall. Mater. Sci. 51, 299–308 (2020).",25,750,367.0847354,200,44.07,29.49,8.9,12.58,3.92,0,0,0,0,1.04,0,0,0,0,0,0,0,0,0,0,0,0,0,0,0
Co-29.9Ni-8.9Al-12.1Cr-3.1W-1.8Mo,3W2Mo,"Fu, H. et al. Microstructure and Properties Evolution of Co-Al-W-Ni-Cr Superalloys by Molybdenum and Niobium Substitutions for Tungsten. Metall. Mater. Trans. A Phys. Metall. Mater. Sci. 51, 299–308 (2020).",25,750,344.6517793,201,44.22,29.89,8.91,12.1,3.09,0,0,0,0,1.79,0,0,0,0,0,0,0,0,0,0,0,0,0,0,0
Co-26.7Ni-9.1Al-12.4Cr-1.3W-3.8Mo,1W4Mo,"Fu, H. et al. Microstructure and Properties Evolution of Co-Al-W-Ni-Cr Superalloys by Molybdenum and Niobium Substitutions for Tungsten. Metall. Mater. Trans. A Phys. Metall. Mater. Sci. 51, 299–308 (2020).",25,750,320.1794636,202,46.81,26.69,9.05,12.42,1.25,0,0,0,0,3.78,0,0,0,0,0,0,0,0,0,0,0,0,0,0,0
Co-30.Ni-6.7Al-3.3Ti,3.3Ti,"Gao, Q. et al. Effects of alloying elements on microstructure and mechanical properties of Co–Ni–Al–Ti superalloy. Mater. Sci. Eng. A 779, (2020).",25,650,434,206,60,30,6.7,0,0,3.3,0,0,0,0,0,0,0,0,0,0,0,0,0,0,0,0,0,0,0
Co-30.Ni-7.5Al-2.5Ti-2.Mo,2Mo,"Gao, Q. et al. Effects of alloying elements on microstructure and mechanical properties of Co–Ni–Al–Ti superalloy. Mater. Sci. Eng. A 779, (2020).",25,650,398,209,58,30,7.5,0,0,2.5,0,0,0,2,0,0,0,0,0,0,0,0,0,0,0,0,0,0,0
Co-30.Ni-7.5Al-2.5Ti,2.5Ti,"Gao, Q. et al. Effects of alloying elements on microstructure and mechanical properties of Co–Ni–Al–Ti superalloy. Mater. Sci. Eng. A 779, (2020).",25,650,369,207,60,30,7.5,0,0,2.5,0,0,0,0,0,0,0,0,0,0,0,0,0,0,0,0,0,0,0
Co-30.Ni-6.7Al-3.3Ti,3.3Ti,"Gao, Q. et al. Effects of alloying elements on microstructure and mechanical properties of Co–Ni–Al–Ti superalloy. Mater. Sci. Eng. A 779, (2020).",25,650,367,206,60,30,6.7,0,0,3.3,0,0,0,0,0,0,0,0,0,0,0,0,0,0,0,0,0,0,0
Co-30.Ni-8.3Al-1.7Ti,1.7Ti,"Gao, Q. et al. Effects of alloying elements on microstructure and mechanical properties of Co–Ni–Al–Ti superalloy. Mater. Sci. Eng. A 779, (2020).",25,650,356,210,60,30,8.3,0,0,1.7,0,0,0,0,0,0,0,0,0,0,0,0,0,0,0,0,0,0,0
Co-30.Ni-7.5Al-2.Cr-2.5Ti,2Cr,"Gao, Q. et al. Effects of alloying elements on microstructure and mechanical properties of Co–Ni–Al–Ti superalloy. Mater. Sci. Eng. A 779, (2020).",25,650,336,208,58,30,7.5,2,0,2.5,0,0,0,0,0,0,0,0,0,0,0,0,0,0,0,0,0,0,0
Co-30.Ni-7.5Al-2.5Ti-2.Mo,2Mo,"Gao, Q. et al. Effects of alloying elements on microstructure and mechanical properties of Co–Ni–Al–Ti superalloy. Mater. Sci. Eng. A 779, (2020).",25,650,335,209,58,30,7.5,0,0,2.5,0,0,0,2,0,0,0,0,0,0,0,0,0,0,0,0,0,0,0
Co-30.Ni-7.5Al-2.5Ti,2.5Ti,"Gao, Q. et al. Effects of alloying elements on microstructure and mechanical properties of Co–Ni–Al–Ti superalloy. Mater. Sci. Eng. A 779, (2020).",25,650,313,207,60,30,7.5,0,0,2.5,0,0,0,0,0,0,0,0,0,0,0,0,0,0,0,0,0,0,0
Co-30.Ni-7.5Al-2.Cr-2.5Ti,2Cr,"Gao, Q. et al. Effects of alloying elements on microstructure and mechanical properties of Co–Ni–Al–Ti superalloy. Mater. Sci. Eng. A 779, (2020).",25,650,302,208,58,30,7.5,2,0,2.5,0,0,0,0,0,0,0,0,0,0,0,0,0,0,0,0,0,0,0
Co-30.Ni-8.3Al-1.7Ti,1.7Ti,"Gao, Q. et al. Effects of alloying elements on microstructure and mechanical properties of Co–Ni–Al–Ti superalloy. Mater. Sci. Eng. A 779, (2020).",25,650,285,210,60,30,8.3,0,0,1.7,0,0,0,0,0,0,0,0,0,0,0,0,0,0,0,0,0,0,0
Co-30.Ni-6.7Al-3.3Ti,3.3Ti,"Gao, Q. et al. Effects of alloying elements on microstructure and mechanical properties of Co–Ni–Al–Ti superalloy. Mater. Sci. Eng. A 779, (2020).",25,650,201,206,60,30,6.7,0,0,3.3,0,0,0,0,0,0,0,0,0,0,0,0,0,0,0,0,0,0,0
Co-30.Ni-8.3Al-1.7Ti,1.7Ti,"Gao, Q. et al. Effects of alloying elements on microstructure and mechanical properties of Co–Ni–Al–Ti superalloy. Mater. Sci. Eng. A 779, (2020).",25,650,195,210,60,30,8.3,0,0,1.7,0,0,0,0,0,0,0,0,0,0,0,0,0,0,0,0,0,0,0
Co-30.Ni-7.5Al-2.Cr-2.5Ti,2Cr,"Gao, Q. et al. Effects of alloying elements on microstructure and mechanical properties of Co–Ni–Al–Ti superalloy. Mater. Sci. Eng. A 779, (2020).",25,650,183,208,58,30,7.5,2,0,2.5,0,0,0,0,0,0,0,0,0,0,0,0,0,0,0,0,0,0,0
Co-30.Ni-7.5Al-2.5Ti,2.5Ti,"Gao, Q. et al. Effects of alloying elements on microstructure and mechanical properties of Co–Ni–Al–Ti superalloy. Mater. Sci. Eng. A 779, (2020).",25,650,176,207,60,30,7.5,0,0,2.5,0,0,0,0,0,0,0,0,0,0,0,0,0,0,0,0,0,0,0
Co-30.Ni-7.5Al-2.5Ti-2.Mo,2Mo,"Gao, Q. et al. Effects of alloying elements on microstructure and mechanical properties of Co–Ni–Al–Ti superalloy. Mater. Sci. Eng. A 779, (2020).",25,650,168,209,58,30,7.5,0,0,2.5,0,0,0,2,0,0,0,0,0,0,0,0,0,0,0,0,0,0,0
Co-31.8Ni-8.7Al-12.6Cr-4.7W-0.3Ti-0.2Ta-0.4Si-0.1Hf-0.08C-0.01Zr-0.08B,CoWAlloy2,"Hausmann, D. et al. Enhancing the high-temperature strength of a Co-base superalloy by optimizing the ?/?’ microstructure. Metals (Basel). 10, (2020).",25,725,382,196,41.03,31.8,8.7,12.6,4.7,0.3,0.2,0,0,0,0.08,0.01,0.08,0,0,0.4,0,0,0.1,0,0,0,0,0,0
Co-31.8Ni-8.7Al-12.6Cr-4.7W-0.3Ti-0.2Ta-0.4Si-0.1Hf-0.08C-0.01Zr-0.08B,CoWAlloy2,"Hausmann, D. et al. Enhancing the high-temperature strength of a Co-base superalloy by optimizing the ?/?’ microstructure. Metals (Basel). 10, (2020).",25,750,378,196,41.03,31.8,8.7,12.6,4.7,0.3,0.2,0,0,0,0.08,0.01,0.08,0,0,0.4,0,0,0.1,0,0,0,0,0,0
Co-7.9Al-6.8W,Co-7.9Al-6.8W,"Kazantseva, N. V. et al. Mechanical and magnetic properties of alloys near the concentration range of the existence of Co3(Al,W) intermetallic compound. Phys. Met. Metallogr. 118, 432–438 (2017).",25,50,414,227,85.3,0,7.9,0,6.8,0,0,0,0,0,0,0,0,0,0,0,0,0,0,0,0,0,0,0,0
Co-8.7Al-10.W,Co-8.7Al-10W,"Kazantseva, N. V. et al. Mechanical and magnetic properties of alloys near the concentration range of the existence of Co3(Al,W) intermetallic compound. Phys. Met. Metallogr. 118, 432–438 (2017).",25,50,413,229,81.3,0,8.7,0,10,0,0,0,0,0,0,0,0,0,0,0,0,0,0,0,0,0,0,0,0
Co-8.2Al-8.5W,Co-8.2Al-8.5W,"Kazantseva, N. V. et al. Mechanical and magnetic properties of alloys near the concentration range of the existence of Co3(Al,W) intermetallic compound. Phys. Met. Metallogr. 118, 432–438 (2017).",25,50,400,228,83.3,0,8.2,0,8.5,0,0,0,0,0,0,0,0,0,0,0,0,0,0,0,0,0,0,0,0
Co-9.Al-4.6W,Co-9Al-4.6W,"Kazantseva, N. V. et al. Mechanical and magnetic properties of alloys near the concentration range of the existence of Co3(Al,W) intermetallic compound. Phys. Met. Metallogr. 118, 432–438 (2017).",25,50,290,226,86.4,0,9,0,4.6,0,0,0,0,0,0,0,0,0,0,0,0,0,0,0,0,0,0,0,0
Co-9.1Al-9.4W-0.04B,0.04B-noPDZ,"Kolb, M. et al. On the grain boundary strengthening effect of boron in ?/?? Cobalt-base superalloys. Acta Mater. 145, 247–254 (2018).",25,900,459.8755991,245,81.463,0,9.1,0,9.4,0,0,0,0,0,0,0,0.037,0,0,0,0,0,0,0,0,0,0,0,0
Co-9.1Al-9.4W-0.04B,0.04B,"Kolb, M. et al. On the grain boundary strengthening effect of boron in ?/?? Cobalt-base superalloys. Acta Mater. 145, 247–254 (2018).",25,900,444.5804018,245,81.463,0,9.1,0,9.4,0,0,0,0,0,0,0,0.037,0,0,0,0,0,0,0,0,0,0,0,0
Co-9.1Al-9.5W,B-free,"Kolb, M. et al. On the grain boundary strengthening effect of boron in ?/?? Cobalt-base superalloys. Acta Mater. 145, 247–254 (2018).",25,900,431.3245641,243,81.4,0,9.1,0,9.5,0,0,0,0,0,0,0,0,0,0,0,0,0,0,0,0,0,0,0,0
Co-10.Ni-7.Al-7.W-4.Ti-1.Ta,L12,"Lass, E. A., Sauza, D. J., Dunand, D. C. & Seidman, D. N. Multicomponent ?’-strengthened Co-based superalloys with increased solvus temperatures and reduced mass densities. Acta Mater. 147, 284–295 (2018).",25,900,425,263,71,10,7,0,7,4,1,0,0,0,0,0,0,0,0,0,0,0,0,0,0,0,0,0,0
Co-30.Ni-7.Al-7.W-4.Ti-1.Ta,L13,"Lass, E. A., Sauza, D. J., Dunand, D. C. & Seidman, D. N. Multicomponent ?’-strengthened Co-based superalloys with increased solvus temperatures and reduced mass densities. Acta Mater. 147, 284–295 (2018).",25,900,401,264,51,30,7,0,7,4,1,0,0,0,0,0,0,0,0,0,0,0,0,0,0,0,0,0,0
Co-30.Ni-7.Al-2.W-4.Ti-1.Ta-1.Nb-3.Mo,L19,"Lass, E. A., Sauza, D. J., Dunand, D. C. & Seidman, D. N. Multicomponent ?’-strengthened Co-based superalloys with increased solvus temperatures and reduced mass densities. Acta Mater. 147, 284–295 (2018).",25,900,345,270,52,30,7,0,2,4,1,1,0,3,0,0,0,0,0,0,0,0,0,0,0,0,0,0,0
Co-30.Ni-7.Al-4.Ti-2.Nb-5.Mo,L15,"Lass, E. A., Sauza, D. J., Dunand, D. C. & Seidman, D. N. Multicomponent ?’-strengthened Co-based superalloys with increased solvus temperatures and reduced mass densities. Acta Mater. 147, 284–295 (2018).",25,900,325,266,52,30,7,0,0,4,0,2,0,5,0,0,0,0,0,0,0,0,0,0,0,0,0,0,0
Co-30.Ni-7.Al-4.Ti-1.Ta-1.Nb-5.Mo,L17,"Lass, E. A., Sauza, D. J., Dunand, D. C. & Seidman, D. N. Multicomponent ?’-strengthened Co-based superalloys with increased solvus temperatures and reduced mass densities. Acta Mater. 147, 284–295 (2018).",25,900,320,268,52,30,7,0,0,4,1,1,0,5,0,0,0,0,0,0,0,0,0,0,0,0,0,0,0
Co-10.Ni-7.Al-2.W-4.Ti-1.Ta-1.Nb-3.Mo,L18,"Lass, E. A., Sauza, D. J., Dunand, D. C. & Seidman, D. N. Multicomponent ?’-strengthened Co-based superalloys with increased solvus temperatures and reduced mass densities. Acta Mater. 147, 284–295 (2018).",25,900,320,269,72,10,7,0,2,4,1,1,0,3,0,0,0,0,0,0,0,0,0,0,0,0,0,0,0
Co-10.Ni-7.Al-4.Ti-2.Nb-5.Mo,L14,"Lass, E. A., Sauza, D. J., Dunand, D. C. & Seidman, D. N. Multicomponent ?’-strengthened Co-based superalloys with increased solvus temperatures and reduced mass densities. Acta Mater. 147, 284–295 (2018).",25,900,295,265,72,10,7,0,0,4,0,2,0,5,0,0,0,0,0,0,0,0,0,0,0,0,0,0,0
Co-10.Ni-7.Al-4.Ti-1.Ta-1.Nb-5.Mo,L16,"Lass, E. A., Sauza, D. J., Dunand, D. C. & Seidman, D. N. Multicomponent ?’-strengthened Co-based superalloys with increased solvus temperatures and reduced mass densities. Acta Mater. 147, 284–295 (2018).",25,900,288,267,72,10,7,0,0,4,1,1,0,5,0,0,0,0,0,0,0,0,0,0,0,0,0,0,0
Co-12.Ti-5.Re,Re5,"Li, L. et al. Effect of Re on microstructure and mechanical properties of ?/?? Co-Ti-based superalloys. Intermetallics 115, (2019).",25,800,525,273,83,0,0,0,0,12,0,0,0,0,0,0,0,0,5,0,0,0,0,0,0,0,0,0,0
Co-12.Ti-3.Re,Re3,"Li, L. et al. Effect of Re on microstructure and mechanical properties of ?/?? Co-Ti-based superalloys. Intermetallics 115, (2019).",25,800,515,272,85,0,0,0,0,12,0,0,0,0,0,0,0,0,3,0,0,0,0,0,0,0,0,0,0
Co-12.Ti-1.Re,Re1,"Li, L. et al. Effect of Re on microstructure and mechanical properties of ?/?? Co-Ti-based superalloys. Intermetallics 115, (2019).",25,800,428,271,87,0,0,0,0,12,0,0,0,0,0,0,0,0,1,0,0,0,0,0,0,0,0,0,0
Co-30.Ni-9.9Al-1.9Nb-5.1Mo,Co-30Ni-99Al-5.1Mo-1.9Nb,"Liu, Q., Coakley, J., Seidman, D. N. & Dunand, D. C. Precipitate Evolution and Creep Behavior of a W-Free Co-based Superalloy. Metall. Mater. Trans. A Phys. Metall. Mater. Sci. 47, 6090–6096 (2016).",25,900,269.1954726,290,53.1,30,9.9,0,0,0,0,1.9,0,5.1,0,0,0,0,0,0,0,0,0,0,0,0,0,0,0
Co-30.Ni-9.9Al-1.9Nb-5.1Mo,Co-30Ni-99Al-5.1Mo-1.9Nb,"Liu, Q., Coakley, J., Seidman, D. N. & Dunand, D. C. Precipitate Evolution and Creep Behavior of a W-Free Co-based Superalloy. Metall. Mater. Trans. A Phys. Metall. Mater. Sci. 47, 6090–6096 (2016).",25,900,264.0970735,290,53.1,30,9.9,0,0,0,0,1.9,0,5.1,0,0,0,0,0,0,0,0,0,0,0,0,0,0,0
Co-30.Ni-9.9Al-1.9Nb-5.1Mo,Co-30Ni-99Al-5.1Mo-1.9Nb,"Liu, Q., Coakley, J., Seidman, D. N. & Dunand, D. C. Precipitate Evolution and Creep Behavior of a W-Free Co-based Superalloy. Metall. Mater. Trans. A Phys. Metall. Mater. Sci. 47, 6090–6096 (2016).",25,900,263.0773937,290,53.1,30,9.9,0,0,0,0,1.9,0,5.1,0,0,0,0,0,0,0,0,0,0,0,0,0,0,0
Co-30.Ni-9.9Al-1.9Nb-5.1Mo,Co-30Ni-99Al-5.1Mo-1.9Nb,"Liu, Q., Coakley, J., Seidman, D. N. & Dunand, D. C. Precipitate Evolution and Creep Behavior of a W-Free Co-based Superalloy. Metall. Mater. Trans. A Phys. Metall. Mater. Sci. 47, 6090–6096 (2016).",25,900,256.9593148,290,53.1,30,9.9,0,0,0,0,1.9,0,5.1,0,0,0,0,0,0,0,0,0,0,0,0,0,0,0
