Repository: BrandonOhl/ML-Creep-Prediction

# ML-Creep-Prediction

# Run "Final ML program-Mar2023.ipynb"

# "ML-Co-input_xx" files are the input data files that are imported into the program.

# "alloy data compilation_UpdateMar2023" is the original database values as entered, which was split into the individual data input files.

# "Master Property Sheet" are the training dataset properties reported by the program after running it.

# "new_prediction_composition.csv" is the new data that the program will try to predict/validate. If property values are known for a given  stress/temperature, the program will pull those values.

File: ML-Co-input_lattice misfit.csv (part 1 of 3)
Shortname,Name,Paper,Aging Temp C,Temperature C,g' lattice parameter (nm),g lattice parameter,misfit,Notes,Index,Co,Ni,Al,Cr,W,Ti,Ta,Nb,V,Mo,C,Zr,B,Ir,Re,Si,Fe,Y,Hf,Ge,Mn,Sc,Ru,Ce,Nd
Co-8.3Al-9.4W-0.12B,9W-0.12B,"Bauer, A., Neumeier, S., Pyczak, F., & Göken, M. (2012). Creep Strength and Microstructure of Polycrystalline ?? - Strengthened Cobalt-Base Superalloys. In Superalloys 2012 (pp. 695–703). https://doi.org/10.1002/9781118516430.ch78",900,25,0.3609,0.3581,0.007789,(020) peak,44,82.18,0,8.3,0,9.4,0,0,0,0,0,0,0,0.12,0,0,0,0,0,0,0,0,0,0,0,0
Co-8.3Al-9.4W-0.12B,9W-0.12B,"Bauer, A., Neumeier, S., Pyczak, F., & Göken, M. (2012). Creep Strength and Microstructure of Polycrystalline ?? - Strengthened Cobalt-Base Superalloys. In Superalloys 2012 (pp. 695–703). https://doi.org/10.1002/9781118516430.ch78",900,850,0.3657,0.3644,0.003561,(020) peak,44,82.18,0,8.3,0,9.4,0,0,0,0,0,0,0,0.12,0,0,0,0,0,0,0,0,0,0,0,0
Co-8.1Al-9.1W-1.7Ta-2.5Ir,2Ta2Ir,"Bauer, A., Neumeier, S., Pyczak, F., & Göken, M. (2015). Influence of iridium on the properties of ??-strengthened co-base superalloys. Advanced Engineering Materials, 17(6), 748–754. https://doi.org/10.1002/adem.201400267",900,25,0.3619,0.3601,0.004986,"(202) peak, aged 200 hrs at 900 C",21000,78.6,0,8.1,0,9.1,0,1.7,0,0,0,0,0,0,2.5,0,0,0,0,0,0,0,0,0,0,0
Co-9.Al-9.W,Co-9Al-9W:HT,"Cartón-Cordero, M. et al. Microstructure and compression strength of Co-based superalloys hardened by ?? and carbide precipitation. Mater. Sci. Eng. A 734, 437–444 (2018)",900,25,,,0.0026,(111) peak,82,82,0,9,0,9,0,0,0,0,0,0,0,0,0,0,0,0,0,0,0,0,0,0,0,0
Co-11.7Al-14.W-0.5Ti-0.4Ta,Co-2T/Ta-quinary,"Casas, R., Gálvez, F., & Campos, M. (2018). Microstructural development of powder metallurgy cobalt-based superalloys processed by field assisted sintering techniques (FAST). Materials Science and Engineering A, 724, 461–468. https://doi.org/10.1016/j.msea.2018.04.005",1250,25,,,0.0029,solutionized,84,73.4,0,11.7,0,14.01,0.48,0.41,0,0,0,0,0,0,0,0,0,0,0,0,0,0,0,0,0,0
Co-11.7Al-14.W-0.5Ti-0.4Ta,Co-2T/Ta-quinary,"Casas, R., Gálvez, F., & Campos, M. (2018). Microstructural development of powder metallurgy cobalt-based superalloys processed by field assisted sintering techniques (FAST). Materials Science and Engineering A, 724, 461–468. https://doi.org/10.1016/j.msea.2018.04.005",900,25,,,0.0045,24hr aged 900C,84,73.4,0,11.7,0,14.01,0.48,0.41,0,0,0,0,0,0,0,0,0,0,0,0,0,0,0,0,0,0
Co-8.4Al-12.1W,CoAlW-ternary,"Casas, R., Gálvez, F., & Campos, M. (2018). Microstructural development of powder metallurgy cobalt-based superalloys processed by field assisted sintering techniques (FAST). Materials Science and Engineering A, 724, 461–468. https://doi.org/10.1016/j.msea.2018.04.005",1250,25,,,0.0033,solutionized,85,79.57,0,8.35,0,12.08,0,0,0,0,0,0,0,0,0,0,0,0,0,0,0,0,0,0,0,0
Co-8.4Al-12.1W,CoAlW-ternary,"Casas, R., Gálvez, F., & Campos, M. (2018). Microstructural development of powder metallurgy cobalt-based superalloys processed by field assisted sintering techniques (FAST). Materials Science and Engineering A, 724, 461–468. https://doi.org/10.1016/j.msea.2018.04.005",900,25,,,0.0039,24hr aged 900C,85,79.57,0,8.35,0,12.08,0,0,0,0,0,0,0,0,0,0,0,0,0,0,0,0,0,0,0,0
Co-30.Ni-12.Al,Co-30Ni-12Al,"Chen, Y., Wang, C., Ruan, J., Yang, S., Omori, T., Kainuma, R., Ishida, K., Han, J., Lu, Y., & Liu, X. (2020). Development of low-density ?/?? Co–Al–Ta-based superalloys with high solvus temperature. Acta Materialia, 188, 652–664. https://doi.org/10.1016/j.actamat.2020.02.059",800,25,0.3598,0.3563,0.009775,"aged 800C for 48 hr, (111) peak",123,58,30,12,0,0,0,0,0,0,0,0,0,0,0,0,0,0,0,0,0,0,0,0,0,0
Co-30.Ni-12.Al-12.Cr,Co-30Ni-12Al-12Cr,"Chen, Y., Wang, C., Ruan, J., Yang, S., Omori, T., Kainuma, R., Ishida, K., Han, J., Lu, Y., & Liu, X. (2020). Development of low-density ?/?? Co–Al–Ta-based superalloys with high solvus temperature. Acta Materialia, 188, 652–664. https://doi.org/10.1016/j.actamat.2020.02.062",800,25,0.3593,0.3581,0.003345,(111) peak,126,46,30,12,12,0,0,0,0,0,0,0,0,0,0,0,0,0,0,0,0,0,0,0,0,0
Co-30.Ni-12.Al-4.Cr,Co-30Ni-12Al-4Cr,"Chen, Y., Wang, C., Ruan, J., Yang, S., Omori, T., Kainuma, R., Ishida, K., Han, J., Lu, Y., & Liu, X. (2020). Development of low-density ?/?? Co–Al–Ta-based superalloys with high solvus temperature. Acta Materialia, 188, 652–664. https://doi.org/10.1016/j.actamat.2020.02.060",800,25,0.3597,0.357,0.007535,(111) peak,124,54,30,12,4,0,0,0,0,0,0,0,0,0,0,0,0,0,0,0,0,0,0,0,0,0
Co-30.Ni-12.Al-8.Cr,Co-30Ni-12Al-8Cr,"Chen, Y., Wang, C., Ruan, J., Yang, S., Omori, T., Kainuma, R., Ishida, K., Han, J., Lu, Y., & Liu, X. (2020). Development of low-density ?/?? Co–Al–Ta-based superalloys with high solvus temperature. Acta Materialia, 188, 652–664. https://doi.org/10.1016/j.actamat.2020.02.061",800,25,0.3597,0.3576,0.005855,(111) peak,125,50,30,12,8,0,0,0,0,0,0,0,0,0,0,0,0,0,0,0,0,0,0,0,0,0
Co-27.2Ni-3.1Al-10.9Cr-8.1Ti,101a,"Christofidou, K. A. et al. The microstructure and hardness of Ni-Co-Al-Ti-Cr quinary alloys. J. Alloys Compd. (2016) doi:10.1016/j.jallcom.2016.07.159.",50,25,0.3585,0.3566,0.005314,"air cooled, just report 50C as ""equilibrium aging temp""",129,50.7,27.2,3.1,10.9,0,8.1,0,0,0,0,0,0,0,0,0,0,0,0,0,0,0,0,0,0,0
Co-19.7Ni-5.4Al-11.Cr-5.3Ti,101b,"Christofidou, K. A. et al. The microstructure and hardness of Ni-Co-Al-Ti-Cr quinary alloys. J. Alloys Compd. (2016) doi:10.1016/j.jallcom.2016.07.159.",50,25,0.3578,0.3567,0.003079,,139,58.6,19.7,5.4,11,0,5.3,0,0,0,0,0,0,0,0,0,0,0,0,0,0,0,0,0,0,0
Co-19.7Ni-7.5Al-11.1Cr-2.6Ti,101c,"Christofidou, K. A. et al. The microstructure and hardness of Ni-Co-Al-Ti-Cr quinary alloys. J. Alloys Compd. (2016) doi:10.1016/j.jallcom.2016.07.159.",50,25,0.3571,0.3562,0.002523,,151,59.1,19.7,7.5,11.1,0,2.6,0,0,0,0,0,0,0,0,0,0,0,0,0,0,0,0,0,0,0
Co-39.8Ni-2.8Al-10.8Cr-7.6Ti,102a,"Christofidou, K. A. et al. The microstructure and hardness of Ni-Co-Al-Ti-Cr quinary alloys. J. Alloys Compd. (2016) doi:10.1016/j.jallcom.2016.07.159.",50,25,0.3586,0.3563,0.006434,,136,39,39.8,2.8,10.8,0,7.6,0,0,0,0,0,0,0,0,0,0,0,0,0,0,0,0,0,0,0
Co-39.2Ni-5.9Al-10.5Cr-5.3Ti,102b,"Christofidou, K. A. et al. The microstructure and hardness of Ni-Co-Al-Ti-Cr quinary alloys. J. Alloys Compd. (2016) doi:10.1016/j.jallcom.2016.07.159.",50,25,0.358,0.3562,0.005041,,140,39.1,39.2,5.9,10.5,0,5.3,0,0,0,0,0,0,0,0,0,0,0,0,0,0,0,0,0,0,0
Co-39.7Ni-7.5Al-10.8Cr-2.6Ti,102c,"Christofidou, K. A. et al. The microstructure and hardness of Ni-Co-Al-Ti-Cr quinary alloys. J. Alloys Compd. (2016) doi:10.1016/j.jallcom.2016.07.159.",50,25,0.3572,0.3558,0.003927,,152,39.4,39.7,7.5,10.8,0,2.6,0,0,0,0,0,0,0,0,0,0,0,0,0,0,0,0,0,0,0
Co-58.3Ni-3.2Al-10.8Cr-8.2Ti,103a,"Christofidou, K. A. et al. The microstructure and hardness of Ni-Co-Al-Ti-Cr quinary alloys. J. Alloys Compd. (2016) doi:10.1016/j.jallcom.2016.07.159.",50,25,0.3584,0.3563,0.005877,,128,19.5,58.3,3.2,10.8,0,8.2,0,0,0,0,0,0,0,0,0,0,0,0,0,0,0,0,0,0,0
Co-59.5Ni-4.5Al-10.9Cr-5.6Ti,103b,"Christofidou, K. A. et al. The microstructure and hardness of Ni-Co-Al-Ti-Cr quinary alloys. J. Alloys Compd. (2016) doi:10.1016/j.jallcom.2016.07.159.",50,25,0.3577,0.3559,0.005045,,137,19.5,59.5,4.5,10.9,0,5.6,0,0,0,0,0,0,0,0,0,0,0,0,0,0,0,0,0,0,0
Co-58.4Ni-8.6Al-10.7Cr-2.7Ti,103c,"Christofidou, K. A. et al. The microstructure and hardness of Ni-Co-Al-Ti-Cr quinary alloys. J. Alloys Compd. (2016) doi:10.1016/j.jallcom.2016.07.159.",50,25,0.3568,0.3555,0.00365,,146,19.6,58.4,8.6,10.7,0,2.7,0,0,0,0,0,0,0,0,0,0,0,0,0,0,0,0,0,0,0
Co-18.3Ni-3.Al-16.2Cr-7.8Ti,151a,"Christofidou, K. A. et al. The microstructure and hardness of Ni-Co-Al-Ti-Cr quinary alloys. J. Alloys Compd. (2016) doi:10.1016/j.jallcom.2016.07.159.",50,25,0.3585,0.3569,0.004473,,134,54.7,18.3,3,16.2,0,7.8,0,0,0,0,0,0,0,0,0,0,0,0,0,0,0,0,0,0,0
Co-18.3Ni-5.Al-16.1Cr-5.2Ti,151b,"Christofidou, K. A. et al. The microstructure and hardness of Ni-Co-Al-Ti-Cr quinary alloys. J. Alloys Compd. (2016) doi:10.1016/j.jallcom.2016.07.159.",50,25,0.3579,0.3567,0.003359,,142,55.4,18.3,5,16.1,0,5.2,0,0,0,0,0,0,0,0,0,0,0,0,0,0,0,0,0,0,0
Co-19.Ni-7.1Al-16.5Cr-2.7Ti,151c,"Christofidou, K. A. et al. The microstructure and hardness of Ni-Co-Al-Ti-Cr quinary alloys. J. Alloys Compd. (2016) doi:10.1016/j.jallcom.2016.07.159.",50,25,0.3575,0.3564,0.003082,,147,54.7,19,7.1,16.5,0,2.7,0,0,0,0,0,0,0,0,0,0,0,0,0,0,0,0,0,0,0
Co-37.1Ni-3.1Al-16.3Cr-7.9Ti,152a,"Christofidou, K. A. et al. The microstructure and hardness of Ni-Co-Al-Ti-Cr quinary alloys. J. Alloys Compd. (2016) doi:10.1016/j.jallcom.2016.07.159.",50,25,0.3589,0.3569,0.005588,,131,35.6,37.1,3.1,16.3,0,7.9,0,0,0,0,0,0,0,0,0,0,0,0,0,0,0,0,0,0,0
Co-36.8Ni-5.4Al-16.1Cr-5.2Ti,152b,"Christofidou, K. A. et al. The microstructure and hardness of Ni-Co-Al-Ti-Cr quinary alloys. J. Alloys Compd. (2016) doi:10.1016/j.jallcom.2016.07.159.",50,25,0.3581,0.3564,0.004759,,143,36.5,36.8,5.4,16.1,0,5.2,0,0,0,0,0,0,0,0,0,0,0,0,0,0,0,0,0,0,0
Co-36.1Ni-8.6Al-16.Cr-2.7Ti,152c,"Christofidou, K. A. et al. The microstructure and hardness of Ni-Co-Al-Ti-Cr quinary alloys. J. Alloys Compd. (2016) doi:10.1016/j.jallcom.2016.07.159.",50,25,0.3573,0.3561,0.003364,,148,36.6,36.1,8.6,16,0,2.7,0,0,0,0,0,0,0,0,0,0,0,0,0,0,0,0,0,0,0
Co-54.3Ni-4.3Al-15.7Cr-7.7Ti,153a,"Christofidou, K. A. et al. The microstructure and hardness of Ni-Co-Al-Ti-Cr quinary alloys. J. Alloys Compd. (2016) doi:10.1016/j.jallcom.2016.07.159.",50,25,0.3587,0.3569,0.005031,,135,18,54.3,4.3,15.7,0,7.7,0,0,0,0,0,0,0,0,0,0,0,0,0,0,0,0,0,0,0
Co-54.9Ni-5.6Al-15.9Cr-5.3Ti,153b,"Christofidou, K. A. et al. The microstructure and hardness of Ni-Co-Al-Ti-Cr quinary alloys. J. Alloys Compd. (2016) doi:10.1016/j.jallcom.2016.07.159.",50,25,0.358,0.3565,0.004199,,141,18.3,54.9,5.6,15.9,0,5.3,0,0,0,0,0,0,0,0,0,0,0,0,0,0,0,0,0,0,0
Co-54.8Ni-8.Al-16.1Cr-2.7Ti,153c,"Christofidou, K. A. et al. The microstructure and hardness of Ni-Co-Al-Ti-Cr quinary alloys. J. Alloys Compd. (2016) doi:10.1016/j.jallcom.2016.07.159.",50,25,0.3571,0.3561,0.002804,,149,18.4,54.8,8,16.1,0,2.7,0,0,0,0,0,0,0,0,0,0,0,0,0,0,0,0,0,0,0
Co-17.3Ni-3.1Al-12.5Cr-7.9Ti,201a,"Christofidou, K. A. et al. The microstructure and hardness of Ni-Co-Al-Ti-Cr quinary alloys. J. Alloys Compd. (2016) doi:10.1016/j.jallcom.2016.07.159.",50,25,0.359,0.3577,0.003628,,132,59.2,17.3,3.1,12.5,0,7.9,0,0,0,0,0,0,0,0,0,0,0,0,0,0,0,0,0,0,0
Co-17.Ni-5.5Al-21.4Cr-5.Ti,201b,"Christofidou, K. A. et al. The microstructure and hardness of Ni-Co-Al-Ti-Cr quinary alloys. J. Alloys Compd. (2016) doi:10.1016/j.jallcom.2016.07.159.",50,25,0.3583,0.3573,0.002795,,145,51.1,17,5.5,21.4,0,5,0,0,0,0,0,0,0,0,0,0,0,0,0,0,0,0,0,0,0
Co-17.2Ni-7.8Al-21.8Cr-2.6Ti,201c,"Christofidou, K. A. et al. The microstructure and hardness of Ni-Co-Al-Ti-Cr quinary alloys. J. Alloys Compd. (2016) doi:10.1016/j.jallcom.2016.07.159.",50,25,0.3573,0.3567,0.001681,,153,50.6,17.2,7.8,21.8,0,2.6,0,0,0,0,0,0,0,0,0,0,0,0,0,0,0,0,0,0,0
Co-34.2Ni-3.6Al-21.5Cr-8.1Ti,202a,"Christofidou, K. A. et al. The microstructure and hardness of Ni-Co-Al-Ti-Cr quinary alloys. J. Alloys Compd. (2016) doi:10.1016/j.jallcom.2016.07.159.",50,25,0.3591,0.3573,0.005025,,130,32.6,34.2,3.6,21.5,0,8.1,0,0,0,0,0,0,0,0,0,0,0,0,0,0,0,0,0,0,0
Co-34.4Ni-5.7Al-21.2Cr-5.2Ti,202b,"Christofidou, K. A. et al. The microstructure and hardness of Ni-Co-Al-Ti-Cr quinary alloys. J. Alloys Compd. (2016) doi:10.1016/j.jallcom.2016.07.159.",50,25,0.3577,0.3569,0.002239,,144,33.5,34.4,5.7,21.2,0,5.2,0,0,0,0,0,0,0,0,0,0,0,0,0,0,0,0,0,0,0
Co-34.Ni-8.2Al-21.6Cr-2.7Ti,202c,"Christofidou, K. A. et al. The microstructure and hardness of Ni-Co-Al-Ti-Cr quinary alloys. J. Alloys Compd. (2016) doi:10.1016/j.jallcom.2016.07.159.",50,25,0.3584,0.3571,0.003634,,150,33.5,34,8.2,21.6,0,2.7,0,0,0,0,0,0,0,0,0,0,0,0,0,0,0,0,0,0,0
Co-50.7Ni-2.7Al-21.9Cr-7.9Ti,203a,"Christofidou, K. A. et al. The microstructure and hardness of Ni-Co-Al-Ti-Cr quinary alloys. J. Alloys Compd. (2016) doi:10.1016/j.jallcom.2016.07.159.",50,25,0.359,0.3574,0.004467,,133,16.8,50.7,2.7,21.9,0,7.9,0,0,0,0,0,0,0,0,0,0,0,0,0,0,0,0,0,0,0
Co-51.2Ni-6.Al-12.6Cr-5.5Ti,203b,"Christofidou, K. A. et al. The microstructure and hardness of Ni-Co-Al-Ti-Cr quinary alloys. J. Alloys Compd. (2016) doi:10.1016/j.jallcom.2016.07.159.",50,25,0.3582,0.3573,0.002516,,138,24.7,51.2,6,12.6,0,5.5,0,0,0,0,0,0,0,0,0,0,0,0,0,0,0,0,0,0,0
Co-50.6Ni-8.5Al-20.9Cr-2.5Ti,203c,"Christofidou, K. A. et al. The microstructure and hardness of Ni-Co-Al-Ti-Cr quinary alloys. J. Alloys Compd. (2016) doi:10.1016/j.jallcom.2016.07.159.",50,25,0.3575,0.357,0.0014,,154,17.5,50.6,8.5,20.9,0,2.5,0,0,0,0,0,0,0,0,0,0,0,0,0,0,0,0,0,0,0
Co-29.Ni-12.1Al-0.Cr-5.8W-2.2Ti-2.7Ta-0.1B,L24-0Cr,"Chung, D.-W. W. et al. Effects of Cr on the properties of multicomponent cobalt-based superalloys with ultra high ?? volume fraction. J. Alloys Compd. 832, 154790 (2020).",900,25,0.361,0.3587,0.006392,,155,48.1,29,12.1,0,5.8,2.24,2.66,0,0,0,0,0,0.1,0,0,0,0,0,0,0,0,0,0,0,0
Co-28.9Ni-10.1Al-12.5Cr-5.1W-1.9Ti-2.3Ta-0.1B,L24-12Cr,"Chung, D.-W. W. et al. Effects of Cr on the properties of multicomponent cobalt-based superalloys with ultra high ?? volume fraction. J. Alloys Compd. 832, 154790 (2020).",900,25,0.3594,0.3587,0.00195,,157,39.15,28.9,10.1,12.5,5.09,1.86,2.3,0,0,0,0,0,0.1,0,0,0,0,0,0,0,0,0,0,0,0
Co-29.2Ni-11.1Al-4.1Cr-5.7W-2.Ti-2.3Ta-0.1B,L24-4Cr,"Chung, D.-W. W. et al. Effects of Cr on the properties of multicomponent cobalt-based superalloys with ultra high ?? volume fraction. J. Alloys Compd. 832, 154790 (2020).",900,25,0.3606,0.3593,0.003612,,156,45.5,29.2,11.1,4.1,5.68,2.04,2.28,0,0,0,0,0,0.1,0,0,0,0,0,0,0,0,0,0,0,0
Co-29.5Ni-10.5Al-8.Cr-5.1W-1.9Ti-2.7Ta-0.1B,L24-8Cr,"Chung, D.-W. W. et al. Effects of Cr on the properties of multicomponent cobalt-based superalloys with ultra high ?? volume fraction. J. Alloys Compd. 832, 154790 (2020).",900,25,0.3603,0.3592,0.003058,,158,42.2,29.5,10.5,8.02,5.14,1.85,2.69,0,0,0,0,0,0.1,0,0,0,0,0,0,0,0,0,0,0,0
Co-28.8Ni-6.2Al-2.W-1.8Ti-0.9Ta-1.8Nb-2.7Mo,L19C,"Coakley, J. et al. Rafting and elastoplastic deformation of superalloys studied by neutron diffraction. Scr. Mater. 134, 110–114 (2017).",900,650,,,0.0052,cuboidal (default) microstructure in (h00),160,55.8,28.8,6.2,0,2,1.8,0.9,1.8,0,2.7,0,0,0,0,0,0,0,0,0,0,0,0,0,0,0
Co-28.8Ni-6.2Al-2.W-1.8Ti-0.9Ta-1.8Nb-2.7Mo,L19C,"Coakley, J. et al. Rafting and elastoplastic deformation of superalloys studied by neutron diffraction. Scr. Mater. 134, 110–114 (2017).",900,900,,,0.0052,cuboidal (default) microstructure in (h00),160,55.8,28.8,6.2,0,2,1.8,0.9,1.8,0,2.7,0,0,0,0,0,0,0,0,0,0,0,0,0,0,0
Co-28.8Ni-6.2Al-2.W-1.8Ti-0.9Ta-1.8Nb-2.7Mo,L19C,"Coakley, J. et al. Rafting and elastoplastic deformation of superalloys studied by neutron diffraction. Scr. Mater. 134, 110–114 (2017).",900,25,,,0.0055,cuboidal (default) microstructure in (h00),160,55.8,28.8,6.2,0,2,1.8,0.9,1.8,0,2.7,0,0,0,0,0,0,0,0,0,0,0,0,0,0,0
Co-9.Al-10.W-2.Ta,Q0,"Epishin, A., Petrushin, N., Nolze, G., Gerstein, G. & Maier, H. J. Investigation of the ??-Strengthened Quaternary Co-Based Alloys Co-Al-W-Ta. Metall. Mater. Trans. A Phys. Metall. Mater. Sci. 49, 4042–4057 (2018).",900,25,0.35982,0.35761,0.006161,,170,79,0,9,0,10,0,2,0,0,0,0,0,0,0,0,0,0,0,0,0,0,0,0,0,0
Co-7.Al-10.W-2.Ta,Q1,"Epishin, A., Petrushin, N., Nolze, G., Gerstein, G. & Maier, H. J. Investigation of the ??-Strengthened Quaternary Co-Based Alloys Co-Al-W-Ta. Metall. Mater. Trans. A Phys. Metall. Mater. Sci. 49, 4042–4057 (2018).",900,25,0.36025,0.3595,0.002084,,171,81,0,7,0,10,0,2,0,0,0,0,0,0,0,0,0,0,0,0,0,0,0,0,0,0
Co-7.Al-10.W-4.Ta,Q10,"Epishin, A., Petrushin, N., Nolze, G., Gerstein, G. & Maier, H. J. Investigation of the ??-Strengthened Quaternary Co-Based Alloys Co-Al-W-Ta. Metall. Mater. Trans. A Phys. Metall. Mater. Sci. 49, 4042–4057 (2018).",900,25,0.36069,0.35117,0.026747,,180,79,0,7,0,10,0,4,0,0,0,0,0,0,0,0,0,0,0,0,0,0,0,0,0,0
Co-9.Al-12.W-0.Ta,Q11,"Epishin, A., Petrushin, N., Nolze, G., Gerstein, G. & Maier, H. J. Investigation of the ??-Strengthened Quaternary Co-Based Alloys Co-Al-W-Ta. Metall. Mater. Trans. A Phys. Metall. Mater. Sci. 49, 4042–4057 (2018).",900,25,0.35974,0.35671,0.008458,,181,79,0,9,0,12,0,0,0,0,0,0,0,0,0,0,0,0,0,0,0,0,0,0,0,0
Co-9.Al-8.W-4.Ta,Q12,"Epishin, A., Petrushin, N., Nolze, G., Gerstein, G. & Maier, H. J. Investigation of the ??-Strengthened Quaternary Co-Based Alloys Co-Al-W-Ta. Metall. Mater. Trans. A Phys. Metall. Mater. Sci. 49, 4042–4057 (2018).",900,25,0.36071,0.35264,0.022626,,182,79,0,9,0,8,0,4,0,0,0,0,0,0,0,0,0,0,0,0,0,0,0,0,0,0
Co-13.3Al-3.9W-3.2Ta,Q13,"Epishin, A., Petrushin, N., Nolze, G., Gerstein, G. & Maier, H. J. Investigation of the ??-Strengthened Quaternary Co-Based Alloys Co-Al-W-Ta. Metall. Mater. Trans. A Phys. Metall. Mater. Sci. 49, 4042–4057 (2018).",900,25,0.36043,0.35861,0.005062,,183,79.6,0,13.3,0,3.9,0,3.2,0,0,0,0,0,0,0,0,0,0,0,0,0,0,0,0,0,0
Co-11.Al-5.9W-2.6Ta,Q14,"Epishin, A., Petrushin, N., Nolze, G., Gerstein, G. & Maier, H. J. Investigation of the ??-Strengthened Quaternary Co-Based Alloys Co-Al-W-Ta. Metall. Mater. Trans. A Phys. Metall. Mater. Sci. 49, 4042–4057 (2018).",900,25,0.36004,0.35813,0.005319,,184,80.5,0,11,0,5.9,0,2.6,0,0,0,0,0,0,0,0,0,0,0,0,0,0,0,0,0,0
Co-11.Al-10.W-2.Ta,Q2,"Epishin, A., Petrushin, N., Nolze, G., Gerstein, G. & Maier, H. J. Investigation of the ??-Strengthened Quaternary Co-Based Alloys Co-Al-W-Ta. Metall. Mater. Trans. A Phys. Metall. Mater. Sci. 49, 4042–4057 (2018).",900,25,0.35966,0.35799,0.004654,,172,77,0,11,0,10,0,2,0,0,0,0,0,0,0,0,0,0,0,0,0,0,0,0,0,0
Co-9.Al-12.W-2.Ta,Q3,"Epishin, A., Petrushin, N., Nolze, G., Gerstein, G. & Maier, H. J. Investigation of the ??-Strengthened Quaternary Co-Based Alloys Co-Al-W-Ta. Metall. Mater. Trans. A Phys. Metall. Mater. Sci. 49, 4042–4057 (2018).",900,25,0.36008,0.35802,0.005737,,173,77,0,9,0,12,0,2,0,0,0,0,0,0,0,0,0,0,0,0,0,0,0,0,0,0
Co-9.Al-8.W-2.Ta,Q4,"Epishin, A., Petrushin, N., Nolze, G., Gerstein, G. & Maier, H. J. Investigation of the ??-Strengthened Quaternary Co-Based Alloys Co-Al-W-Ta. Metall. Mater. Trans. A Phys. Metall. Mater. Sci. 49, 4042–4057 (2018).",900,25,0.35984,0.35868,0.003229,,174,81,0,9,0,8,0,2,0,0,0,0,0,0,0,0,0,0,0,0,0,0,0,0,0,0
Co-9.Al-10.W-0.Ta,Q5,"Epishin, A., Petrushin, N., Nolze, G., Gerstein, G. & Maier, H. J. Investigation of the ??-Strengthened Quaternary Co-Based Alloys Co-Al-W-Ta. Metall. Mater. Trans. A Phys. Metall. Mater. Sci. 49, 4042–4057 (2018).",900,25,0.3593,0.35692,0.006646,,175,81,0,9,0,10,0,0,0,0,0,0,0,0,0,0,0,0,0,0,0,0,0,0,0,0
Co-9.Al-10.W-4.Ta,Q6,"Epishin, A., Petrushin, N., Nolze, G., Gerstein, G. & Maier, H. J. Investigation of the ??-Strengthened Quaternary Co-Based Alloys Co-Al-W-Ta. Metall. Mater. Trans. A Phys. Metall. Mater. Sci. 49, 4042–4057 (2018).",900,25,0.36059,0.35747,0.00869,,176,77,0,9,0,10,0,4,0,0,0,0,0,0,0,0,0,0,0,0,0,0,0,0,0,0
Co-11.Al-8.W-2.Ta,Q7,"Epishin, A., Petrushin, N., Nolze, G., Gerstein, G. & Maier, H. J. Investigation of the ??-Strengthened Quaternary Co-Based Alloys Co-Al-W-Ta. Metall. Mater. Trans. A Phys. Metall. Mater. Sci. 49, 4042–4057 (2018).",900,25,0.36009,0.35594,0.011592,,177,79,0,11,0,8,0,2,0,0,0,0,0,0,0,0,0,0,0,0,0,0,0,0,0,0
Co-7.Al-12.W-2.Ta,Q8,"Epishin, A., Petrushin, N., Nolze, G., Gerstein, G. & Maier, H. J. Investigation of the ??-Strengthened Quaternary Co-Based Alloys Co-Al-W-Ta. Metall. Mater. Trans. A Phys. Metall. Mater. Sci. 49, 4042–4057 (2018).",900,25,0.36023,0.35779,0.006796,,178,79,0,7,0,12,0,2,0,0,0,0,0,0,0,0,0,0,0,0,0,0,0,0,0,0
Co-11.Al-10.W-0.Ta,Q9,"Epishin, A., Petrushin, N., Nolze, G., Gerstein, G. & Maier, H. J. Investigation of the ??-Strengthened Quaternary Co-Based Alloys Co-Al-W-Ta. Metall. Mater. Trans. A Phys. Metall. Mater. Sci. 49, 4042–4057 (2018).",900,25,0.35967,0.35732,0.006555,,179,79,0,11,0,10,0,0,0,0,0,0,0,0,0,0,0,0,0,0,0,0,0,0,0,0
Co-13.7Al-7.7W,Co-12Al-10W,"Ferreras, R. C., Gálvez Díaz-Rubio, F. & Campos Gómez, M. TESIS DOCTORAL Design of high temperature cobalt-based alloys processed by powder metallurgy route Autor.",1250,25,,,0.0024,"(111), aged 24hr at 1250C",194,78.63,0,13.66,0,7.71,0,0,0,0,0,0,0,0,0,0,0,0,0,0,0,0,0,0,0,0
Co-13.7Al-7.7W,Co-12Al-10W,"Ferreras, R. C., Gálvez Díaz-Rubio, F. & Campos Gómez, M. TESIS DOCTORAL Design of high temperature cobalt-based alloys processed by powder metallurgy route Autor.",1300,25,,,0.0022,"(111), aged 48hr at 1300C",194,78.63,0,13.66,0,7.71,0,0,0,0,0,0,0,0,0,0,0,0,0,0,0,0,0,0,0,0
Co-11.7Al-9.W-2.1Ti-1.7Ta,Co-12Al-10W-2Ti-2Ta,"Ferreras, R. C., Gálvez Díaz-Rubio, F. & Campos Gómez, M. TESIS DOCTORAL Design of high temperature cobalt-based alloys processed by powder metallurgy route Autor.",1250,25,,,0.0023,"(111), aged 24hr at 1250C",193,75.49,0,11.65,0,9.03,2.14,1.69,0,0,0,0,0,0,0,0,0,0,0,0,0,0,0,0,0,0
Co-11.7Al-9.W-2.1Ti-1.7Ta,Co-12Al-10W-2Ti-2Ta,"Ferreras, R. C., Gálvez Díaz-Rubio, F. & Campos Gómez, M. TESIS DOCTORAL Design of high temperature cobalt-based alloys processed by powder metallurgy route Autor.",1300,25,,,0.0017,"(111), aged 48hr at 1300C",193,75.49,0,11.65,0,9.03,2.14,1.69,0,0,0,0,0,0,0,0,0,0,0,0,0,0,0,0,0,0
Co-30.Ni-8.3Al-1.7Ti,1.7Ti,"Gao, Q. et al. Effects of alloying elements on microstructure and mechanical properties of Co–Ni–Al–Ti superalloy. Mater. Sci. Eng. A 779, (2020).",650,25,0.3571,0.355,0.005898,Aged 650C for 200hr,210,60,30,8.3,0,0,1.7,0,0,0,0,0,0,0,0,0,0,0,0,0,0,0,0,0,0,0
Co-30.Ni-8.3Al-1.7Ti,1.7Ti,"Gao, Q. et al. Effects of alloying elements on microstructure and mechanical properties of Co–Ni–Al–Ti superalloy. Mater. Sci. Eng. A 779, (2020).",650,25,0.3568,0.3553,0.004213,Aged 650C for 100hr,210,60,30,8.3,0,0,1.7,0,0,0,0,0,0,0,0,0,0,0,0,0,0,0,0,0,0,0
Co-30.Ni-8.3Al-1.7Ti,1.7Ti,"Gao, Q. et al. Effects of alloying elements on microstructure and mechanical properties of Co–Ni–Al–Ti superalloy. Mater. Sci. Eng. A 779, (2020).",650,25,0.3564,0.3557,0.001966,Aged 650C for 20hr,210,60,30,8.3,0,0,1.7,0,0,0,0,0,0,0,0,0,0,0,0,0,0,0,0,0,0,0
Co-30.Ni-7.5Al-2.5Ti,2.5Ti,"Gao, Q. et al. Effects of alloying elements on microstructure and mechanical properties of Co–Ni–Al–Ti superalloy. Mater. Sci. Eng. A 779, (2020).",650,25,0.3576,0.3551,0.007016,Aged 650C for 200hr,207,60,30,7.5,0,0,2.5,0,0,0,0,0,0,0,0,0,0,0,0,0,0,0,0,0,0,0
Co-30.Ni-7.5Al-2.5Ti,2.5Ti,"Gao, Q. et al. Effects of alloying elements on microstructure and mechanical properties of Co–Ni–Al–Ti superalloy. Mater. Sci. Eng. A 779, (2020).",650,25,0.3573,0.3554,0.005332,Aged 650C for 100hr,207,60,30,7.5,0,0,2.5,0,0,0,0,0,0,0,0,0,0,0,0,0,0,0,0,0,0,0
Co-30.Ni-7.5Al-2.5Ti,2.5Ti,"Gao, Q. et al. Effects of alloying elements on microstructure and mechanical properties of Co–Ni–Al–Ti superalloy. Mater. Sci. Eng. A 779, (2020).",650,25,0.3571,0.3559,0.003366,Aged 650C for 20hr,207,60,30,7.5,0,0,2.5,0,0,0,0,0,0,0,0,0,0,0,0,0,0,0,0,0,0,0
Co-30.Ni-7.5Al-2.Cr-2.5Ti,2Cr,"Gao, Q. et al. Effects of alloying elements on microstructure and mechanical properties of Co–Ni–Al–Ti superalloy. Mater. Sci. Eng. A 779, (2020).",650,25,0.3578,0.3558,0.005605,Aged 650C for 200hr,208,58,30,7.5,2,0,2.5,0,0,0,0,0,0,0,0,0,0,0,0,0,0,0,0,0,0,0
Co-30.Ni-7.5Al-2.Cr-2.5Ti,2Cr,"Gao, Q. et al. Effects of alloying elements on microstructure and mechanical properties of Co–Ni–Al–Ti superalloy. Mater. Sci. Eng. A 779, (2020).",650,25,0.3577,0.3563,0.003922,Aged 650C for 100hr,208,58,30,7.5,2,0,2.5,0,0,0,0,0,0,0,0,0,0,0,0,0,0,0,0,0,0,0
Co-30.Ni-7.5Al-2.Cr-2.5Ti,2Cr,"Gao, Q. et al. Effects of alloying elements on microstructure and mechanical properties of Co–Ni–Al–Ti superalloy. Mater. Sci. Eng. A 779, (2020).",650,25,0.3573,0.3564,0.002522,Aged 650C for 20hr,208,58,30,7.5,2,0,2.5,0,0,0,0,0,0,0,0,0,0,0,0,0,0,0,0,0,0,0
Co-30.Ni-7.5Al-2.5Ti-2.Mo,2Mo,"Gao, Q. et al. Effects of alloying elements on microstructure and mechanical properties of Co–Ni–Al–Ti superalloy. Mater. Sci. Eng. A 779, (2020).",650,25,0.3583,0.3555,0.007845,Aged 650C for 200hr,209,58,30,7.5,0,0,2.5,0,0,0,2,0,0,0,0,0,0,0,0,0,0,0,0,0,0,0
Co-30.Ni-7.5Al-2.5Ti-2.Mo,2Mo,"Gao, Q. et al. Effects of alloying elements on microstructure and mechanical properties of Co–Ni–Al–Ti superalloy. Mater. Sci. Eng. A 779, (2020).",650,25,0.3583,0.356,0.00644,Aged 650C for 100hr,209,58,30,7.5,0,0,2.5,0,0,0,2,0,0,0,0,0,0,0,0,0,0,0,0,0,0,0
Co-30.Ni-7.5Al-2.5Ti-2.Mo,2Mo,"Gao, Q. et al. Effects of alloying elements on microstructure and mechanical properties of Co–Ni–Al–Ti superalloy. Mater. Sci. Eng. A 779, (2020).",650,25,0.3579,0.3563,0.004481,Aged 650C for 20hr,209,58,30,7.5,0,0,2.5,0,0,0,2,0,0,0,0,0,0,0,0,0,0,0,0,0,0,0
Co-30.Ni-6.7Al-3.3Ti,3.3Ti,"Gao, Q. et al. Effects of alloying elements on microstructure and mechanical properties of Co–Ni–Al–Ti superalloy. Mater. Sci. Eng. A 779, (2020).",650,25,0.3581,0.3552,0.008131,Aged 650C for 200hr,206,60,30,6.7,0,0,3.3,0,0,0,0,0,0,0,0,0,0,0,0,0,0,0,0,0,0,0
Co-30.Ni-6.7Al-3.3Ti,3.3Ti,"Gao, Q. et al. Effects of alloying elements on microstructure and mechanical properties of Co–Ni–Al–Ti superalloy. Mater. Sci. Eng. A 779, (2020).",650,25,0.3582,0.3558,0.006723,Aged 650C for 100hr,206,60,30,6.7,0,0,3.3,0,0,0,0,0,0,0,0,0,0,0,0,0,0,0,0,0,0,0
Co-30.Ni-6.7Al-3.3Ti,3.3Ti,"Gao, Q. et al. Effects of alloying elements on microstructure and mechanical properties of Co–Ni–Al–Ti superalloy. Mater. Sci. Eng. A 779, (2020).",650,25,0.358,0.3562,0.005041,Aged 650C for 20hr,206,60,30,6.7,0,0,3.3,0,0,0,0,0,0,0,0,0,0,0,0,0,0,0,0,0,0,0
Co-30.Ni-11.Al-5.Cr-4.W-4.Ti-1.Ta,He alloy1,"He, J., Zou, M., Li, L., Wang, X. & Feng, Q. Creep behaviour of a novel CoNi-base single-crystal superalloy at high temperature and low stress. Mater. Lett. 262, (2020).",1000,1093,0.3639,0.3638,0.00024," (004) peak, self-reported misfit",211,45,30,11,5,4,4,1,0,0,0,0,0,0,0,0,0,0,0,0,0,0,0,0,0,0
Co-12.Ti-1.Re,Re1,"Li, L. et al. Effect of Re on microstructure and mechanical properties of ?/?? Co-Ti-based superalloys. Intermetallics 115, (2019).",800,25,3.595,3.569,0.007259,,271,87,0,0,0,0,12,0,0,0,0,0,0,0,0,1,0,0,0,0,0,0,0,0,0,0
Co-12.Ti-3.Re,Re3,"Li, L. et al. Effect of Re on microstructure and mechanical properties of ?/?? Co-Ti-based superalloys. Intermetallics 115, (2019).",800,25,3.635,3.614,0.005794,,272,85,0,0,0,0,12,0,0,0,0,0,0,0,0,3,0,0,0,0,0,0,0,0,0,0
Co-12.Ti-5.Re,Re5,"Li, L. et al. Effect of Re on microstructure and mechanical properties of ?/?? Co-Ti-based superalloys. Intermetallics 115, (2019).",800,25,3.642,3.624,0.004955,,273,83,0,0,0,0,12,0,0,0,0,0,0,0,0,5,0,0,0,0,0,0,0,0,0,0
Co-30.Ni-9.Al-5.Cr-6.W-4.Ti-1.Ta,5Cr-A,"Li, W., Li, L., Antonov, S., Lu, F. & Feng, Q. Effects of Cr and Al/W ratio on the microstructural stability, oxidation property and ?? phase nano-hardness of multi-component Co–Ni-base superalloys. J. Alloys Compd. 826, (2020).",1000,25,0.3584,0.3573,0.003074,,279,45,30,9,5,6,4,1,0,0,0,0,0,0,0,0,0,0,0,0,0,0,0,0,0,0
Co-30.Ni-11.Al-5.Cr-4.W-4.Ti-1.Ta,5Cr-B,"Li, W., Li, L., Antonov, S., Lu, F. & Feng, Q. Effects of Cr and Al/W ratio on the microstructural stability, oxidation property and ?? phase nano-hardness of multi-component Co–Ni-base superalloys. J. Alloys Compd. 826, (2020).",1000,25,0.3578,0.3565,0.00364,,211,45,30,11,5,4,4,1,0,0,0,0,0,0,0,0,0,0,0,0,0,0,0,0,0,0
Co-9.Al-11.W,11W,"Li, Y. et al. Temperature dependence of misfit in different Co–Al–W ternary alloys measured by synchrotron X-ray diffraction. J. Alloys Compd. 819, (2020).",20.1,25,0.36,0.3579,0.00592,,284,80,0,9,0,11,0,0,0,0,0,0,0,0,0,0,0,0,0,0,0,0,0,0,0,0
Co-9.Al-11.W,11W,"Li, Y. et al. Temperature dependence of misfit in different Co–Al–W ternary alloys measured by synchrotron X-ray diffraction. J. Alloys Compd. 819, (2020).",900,200,0.3608,0.3588,0.00588,,284,80,0,9,0,11,0,0,0,0,0,0,0,0,0,0,0,0,0,0,0,0,0,0,0,0
Co-9.Al-11.W,11W,"Li, Y. et al. Temperature dependence of misfit in different Co–Al–W ternary alloys measured by synchrotron X-ray diffraction. J. Alloys Compd. 819, (2020).",900,400,0.3619,0.3597,0.00607,,284,80,0,9,0,11,0,0,0,0,0,0,0,0,0,0,0,0,0,0,0,0,0,0,0,0
Co-9.Al-11.W,11W,"Li, Y. et al. Temperature dependence of misfit in different Co–Al–W ternary alloys measured by synchrotron X-ray diffraction. J. Alloys Compd. 819, (2020).",900,500,0.3624,0.3602,0.00607,,284,80,0,9,0,11,0,0,0,0,0,0,0,0,0,0,0,0,0,0,0,0,0,0,0,0
Co-9.Al-11.W,11W,"Li, Y. et al. Temperature dependence of misfit in different Co–Al–W ternary alloys measured by synchrotron X-ray diffraction. J. Alloys Compd. 819, (2020).",900,600,0.363,0.3609,0.00584,,284,80,0,9,0,11,0,0,0,0,0,0,0,0,0,0,0,0,0,0,0,0,0,0,0,0
Co-9.Al-11.W,11W,"Li, Y. et al. Temperature dependence of misfit in different Co–Al–W ternary alloys measured by synchrotron X-ray diffraction. J. Alloys Compd. 819, (2020).",900,700,0.3637,0.3616,0.00582,,284,80,0,9,0,11,0,0,0,0,0,0,0,0,0,0,0,0,0,0,0,0,0,0,0,0
Co-9.Al-11.W,11W,"Li, Y. et al. Temperature dependence of misfit in different Co–Al–W ternary alloys measured by synchrotron X-ray diffraction. J. Alloys Compd. 819, (2020).",900,900,0.3642,0.3622,0.00551,,284,80,0,9,0,11,0,0,0,0,0,0,0,0,0,0,0,0,0,0,0,0,0,0,0,0
Co-9.Al-11.W,11W,"Li, Y. et al. Temperature dependence of misfit in different Co–Al–W ternary alloys measured by synchrotron X-ray diffraction. J. Alloys Compd. 819, (2020).",900,875,0.3647,0.3629,0.00493,,284,80,0,9,0,11,0,0,0,0,0,0,0,0,0,0,0,0,0,0,0,0,0,0,0,0
Co-9.Al-11.W,11W,"Li, Y. et al. Temperature dependence of misfit in different Co–Al–W ternary alloys measured by synchrotron X-ray diffraction. J. Alloys Compd. 819, (2020).",900,900,0.365,0.3642,0.00269,,284,80,0,9,0,11,0,0,0,0,0,0,0,0,0,0,0,0,0,0,0,0,0,0,0,0
Co-9.Al-11.W,11W,"Li, Y. et al. Temperature dependence of misfit in different Co–Al–W ternary alloys measured by synchrotron X-ray diffraction. J. Alloys Compd. 819, (2020).",900,925,0.3651,0.3643,0.00262,,284,80,0,9,0,11,0,0,0,0,0,0,0,0,0,0,0,0,0,0,0,0,0,0,0,0
Co-9.Al-11.W,11W,"Li, Y. et al. Temperature dependence of misfit in different Co–Al–W ternary alloys measured by synchrotron X-ray diffraction. J. Alloys Compd. 819, (2020).",900,950,0.3654,0.365,0.00175,,284,80,0,9,0,11,0,0,0,0,0,0,0,0,0,0,0,0,0,0,0,0,0,0,0,0
Co-9.Al-11.W,11W,"Li, Y. et al. Temperature dependence of misfit in different Co–Al–W ternary alloys measured by synchrotron X-ray diffraction. J. Alloys Compd. 819, (2020).",900,975,0.3658,0.3656,0.000811,,284,80,0,9,0,11,0,0,0,0,0,0,0,0,0,0,0,0,0,0,0,0,0,0,0,0
Co-9.Al-11.W,11W,"Li, Y. et al. Temperature dependence of misfit in different Co–Al–W ternary alloys measured by synchrotron X-ray diffraction. J. Alloys Compd. 819, (2020).",900,1000,0.3664,0.366,0.00105,,284,80,0,9,0,11,0,0,0,0,0,0,0,0,0,0,0,0,0,0,0,0,0,0,0,0
Co-9.Al-8.W,8W,"Li, Y. et al. Temperature dependence of misfit in different Co–Al–W ternary alloys measured by synchrotron X-ray diffraction. J. Alloys Compd. 819, (2020).",900,25,0.3605,0.3588,0.00469,,282,83,0,9,0,8,0,0,0,0,0,0,0,0,0,0,0,0,0,0,0,0,0,0,0,0
Co-9.Al-8.W,8W,"Li, Y. et al. Temperature dependence of misfit in different Co–Al–W ternary alloys measured by synchrotron X-ray diffraction. J. Alloys Compd. 819, (2020).",900,200,0.3615,0.3597,0.00472,,282,83,0,9,0,8,0,0,0,0,0,0,0,0,0,0,0,0,0,0,0,0,0,0,0,0
Co-9.Al-8.W,8W,"Li, Y. et al. Temperature dependence of misfit in different Co–Al–W ternary alloys measured by synchrotron X-ray diffraction. J. Alloys Compd. 819, (2020).",900,400,0.362,0.3602,0.00496,,282,83,0,9,0,8,0,0,0,0,0,0,0,0,0,0,0,0,0,0,0,0,0,0,0,0
Co-9.Al-8.W,8W,"Li, Y. et al. Temperature dependence of misfit in different Co–Al–W ternary alloys measured by synchrotron X-ray diffraction. J. Alloys Compd. 819, (2020).",900,500,0.3626,0.3608,0.00508,,282,83,0,9,0,8,0,0,0,0,0,0,0,0,0,0,0,0,0,0,0,0,0,0,0,0
Co-9.Al-8.W,8W,"Li, Y. et al. Temperature dependence of misfit in different Co–Al–W ternary alloys measured by synchrotron X-ray diffraction. J. Alloys Compd. 819, (2020).",900,600,0.363,0.3615,0.005,,282,83,0,9,0,8,0,0,0,0,0,0,0,0,0,0,0,0,0,0,0,0,0,0,0,0
Co-9.Al-8.W,8W,"Li, Y. et al. Temperature dependence of misfit in different Co–Al–W ternary alloys measured by synchrotron X-ray diffraction. J. Alloys Compd. 819, (2020).",900,700,0.3637,0.362,0.00478,,282,83,0,9,0,8,0,0,0,0,0,0,0,0,0,0,0,0,0,0,0,0,0,0,0,0
Co-9.Al-8.W,8W,"Li, Y. et al. Temperature dependence of misfit in different Co–Al–W ternary alloys measured by synchrotron X-ray diffraction. J. Alloys Compd. 819, (2020).",900,800,0.3643,0.3632,0.00459,,282,83,0,9,0,8,0,0,0,0,0,0,0,0,0,0,0,0,0,0,0,0,0,0,0,0
Co-9.Al-8.W,8W,"Li, Y. et al. Temperature dependence of misfit in different Co–Al–W ternary alloys measured by synchrotron X-ray diffraction. J. Alloys Compd. 819, (2020).",900,875,0.3646,0.3633,0.00305,,282,83,0,9,0,8,0,0,0,0,0,0,0,0,0,0,0,0,0,0,0,0,0,0,0,0
Co-9.Al-8.W,8W,"Li, Y. et al. Temperature dependence of misfit in different Co–Al–W ternary alloys measured by synchrotron X-ray diffraction. J. Alloys Compd. 819, (2020).",900,900,0.3647,0.3641,0.00223,,282,83,0,9,0,8,0,0,0,0,0,0,0,0,0,0,0,0,0,0,0,0,0,0,0,0
Co-9.Al-8.W,8W,"Li, Y. et al. Temperature dependence of misfit in different Co–Al–W ternary alloys measured by synchrotron X-ray diffraction. J. Alloys Compd. 819, (2020).",900,925,,0.3644,0.00168,,282,83,0,9,0,8,0,0,0,0,0,0,0,0,0,0,0,0,0,0,0,0,0,0,0,0
Co-9.Al-8.W,8W,"Li, Y. et al. Temperature dependence of misfit in different Co–Al–W ternary alloys measured by synchrotron X-ray diffraction. J. Alloys Compd. 819, (2020).",900,25,0.3596,0.358,0.004459,,282,83,0,9,0,8,0,0,0,0,0,0,0,0,0,0,0,0,0,0,0,0,0,0,0,0
Co-9.Al-9.W,9W,"Li, Y. et al. Temperature dependence of misfit in different Co–Al–W ternary alloys measured by synchrotron X-ray diffraction. J. Alloys Compd. 819, (2020).",900,25,0.3594,0.3575,0.00549,,82,82,0,9,0,9,0,0,0,0,0,0,0,0,0,0,0,0,0,0,0,0,0,0,0,0
Co-9.Al-9.W,9W,"Li, Y. et al. Temperature dependence of misfit in different Co–Al–W ternary alloys measured by synchrotron X-ray diffraction. J. Alloys Compd. 819, (2020).",900,200,0.3602,0.3582,0.00555,,82,82,0,9,0,9,0,0,0,0,0,0,0,0,0,0,0,0,0,0,0,0,0,0,0,0
Co-9.Al-9.W,9W,"Li, Y. et al. Temperature dependence of misfit in different Co–Al–W ternary alloys measured by synchrotron X-ray diffraction. J. Alloys Compd. 819, (2020).",900,400,0.3613,0.3593,0.00565,,82,82,0,9,0,9,0,0,0,0,0,0,0,0,0,0,0,0,0,0,0,0,0,0,0,0
Co-9.Al-9.W,9W,"Li, Y. et al. Temperature dependence of misfit in different Co–Al–W ternary alloys measured by synchrotron X-ray diffraction. J. Alloys Compd. 819, (2020).",900,500,0.3618,0.3597,0.00578,,82,82,0,9,0,9,0,0,0,0,0,0,0,0,0,0,0,0,0,0,0,0,0,0,0,0
Co-9.Al-9.W,9W,"Li, Y. et al. Temperature dependence of misfit in different Co–Al–W ternary alloys measured by synchrotron X-ray diffraction. J. Alloys Compd. 819, (2020).",900,600,0.3623,0.3603,0.00573,,82,82,0,9,0,9,0,0,0,0,0,0,0,0,0,0,0,0,0,0,0,0,0,0,0,0
Co-9.Al-9.W,9W,"Li, Y. et al. Temperature dependence of misfit in different Co–Al–W ternary alloys measured by synchrotron X-ray diffraction. J. Alloys Compd. 819, (2020).",900,700,0.3629,0.3608,0.00579,,82,82,0,9,0,9,0,0,0,0,0,0,0,0,0,0,0,0,0,0,0,0,0,0,0,0
Co-9.Al-9.W,9W,"Li, Y. et al. Temperature dependence of misfit in different Co–Al–W ternary alloys measured by synchrotron X-ray diffraction. J. Alloys Compd. 819, (2020).",900,800,0.3636,0.3614,0.00605,,82,82,0,9,0,9,0,0,0,0,0,0,0,0,0,0,0,0,0,0,0,0,0,0,0,0
Co-9.Al-9.W,9W,"Li, Y. et al. Temperature dependence of misfit in different Co–Al–W ternary alloys measured by synchrotron X-ray diffraction. J. Alloys Compd. 819, (2020).",900,875,0.3641,0.3623,0.00508,,82,82,0,9,0,9,0,0,0,0,0,0,0,0,0,0,0,0,0,0,0,0,0,0,0,0
Co-9.Al-9.W,9W,"Li, Y. et al. Temperature dependence of misfit in different Co–Al–W ternary alloys measured by synchrotron X-ray diffraction. J. Alloys Compd. 819, (2020).",900,900,0.3643,0.3628,0.00411,,82,82,0,9,0,9,0,0,0,0,0,0,0,0,0,0,0,0,0,0,0,0,0,0,0,0
Co-9.Al-9.W,9W,"Li, Y. et al. Temperature dependence of misfit in different Co–Al–W ternary alloys measured by synchrotron X-ray diffraction. J. Alloys Compd. 819, (2020).",900,925,0.3646,0.3635,0.00283,,82,82,0,9,0,9,0,0,0,0,0,0,0,0,0,0,0,0,0,0,0,0,0,0,0,0
Co-9.Al-9.W,9W,"Li, Y. et al. Temperature dependence of misfit in different Co–Al–W ternary alloys measured by synchrotron X-ray diffraction. J. Alloys Compd. 819, (2020).",900,950,0.3648,0.3641,0.00227,,82,82,0,9,0,9,0,0,0,0,0,0,0,0,0,0,0,0,0,0,0,0,0,0,0,0
Co-30.Ni-9.9Al-1.9Nb-5.1Mo,Co-30Ni-99Al-5.1Mo-1.9Nb,"Liu, Q., Coakley, J., Seidman, D. N. & Dunand, D. C. Precipitate Evolution and Creep Behavior of a W-Free Co-based Superalloy. Metall. Mater. Trans. A Phys. Metall. Mater. Sci. 47, 6090–6096 (2016).",900,25,0.3587,0.3575,0.0032,{110} measured,290,53.1,30,9.9,0,0,0,0,1.9,0,5.1,0,0,0,0,0,0,0,0,0,0,0,0,0,0,0
Co-15.9Ni-13.6Al-1.9W-0.7Ta-0.6Mo-0.3Re,VIAM-M1,"Midtlyng, J. et al. Creep behavior of a ??-strengthened Co-base alloy with zero ?/??-lattice misfit at 800 °c, 196 MPa. J. Mater. Res. 32, 4466–4474 (2017).",700,25,,,0.0027,,325,67,15.9,13.6,0,1.9,0,0.7,0,0,0.6,0,0,0,0,0.3,0,0,0,0,0,0,0,0,0,0
Co-15.9Ni-14.9Al-8.7Cr-2.5W-2.6Ti-0.9Ta-1.1Mo-0.5Re,VIAM-M2,"Midtlyng, J. et al. Creep behavior of a ??-strengthened Co-base alloy with zero ?/??-lattice misfit at 800 °c, 196 MPa. J. Mater. Res. 32, 4466–4474 (2017).",700,25,,,0,,324,52.9,15.9,14.9,8.7,2.5,2.6,0.9,0,0,1.1,0,0,0,0,0.5,0,0,0,0,0,0,0,0,0,0
Co-42.5Ni-7.5Al-7.5Ti,Alloy D,"Minshull, J. P., Neumeier, S., Tucker, M. G. & Stone, H. J. A1-L12 structures in the Al-Co-Ni-Ti quaternary phase system. in Advanced Materials Research vol. 278 399–404 (2011).",750,25,0.3571,0.3544,0.00759,avg of {200} and {111},331,42.5,42.5,7.5,0,0,7.5,0,0,0,0,0,0,0,0,0,0,0,0,0,0,0,0,0,0,0
Co-30.Ni-5.3Al-9.7Ti,Alloy E,"Minshull, J. P., Neumeier, S., Tucker, M. G. & Stone, H. J. A1-L12 structures in the Al-Co-Ni-Ti quaternary phase system. in Advanced Materials Research vol. 278 399–404 (2011).",750,25,0.358,0.3551,0.008134,avg of {200} and {111},330,55,30,5.29,0,0,9.71,0,0,0,0,0,0,0,0,0,0,0,0,0,0,0,0,0,0,0
Co-15.Ni-2.6Al-12.4Ti,Alloy F,"Minshull, J. P., Neumeier, S., Tucker, M. G. & Stone, H. J. A1-L12 structures in the Al-Co-Ni-Ti quaternary phase system. in Advanced Materials Research vol. 278 399–404 (2011).",750,25,0.3583,0.3554,0.008127,avg of {200} and {111},329,70.01,15,2.64,0,0,12.35,0,0,0,0,0,0,0,0,0,0,0,0,0,0,0,0,0,0,0
Co-15.Ti,Alloy G,"Minshull, J. P., Neumeier, S., Tucker, M. G. & Stone, H. J. A1-L12 structures in the Al-Co-Ni-Ti quaternary phase system. in Advanced Materials Research vol. 278 399–404 (2011).",750,25,0.3604,0.357,0.009479,avg of {200} and {111},328,85,0,0,0,0,15,0,0,0,0,0,0,0,0,0,0,0,0,0,0,0,0,0,0,0
Co-30.5Ni-9.7Al-1.9Ti-2.1Ta-4.8Mo,Cr-0,"Pandey, P. et al. Elemental site occupancy in the L12 A3B ordered intermetallic phase in Co-based superalloys and its influence on the microstructure. Acta Mater. 163, 140–153 (2019).",900,25,0.3564,0.3547,0.0048,,383,51,30.5,9.7,0,0,1.9,2.1,0,0,4.8,0,0,0,0,0,0,0,0,0,0,0,0,0,0,0
Co-30.1Ni-9.8Al-4.9Cr-2.Ti-2.Ta-4.9Mo,Cr-2,"Pandey, P. et al. Elemental site occupancy in the L12 A3B ordered intermetallic phase in Co-based superalloys and its influence on the microstructure. Acta Mater. 163, 140–153 (2019).",900,25,0.3561,0.3547,0.004,,381,46.3,30.1,9.8,4.9,0,2,2,0,0,4.9,0,0,0,0,0,0,0,0,0,0,0,0,0,0,0
Co-30.1Ni-9.8Al-4.9Cr-2.Ti-2.Ta-4.9Mo,Cr-5,"Pandey, P. et al. Elemental site occupancy in the L12 A3B ordered intermetallic phase in Co-based superalloys and its influence on the microstructure. Acta Mater. 163, 140–153 (2019).",900,25,0.3574,0.3562,0.0034,,381,46.3,30.1,9.8,4.9,0,2,2,0,0,4.9,0,0,0,0,0,0,0,0,0,0,0,0,0,0,0
Co-29.5Ni-10.4Al-8.Cr-2.Ti-2.Ta-4.9Mo,Cr-8,"Pandey, P. et al. Elemental site occupancy in the L12 A3B ordered intermetallic phase in Co-based superalloys and its influence on the microstructure. Acta Mater. 163, 140–153 (2019).",900,25,0.3585,0.3578,0.0019,,382,43.2,29.5,10.4,8,0,2,2,0,0,4.9,0,0,0,0,0,0,0,0,0,0,0,0,0,0,0
