Repository: BrandonOhl/ML-Creep-Prediction

# ML-Creep-Prediction

# Run "Final ML program-Mar2023.ipynb"

# "ML-Co-input_xx" files are the input data files that are imported into the program.

# "alloy data compilation_UpdateMar2023" is the original database values as entered, which was split into the individual data input files.

# "Master Property Sheet" are the training dataset properties reported by the program after running it.

# "new_prediction_composition.csv" is the new data that the program will try to predict/validate. If property values are known for a given  stress/temperature, the program will pull those values.

File: ML-Co-input_liquidus_only.csv (part 1 of 3)
Shortname,Name,Paper,solvus,solidus,liquidus,Index,Co,Ni,Al,Cr,W,Ti,Ta,Nb,V,Mo,C,Zr,B,Ir,Re,Si,Fe,Y,Hf,Ge,Mn,Sc,Ru,Ce,Nd
Co-8.1Al-8.4W,9W,"Bauer, A., Neumeier, S., Pyczak, F., & Göken, M. (2010). Microstructure and creep strength of different ?/??- strengthened Co-base superalloy variants. Scripta Materialia, 63(12), 1197–1200. https://doi.org/10.1016/j.scriptamat.2010.08.036",960,1442,1467,9,83.5,0,8.1,0,8.4,0,0,0,0,0,0,0,0,0,0,0,0,0,0,0,0,0,0,0,0
Co-9.4Al-10.2W-1.8Nb,10W2Nb,"Bauer, A., Neumeier, S., Pyczak, F., & Göken, M. (2010). Microstructure and creep strength of different ?/??- strengthened Co-base superalloy variants. Scripta Materialia, 63(12), 1197–1200. https://doi.org/10.1016/j.scriptamat.2010.08.037",1065,1373,1422,10,78.6,0,9.4,0,10.2,0,0,1.8,0,0,0,0,0,0,0,0,0,0,0,0,0,0,0,0,0
Co-8.4Al-10.3W-2.2Ti,10w2Ti,"Bauer, A., Neumeier, S., Pyczak, F., & Göken, M. (2010). Microstructure and creep strength of different ?/??- strengthened Co-base superalloy variants. Scripta Materialia, 63(12), 1197–1200. https://doi.org/10.1016/j.scriptamat.2010.08.038",1081,1399,1432,11,79.1,0,8.4,0,10.3,2.2,0,0,0,0,0,0,0,0,0,0,0,0,0,0,0,0,0,0,0
Co-9.Al-11.4W-2.1V,10W2V,"Bauer, A., Neumeier, S., Pyczak, F., & Göken, M. (2010). Microstructure and creep strength of different ?/??- strengthened Co-base superalloy variants. Scripta Materialia, 63(12), 1197–1200. https://doi.org/10.1016/j.scriptamat.2010.08.039",1030,1420,1451,12,77.5,0,9,0,11.4,0,0,0,2.1,0,0,0,0,0,0,0,0,0,0,0,0,0,0,0,0
Co-7.6Al-9.2W-1.9Ta,10W2Ta,"Bauer, A., Neumeier, S., Pyczak, F., & Göken, M. (2010). Microstructure and creep strength of different ?/??- strengthened Co-base superalloy variants. Scripta Materialia, 63(12), 1197–1200. https://doi.org/10.1016/j.scriptamat.2010.08.040",1102,1377,1416,13,81.3,0,7.6,0,9.2,0,1.9,0,0,0,0,0,0,0,0,0,0,0,0,0,0,0,0,0,0
Co-8.1Al-8.4W-2.Ta,8W2Ta,"Bauer, A., Neumeier, S., Pyczak, F., & Göken, M. (2010). Microstructure and creep strength of different ?/??- strengthened Co-base superalloy variants. Scripta Materialia, 63(12), 1197–1200. https://doi.org/10.1016/j.scriptamat.2010.08.042",1101,1410,1438,15,81.5,0,8.1,0,8.4,0,2,0,0,0,0,0,0,0,0,0,0,0,0,0,0,0,0,0,0
Co-8.Al-1.9Cr-7.2W-1.6Ta,2Ta2Cr,"Bauer, A., Neumeier, S., Pyczak, F., & Göken, M. (2010). Microstructure and creep strength of different ?/??- strengthened Co-base superalloy variants. Scripta Materialia, 63(12), 1197–1200. https://doi.org/10.1016/j.scriptamat.2010.08.043",1081,1403,1430,16,81.3,0,8,1.9,7.2,0,1.6,0,0,0,0,0,0,0,0,0,0,0,0,0,0,0,0,0,0
Co-8.1Al-6.7W-1.4Ta-1.4Nb,2Ta2Nb,"Bauer, A., Neumeier, S., Pyczak, F., & Göken, M. (2010). Microstructure and creep strength of different ?/??- strengthened Co-base superalloy variants. Scripta Materialia, 63(12), 1197–1200. https://doi.org/10.1016/j.scriptamat.2010.08.045",1078,1387,1409,17,82.4,0,8.1,0,6.7,0,1.4,1.4,0,0,0,0,0,0,0,0,0,0,0,0,0,0,0,0,0
Co-8.1Al-7.7W-1.6Ta-1.8Si,2Ta2Si,"Bauer, A., Neumeier, S., Pyczak, F., & Göken, M. (2010). Microstructure and creep strength of different ?/??- strengthened Co-base superalloy variants. Scripta Materialia, 63(12), 1197–1200. https://doi.org/10.1016/j.scriptamat.2010.08.046",1055,1389,1410,18,80.8,0,8.1,0,7.7,0,1.6,0,0,0,0,0,0,0,0,1.8,0,0,0,0,0,0,0,0,0
Co-8.2Al-7.5W-1.9Ta-2.V,2Ta2V,"Bauer, A., Neumeier, S., Pyczak, F., & Göken, M. (2010). Microstructure and creep strength of different ?/??- strengthened Co-base superalloy variants. Scripta Materialia, 63(12), 1197–1200. https://doi.org/10.1016/j.scriptamat.2010.08.047",1115,1399,1425,19,80.4,0,8.2,0,7.5,0,1.9,0,2,0,0,0,0,0,0,0,0,0,0,0,0,0,0,0,0
Co-8.2Al-9.6W-1.8Ta-1.8Mo,2T2Mo,"Bauer, A., Neumeier, S., Pyczak, F., & Göken, M. (2010). Microstructure and creep strength of different ?/??- strengthened Co-base superalloy variants. Scripta Materialia, 63(12), 1197–1200. https://doi.org/10.1016/j.scriptamat.2010.08.048",1082,1397,1416,20,78.6,0,8.2,0,9.6,0,1.8,0,0,1.8,0,0,0,0,0,0,0,0,0,0,0,0,0,0,0
Co-8.1Al-9.1W-1.7Ta-2.5Ir,2Ta2Ir,"Bauer, A., Neumeier, S., Pyczak, F., & Göken, M. (2010). Microstructure and creep strength of different ?/??- strengthened Co-base superalloy variants. Scripta Materialia, 63(12), 1197–1200. https://doi.org/10.1016/j.scriptamat.2010.08.049",1137,1492,1452,21000,78.6,0,8.1,0,9.1,0,1.7,0,0,0,0,0,0,2.5,0,0,0,0,0,0,0,0,0,0,0
Co-8.Al-5.7W-2.Ta-1.5Mo,W2Ta2Mo,"Bauer, A., Neumeier, S., Pyczak, F., & Göken, M. (2010). Microstructure and creep strength of different ?/??- strengthened Co-base superalloy variants. Scripta Materialia, 63(12), 1197–1200. https://doi.org/10.1016/j.scriptamat.2010.08.050",1077,1403,1428,22,82.8,0,8,0,5.7,0,2,0,0,1.5,0,0,0,0,0,0,0,0,0,0,0,0,0,0,0
Co-8.7Al-5.5W-1.3Ta-0.9Ir,W2Ta2Ir,"Bauer, A., Neumeier, S., Pyczak, F., & Göken, M. (2010). Microstructure and creep strength of different ?/??- strengthened Co-base superalloy variants. Scripta Materialia, 63(12), 1197–1200. https://doi.org/10.1016/j.scriptamat.2010.08.051",1058,1415,1449,23,83.6,0,8.7,0,5.5,0,1.3,0,0,0,0,0,0,0.9,0,0,0,0,0,0,0,0,0,0,0
Co-8.6Al-4.1Cr-9.5W,9W-4Cr-0.04B,"Bauer, A., Neumeier, S., Pyczak, F., & Göken, M. (2012). Creep Strength and Microstructure of Polycrystalline ?? - Strengthened Cobalt-Base Superalloys. In Superalloys 2012 (pp. 695–703). https://doi.org/10.1002/9781118516430.ch77",977,1425,1454,24,77.8,0,8.6,4.1,9.5,0,0,0,0,0,0,0,0,0,0,0,0,0,0,0,0,0,0,0,0
Co-8.7Al-8.2Cr-9.6W,9W-8Cr-0.04B,"Bauer, A., Neumeier, S., Pyczak, F., & Göken, M. (2012). Creep Strength and Microstructure of Polycrystalline ?? - Strengthened Cobalt-Base Superalloys. In Superalloys 2012 (pp. 695–703). https://doi.org/10.1002/9781118516430.ch78",947,1412,1440,25,73.5,0,8.7,8.2,9.6,0,0,0,0,0,0,0,0,0,0,0,0,0,0,0,0,0,0,0,0
Co-8.4Al-16.5Cr-9.W,9W-16Cr-0.04B,"Bauer, A., Neumeier, S., Pyczak, F., & Göken, M. (2012). Creep Strength and Microstructure of Polycrystalline ?? - Strengthened Cobalt-Base Superalloys. In Superalloys 2012 (pp. 695–703). https://doi.org/10.1002/9781118516430.ch79",860,1372,1409,26,66.1,0,8.4,16.5,9,0,0,0,0,0,0,0,0,0,0,0,0,0,0,0,0,0,0,0,0
Co-9.2Ni-9.1Al-8.2Cr-9.6W,9W-8Cr-9Ni-0.12B,"Bauer, A., Neumeier, S., Pyczak, F., & Göken, M. (2012). Creep Strength and Microstructure of Polycrystalline ?? - Strengthened Cobalt-Base Superalloys. In Superalloys 2012 (pp. 695–703). https://doi.org/10.1002/9781118516430.ch82",958,1418,1439,29,63.87,9.2,9.1,8.2,9.63,0,0,0,0,0,0,0,0,0,0,0,0,0,0,0,0,0,0,0,0
Co-18.Ni-8.6Al-8.1Cr-8.8W,9w-8Cr-18Ni-0.12B,"Bauer, A., Neumeier, S., Pyczak, F., & Göken, M. (2012). Creep Strength and Microstructure of Polycrystalline ?? - Strengthened Cobalt-Base Superalloys. In Superalloys 2012 (pp. 695–703). https://doi.org/10.1002/9781118516430.ch83",978,1420,1441,30,56.5,18,8.6,8.1,8.8,0,0,0,0,0,0,0,0,0,0,0,0,0,0,0,0,0,0,0,0
Co-8.1Al-9.1W-1.7Ta-2.5Ir,8W-2Ta-2Ir,"Bauer, A., Neumeier, S., Pyczak, F., & Göken, M. (2012). Creep Strength and Microstructure of Polycrystalline ?? - Strengthened Cobalt-Base Superalloys. In Superalloys 2012 (pp. 695–703). https://doi.org/10.1002/9781118516430.ch84",1137,1426,1454,21000,78.6,0,8.1,0,9.1,0,1.7,0,0,0,0,0,0,2.5,0,0,0,0,0,0,0,0,0,0,0
Co-8.7Al-5.5W-1.3Ta-0.9Ir,5W-2Ta-2Ir,"Bauer, A., Neumeier, S., Pyczak, F., & Göken, M. (2012). Creep Strength and Microstructure of Polycrystalline ?? - Strengthened Cobalt-Base Superalloys. In Superalloys 2012 (pp. 695–703). https://doi.org/10.1002/9781118516430.ch85",1060,1418,1452,23,83.6,0,8.7,0,5.5,0,1.3,0,0,0,0,0,0,0.9,0,0,0,0,0,0,0,0,0,0,0
Co-8.Fe-7.5Al-8.8W,9W-8Fe-0.12B,"Bauer, A., Neumeier, S., Pyczak, F., & Göken, M. (2012). Creep Strength and Microstructure of Polycrystalline ?? - Strengthened Cobalt-Base Superalloys. In Superalloys 2012 (pp. 695–703). https://doi.org/10.1002/9781118516430.ch86",932,1431,1453,33,75.7,0,7.5,0,8.8,0,0,0,0,0,0,0,0,0,0,0,8,0,0,0,0,0,0,0,0
Co-16.7Fe-8.6Al-8.6W,9W-16Fe-0.12B,"Bauer, A., Neumeier, S., Pyczak, F., & Göken, M. (2012). Creep Strength and Microstructure of Polycrystalline ?? - Strengthened Cobalt-Base Superalloys. In Superalloys 2012 (pp. 695–703). https://doi.org/10.1002/9781118516430.ch87",877,1427,1450,34,66.1,0,8.6,0,8.6,0,0,0,0,0,0,0,0,0,0,0,16.7,0,0,0,0,0,0,0,0
Co-8.1Al-8.4W-2.Ta,2Ta,"Bauer, A., Neumeier, S., Pyczak, F., & Göken, M. (2015). Influence of iridium on the properties of ??-strengthened co-base superalloys. Advanced Engineering Materials, 17(6), 748–754. https://doi.org/10.1002/adem.201400266",1101,1414,1439,15,81.5,0,8.1,0,8.4,0,2,0,0,0,0,0,0,0,0,0,0,0,0,0,0,0,0,0,0
Co-8.1Al-9.1W-1.7Ta-2.5Ir,2Ta2Ir,"Bauer, A., Neumeier, S., Pyczak, F., & Göken, M. (2015). Influence of iridium on the properties of ??-strengthened co-base superalloys. Advanced Engineering Materials, 17(6), 748–754. https://doi.org/10.1002/adem.201400267",1137,1426,1454,21000,78.6,0,8.1,0,9.1,0,1.7,0,0,0,0,0,0,2.5,0,0,0,0,0,0,0,0,0,0,0
Co-8.7Al-5.5W-1.3Ta-0.9Ir,5W2Ta2Ir,"Bauer, A., Neumeier, S., Pyczak, F., & Göken, M. (2015). Influence of iridium on the properties of ??-strengthened co-base superalloys. Advanced Engineering Materials, 17(6), 748–754. https://doi.org/10.1002/adem.201400268",1060,1418,1452,23,83.6,0,8.7,0,5.5,0,1.3,0,0,0,0,0,0,0.9,0,0,0,0,0,0,0,0,0,0,0
Co-8.9Al-9.3W-2.Ta-0.12B,2Ta-B,"Bauer, A., Neumeier, S., Pyczak, F., & Göken, M. (2015). Influence of iridium on the properties of ??-strengthened co-base superalloys. Advanced Engineering Materials, 17(6), 748–754. https://doi.org/10.1002/adem.201400270",1097,1410,1434,39,79.68,0,8.9,0,9.3,0,2,0,0,0,0,0,0.12,0,0,0,0,0,0,0,0,0,0,0,0
Co-8.1Al-8.4W,9W,"Bauer, A., Neumeier, S., Pyczak, F., Singer, R. F., & Göken, M. (2012). Creep properties of different ?’-strengthened Co-base superalloys. Materials Science and Engineering A, 550, 333–341. https://doi.org/10.1016/j.msea.2012.04.083",963,1445,1469,9,83.5,0,8.1,0,8.4,0,0,0,0,0,0,0,0,0,0,0,0,0,0,0,0,0,0,0,0
Co-8.5Al-9.6W,9W(SX),"Bauer, A., Neumeier, S., Pyczak, F., Singer, R. F., & Göken, M. (2012). Creep properties of different ?’-strengthened Co-base superalloys. Materials Science and Engineering A, 550, 333–341. https://doi.org/10.1016/j.msea.2012.04.084",985,1441,1466,41,81.9,0,8.5,0,9.6,0,0,0,0,0,0,0,0,0,0,0,0,0,0,0,0,0,0,0,0
Co-8.4Al-9.7W-0.04B,9W-0.04B,"Bauer, A., Neumeier, S., Pyczak, F., Singer, R. F., & Göken, M. (2012). Creep properties of different ?’-strengthened Co-base superalloys. Materials Science and Engineering A, 550, 333–341. https://doi.org/10.1016/j.msea.2012.04.085",986,1440,1467,42,81.86,0,8.4,0,9.7,0,0,0,0,0,0,0,0.04,0,0,0,0,0,0,0,0,0,0,0,0
Co-8.9Al-9.5W-0.08B,9W-0.08B,"Bauer, A., Neumeier, S., Pyczak, F., Singer, R. F., & Göken, M. (2012). Creep properties of different ?’-strengthened Co-base superalloys. Materials Science and Engineering A, 550, 333–341. https://doi.org/10.1016/j.msea.2012.04.086",984,1439,1465,43,81.52,0,8.9,0,9.5,0,0,0,0,0,0,0,0.08,0,0,0,0,0,0,0,0,0,0,0,0
Co-8.3Al-9.4W-0.12B,9W-0.12B,"Bauer, A., Neumeier, S., Pyczak, F., Singer, R. F., & Göken, M. (2012). Creep properties of different ?’-strengthened Co-base superalloys. Materials Science and Engineering A, 550, 333–341. https://doi.org/10.1016/j.msea.2012.04.087",982,1444,1469,44,82.18,0,8.3,0,9.4,0,0,0,0,0,0,0,0.12,0,0,0,0,0,0,0,0,0,0,0,0
Co-8.9Al-8.5W-2.2Ta-0.08B,8W-2Ta-0.08B,"Bauer, A., Neumeier, S., Pyczak, F., Singer, R. F., & Göken, M. (2012). Creep properties of different ?’-strengthened Co-base superalloys. Materials Science and Engineering A, 550, 333–341. https://doi.org/10.1016/j.msea.2012.04.088",1101,1414,1439,45,80.32,0,8.9,0,8.5,0,2.2,0,0,0,0,0,0.08,0,0,0,0,0,0,0,0,0,0,0,0
Co-8.9Al-9.3W-2.Ta-0.12B,8W-2Ta-0.12B,"Bauer, A., Neumeier, S., Pyczak, F., Singer, R. F., & Göken, M. (2012). Creep properties of different ?’-strengthened Co-base superalloys. Materials Science and Engineering A, 550, 333–341. https://doi.org/10.1016/j.msea.2012.04.089",1097,1410,1434,39,79.68,0,8.9,0,9.3,0,2,0,0,0,0,0,0.12,0,0,0,0,0,0,0,0,0,0,0,0
Co-8.Al-6.7W-1.4Ta-1.4Nb,8W-2Ta-2Nb,"Bauer, A., Neumeier, S., Pyczak, F., Singer, R. F., & Göken, M. (2012). Creep properties of different ?’-strengthened Co-base superalloys. Materials Science and Engineering A, 550, 333–341. https://doi.org/10.1016/j.msea.2012.04.090",1079,1390,1411,47,82.5,0,8,0,6.7,0,1.4,1.4,0,0,0,0,0,0,0,0,0,0,0,0,0,0,0,0,0
Co-8.2Al-9.4W-0.4Nb,9W-0.5Nb,"Bauer, A., Neumeier, S., Pyczak, F., Singer, R. F., & Göken, M. (2012). Creep properties of different ?’-strengthened Co-base superalloys. Materials Science and Engineering A, 550, 333–341. https://doi.org/10.1016/j.msea.2012.04.091",1011,1430,1459,48,82,0,8.2,0,9.4,0,0,0.4,0,0,0,0,0,0,0,0,0,0,0,0,0,0,0,0,0
Co-9.4Al-10.2W-1.8Nb,10W-2Nb,"Bauer, A., Neumeier, S., Pyczak, F., Singer, R. F., & Göken, M. (2012). Creep properties of different ?’-strengthened Co-base superalloys. Materials Science and Engineering A, 550, 333–341. https://doi.org/10.1016/j.msea.2012.04.092",1064,1377,1426,10,78.6,0,9.4,0,10.2,0,0,1.8,0,0,0,0,0,0,0,0,0,0,0,0,0,0,0,0,0
Co-8.2Al-9.4W-1.1Mo-0.04B,9W-1Mo-0.04B,"Bauer, A., Neumeier, S., Pyczak, F., Singer, R. F., & Göken, M. (2012). Creep properties of different ?’-strengthened Co-base superalloys. Materials Science and Engineering A, 550, 333–341. https://doi.org/10.1016/j.msea.2012.04.093",994,1436,1461,50,81.26,0,8.2,0,9.4,0,0,0,0,1.1,0,0,0.04,0,0,0,0,0,0,0,0,0,0,0,0
Co-8.2Al-9.6W-1.5Ta-1.8Mo,8W-2Ta-2Mo,"Bauer, A., Neumeier, S., Pyczak, F., Singer, R. F., & Göken, M. (2012). Creep properties of different ?’-strengthened Co-base superalloys. Materials Science and Engineering A, 550, 333–341. https://doi.org/10.1016/j.msea.2012.04.094",1082,1398,1417,51,78.9,0,8.2,0,9.6,0,1.5,0,0,1.8,0,0,0,0,0,0,0,0,0,0,0,0,0,0,0
Co-8.4Al-10.1W-0.5Si,10W-0.5Si,"Bauer, A., Neumeier, S., Pyczak, F., Singer, R. F., & Göken, M. (2012). Creep properties of different ?’-strengthened Co-base superalloys. Materials Science and Engineering A, 550, 333–341. https://doi.org/10.1016/j.msea.2012.04.095",989,1434,1462,52,81,0,8.4,0,10.1,0,0,0,0,0,0,0,0,0,0,0.5,0,0,0,0,0,0,0,0,0
Co-8.7Al-10.3W-2.Si,10W-2Si,"Bauer, A., Neumeier, S., Pyczak, F., Singer, R. F., & Göken, M. (2012). Creep properties of different ?’-strengthened Co-base superalloys. Materials Science and Engineering A, 550, 333–341. https://doi.org/10.1016/j.msea.2012.04.096",998,1414,1449,53,79,0,8.7,0,10.3,0,0,0,0,0,0,0,0,0,0,2,0,0,0,0,0,0,0,0,0
Co-8.1Al-7.7W-1.6Ta-1.8Si,8W-2Ta-2Si,"Bauer, A., Neumeier, S., Pyczak, F., Singer, R. F., & Göken, M. (2012). Creep properties of different ?’-strengthened Co-base superalloys. Materials Science and Engineering A, 550, 333–341. https://doi.org/10.1016/j.msea.2012.04.097",1054,1392,1413,18,80.8,0,8.1,0,7.7,0,1.6,0,0,0,0,0,0,0,0,1.8,0,0,0,0,0,0,0,0,0
Co-7.6Al-9.2W-2.1Ti-1.9Ta,8W-2Ta-2Ti,"Bauer, A., Neumeier, S., Pyczak, F., Singer, R. F., & Göken, M. (2012). Creep properties of different ?’-strengthened Co-base superalloys. Materials Science and Engineering A, 550, 333–341. https://doi.org/10.1016/j.msea.2012.04.098",1153,1392,1411,55,79.2,0,7.6,0,9.2,2.1,1.9,0,0,0,0,0,0,0,0,0,0,0,0,0,0,0,0,0,0
Co-7.9Al-9.1W-2.1Ti-0.04B,9W-2Ti-0.04B,"Bauer, A., Neumeier, S., Pyczak, F., Singer, R. F., & Göken, M. (2012). Creep properties of different ?’-strengthened Co-base superalloys. Materials Science and Engineering A, 550, 333–341. https://doi.org/10.1016/j.msea.2012.04.099",1075,1413,1438,56,80.86,0,7.9,0,9.1,2.1,0,0,0,0,0,0,0.04,0,0,0,0,0,0,0,0,0,0,0,0
Co-8.4Al-9.6W-2.2Ti-0.12B,9W-2Ti-0.12B,"Bauer, A., Neumeier, S., Pyczak, F., Singer, R. F., & Göken, M. (2012). Creep properties of different ?’-strengthened Co-base superalloys. Materials Science and Engineering A, 550, 333–341. https://doi.org/10.1016/j.msea.2012.04.100",1080,1414,1434,57,79.68,0,8.4,0,9.6,2.2,0,0,0,0,0,0,0.12,0,0,0,0,0,0,0,0,0,0,0,0
Co-8.Al-9.3W-2.1V-0.04B,9W-2V-0.04B,"Bauer, A., Neumeier, S., Pyczak, F., Singer, R. F., & Göken, M. (2012). Creep properties of different ?’-strengthened Co-base superalloys. Materials Science and Engineering A, 550, 333–341. https://doi.org/10.1016/j.msea.2012.04.101",1016,1430,1456,58,80.56,0,8,0,9.3,0,0,0,2.1,0,0,0,0.04,0,0,0,0,0,0,0,0,0,0,0,0
Co-8.1Al-2.Cr-9.4W-0.04B,9W-2Cr-0.04B,"Bauer, A., Neumeier, S., Pyczak, F., Singer, R. F., & Göken, M. (2012). Creep properties of different ?’-strengthened Co-base superalloys. Materials Science and Engineering A, 550, 333–341. https://doi.org/10.1016/j.msea.2012.04.102",975,1439,1464,59,80.46,0,8.1,2,9.4,0,0,0,0,0,0,0,0.04,0,0,0,0,0,0,0,0,0,0,0,0
Co-10.Ni-4.5Al-5.2W-7.8Ti,10Ni-5A-5W-8Ti,"Bocchini, P. J. (2015). Microstructure and Mechanical Properties in Gamma(face-centered cubic) + Gamma Prime(L1 2 ) Precipitation-Strengthened Cobalt-based Superalloys.",1137,1277,1383,67,72.5,10,4.5,0,5.2,7.8,0,0,0,0,0,0,0,0,0,0,0,0,0,0,0,0,0,0,0
Co-10.2Ni-5.4Al-6.1W-5.9Ti,10Ni-6A-6W-6Ti,"Bocchini, P. J. (2015). Microstructure and Mechanical Properties in Gamma(face-centered cubic) + Gamma Prime(L1 2 ) Precipitation-Strengthened Cobalt-based Superalloys.",1109,1322,1409,68,72.4,10.2,5.4,0,6.1,5.9,0,0,0,0,0,0,0,0,0,0,0,0,0,0,0,0,0,0,0
Co-10.1Ni-5.2Al-6.7W-6.4Ti,10Ni-6Al-6W-6Ti,"Bocchini, P. J. (2015). Microstructure and Mechanical Properties in Gamma(face-centered cubic) + Gamma Prime(L1 2 ) Precipitation-Strengthened Cobalt-based Superalloys.",1109,1322,1409,65,71.6,10.1,5.2,0,6.7,6.4,0,0,0,0,0,0,0,0,0,0,0,0,0,0,0,0,0,0,0
Co-10.3Ni-6.3Al-7.W-4.1Ti,10Ni-7A-7W-4Ti,"Bocchini, P. J. (2015). Microstructure and Mechanical Properties in Gamma(face-centered cubic) + Gamma Prime(L1 2 ) Precipitation-Strengthened Cobalt-based Superalloys.",1060,1371,1436,69,72.3,10.3,6.3,0,7,4.1,0,0,0,0,0,0,0,0,0,0,0,0,0,0,0,0,0,0,0
Co-10.2Ni-7.3Al-8.W-2.2Ti,10Ni-8A-8W-2Ti,"Bocchini, P. J. (2015). Microstructure and Mechanical Properties in Gamma(face-centered cubic) + Gamma Prime(L1 2 ) Precipitation-Strengthened Cobalt-based Superalloys.",1035,1398,1458,70,72.3,10.2,7.3,0,8,2.2,0,0,0,0,0,0,0,0,0,0,0,0,0,0,0,0,0,0,0
Co-10.1Ni-5.7Al-3.9W-6.2Ti,10Ni-6Al-4W-6Ti,"Bocchini, P. J. (2015). Microstructure and Mechanical Properties in Gamma(face-centered cubic) + Gamma Prime(L1 2 ) Precipitation-Strengthened Cobalt-based Superalloys.",1031,1316,1382,78,74.1,10.1,5.7,0,3.9,6.2,0,0,0,0,0,0,0,0,0,0,0,0,0,0,0,0,0,0,0
Co-10.2Ni-8.1Al-8.9W-0.Ti,10Ni-9A-9W-0Ti,"Bocchini, P. J. (2015). Microstructure and Mechanical Properties in Gamma(face-centered cubic) + Gamma Prime(L1 2 ) Precipitation-Strengthened Cobalt-based Superalloys.",982,1459,1489,71,72.8,10.2,8.1,0,8.9,0,0,0,0,0,0,0,0,0,0,0,0,0,0,0,0,0,0,0,0
Co-10.Ni-5.9Al-2.W-6.1Ti,10Ni-6Al-2W-6Ti,"Bocchini, P. J. (2015). Microstructure and Mechanical Properties in Gamma(face-centered cubic) + Gamma Prime(L1 2 ) Precipitation-Strengthened Cobalt-based Superalloys.",927,1312,1380,79,76,10,5.9,0,2,6.1,0,0,0,0,0,0,0,0,0,0,0,0,0,0,0,0,0,0,0
Co-10.Ni-5.8Al-6.2Ti,10Ni-6Al-0W-6Ti,"Bocchini, P. J. (2015). Microstructure and Mechanical Properties in Gamma(face-centered cubic) + Gamma Prime(L1 2 ) Precipitation-Strengthened Cobalt-based Superalloys.",850,1310,1378,77,78,10,5.8,0,0,6.2,0,0,0,0,0,0,0,0,0,0,0,0,0,0,0,0,0,0,0
Co-11.7Al-14.W-0.5Ti-0.4Ta,Co-2T/Ta-quinary,"Casas, R., Gálvez, F., & Campos, M. (2018). Microstructural development of powder metallurgy cobalt-based superalloys processed by field assisted sintering techniques (FAST). Materials Science and Engineering A, 724, 461–468. https://doi.org/10.1016/j.msea.2018.04.005",1100,,1372,84,73.4,0,11.7,0,14.01,0.48,0.41,0,0,0,0,0,0,0,0,0,0,0,0,0,0,0,0,0,0
Co-8.4Al-12.1W,CoAlW-ternary,"Casas, R., Gálvez, F., & Campos, M. (2018). Microstructural development of powder metallurgy cobalt-based superalloys processed by field assisted sintering techniques (FAST). Materials Science and Engineering A, 724, 461–468. https://doi.org/10.1016/j.msea.2018.04.004",1010,,1445,85,79.57,0,8.35,0,12.08,0,0,0,0,0,0,0,0,0,0,0,0,0,0,0,0,0,0,0,0
Co-30.Ni-10.Al-2.Ti-4.Ta-5.V,Co-30Ni-10Al-5V-4Ta-Ti,"Chen, Y., Wang, C., Ruan, J., Omori, T., Kainuma, R., Ishida, K., & Liu, X. (2019). High-strength Co–Al–V-base superalloys strengthened by ??-Co 3 (Al,V) with high solvus temperature. Acta Materialia, 170, 62–74. https://doi.org/10.1016/j.actamat.2019.03.031",1242,1313,1367,112,49,30,10,0,0,2,4,0,5,0,0,0,0,0,0,0,0,0,0,0,0,0,0,0,0
Co-30.Ni-10.Al-2.Ti-4.Ta-5.V,Co-30Ni-10Al-5V-4Ta,"Chen, Y., Wang, C., Ruan, J., Omori, T., Kainuma, R., Ishida, K., & Liu, X. (2019). High-strength Co–Al–V-base superalloys strengthened by ??-Co 3 (Al,V) with high solvus temperature. Acta Materialia, 170, 62–74. https://doi.org/10.1016/j.actamat.2019.03.030",1172,1349,1395,112,49,30,10,0,0,2,4,0,5,0,0,0,0,0,0,0,0,0,0,0,0,0,0,0,0
Co-30.Ni-7.5Al-4.Ta-7.5V,Co-30Ni-7.5Al-7.5V-4Ta,"Chen, Y., Wang, C., Ruan, J., Omori, T., Kainuma, R., Ishida, K., & Liu, X. (2019). High-strength Co–Al–V-base superalloys strengthened by ??-Co 3 (Al,V) with high solvus temperature. Acta Materialia, 170, 62–74. https://doi.org/10.1016/j.actamat.2019.03.029",1148,1349,1395,110,51,30,7.5,0,0,0,4,0,7.5,0,0,0,0,0,0,0,0,0,0,0,0,0,0,0,0
Co-30.Ni-5.Al-4.Ta-10.V,Co-30Ni-5Al-10V-4Ta,"Chen, Y., Wang, C., Ruan, J., Omori, T., Kainuma, R., Ishida, K., & Liu, X. (2019). High-strength Co–Al–V-base superalloys strengthened by ??-Co 3 (Al,V) with high solvus temperature. Acta Materialia, 170, 62–74. https://doi.org/10.1016/j.actamat.2019.03.028",1119,1349,1395,109,51,30,5,0,0,0,4,0,10,0,0,0,0,0,0,0,0,0,0,0,0,0,0,0,0
Co-5.Al-2.Ta-14.V,Co-5Al-14V-2Ta,"Chen, Y., Wang, C., Ruan, J., Omori, T., Kainuma, R., Ishida, K., & Liu, X. (2019). High-strength Co–Al–V-base superalloys strengthened by ??-Co 3 (Al,V) with high solvus temperature. Acta Materialia, 170, 62–74. https://doi.org/10.1016/j.actamat.2019.03.023",1070,1354,1411,103,79,0,5,0,0,0,2,0,14,0,0,0,0,0,0,0,0,0,0,0,0,0,0,0,0
Co-30.Ni-8.Al-12.V,Co-30Ni-8Al-12V,"Chen, Y., Wang, C., Ruan, J., Omori, T., Kainuma, R., Ishida, K., & Liu, X. (2019). High-strength Co–Al–V-base superalloys strengthened by ??-Co 3 (Al,V) with high solvus temperature. Acta Materialia, 170, 62–74. https://doi.org/10.1016/j.actamat.2019.03.027",1032,1408,1429,108,50,30,8,0,0,0,0,0,12,0,0,0,0,0,0,0,0,0,0,0,0,0,0,0,0
Co-5.Al-2.Nb-14.V,Co-5Al-14V-2Nb,"Chen, Y., Wang, C., Ruan, J., Omori, T., Kainuma, R., Ishida, K., & Liu, X. (2019). High-strength Co–Al–V-base superalloys strengthened by ??-Co 3 (Al,V) with high solvus temperature. Acta Materialia, 170, 62–74. https://doi.org/10.1016/j.actamat.2019.03.021",1032,1309,1309,101,79,0,5,0,0,0,0,2,14,0,0,0,0,0,0,0,0,0,0,0,0,0,0,0,0
Co-5.Al-2.Ti-14.V,Co-5Al-14V-2Ti,"Chen, Y., Wang, C., Ruan, J., Omori, T., Kainuma, R., Ishida, K., & Liu, X. (2019). High-strength Co–Al–V-base superalloys strengthened by ??-Co 3 (Al,V) with high solvus temperature. Acta Materialia, 170, 62–74. https://doi.org/10.1016/j.actamat.2019.03.019",1022,1338,1394,93,79,0,5,0,0,2,0,0,14,0,0,0,0,0,0,0,0,0,0,0,0,0,0,0,0
Co-5.Al-2.W-14.V,Co-5Al-14V-2W,"Chen, Y., Wang, C., Ruan, J., Omori, T., Kainuma, R., Ishida, K., & Liu, X. (2019). High-strength Co–Al–V-base superalloys strengthened by ??-Co 3 (Al,V) with high solvus temperature. Acta Materialia, 170, 62–74. https://doi.org/10.1016/j.actamat.2019.03.024",1003,1412,1445,104,79,0,5,0,2,0,0,0,14,0,0,0,0,0,0,0,0,0,0,0,0,0,0,0,0
Co-20.Ni-8.Al-12.V,Co-20Ni-8Al-12V,"Chen, Y., Wang, C., Ruan, J., Omori, T., Kainuma, R., Ishida, K., & Liu, X. (2019). High-strength Co–Al–V-base superalloys strengthened by ??-Co 3 (Al,V) with high solvus temperature. Acta Materialia, 170, 62–74. https://doi.org/10.1016/j.actamat.2019.03.026",1000,1409,1431,107,60,20,8,0,0,0,0,0,12,0,0,0,0,0,0,0,0,0,0,0,0,0,0,0,0
Co-10.Ni-8.Al-12.V,Co-10Ni-8Al-12V,"Chen, Y., Wang, C., Ruan, J., Omori, T., Kainuma, R., Ishida, K., & Liu, X. (2019). High-strength Co–Al–V-base superalloys strengthened by ??-Co 3 (Al,V) with high solvus temperature. Acta Materialia, 170, 62–74. https://doi.org/10.1016/j.actamat.2019.03.025",979,1409,1433,106,70,10,8,0,0,0,0,0,12,0,0,0,0,0,0,0,0,0,0,0,0,0,0,0,0
Co-5.Al-14.V-2.Mo,Co-5Al-14V-2Mo,"Chen, Y., Wang, C., Ruan, J., Omori, T., Kainuma, R., Ishida, K., & Liu, X. (2019). High-strength Co–Al–V-base superalloys strengthened by ??-Co 3 (Al,V) with high solvus temperature. Acta Materialia, 170, 62–74. https://doi.org/10.1016/j.actamat.2019.03.022",971,1399,1399,102,79,0,5,0,0,0,0,0,14,2,0,0,0,0,0,0,0,0,0,0,0,0,0,0,0
Co-8.Al-12.V,Co-8Al-12V,"Chen, Y., Wang, C., Ruan, J., Omori, T., Kainuma, R., Ishida, K., & Liu, X. (2019). High-strength Co–Al–V-base superalloys strengthened by ??-Co 3 (Al,V) with high solvus temperature. Acta Materialia, 170, 62–74. https://doi.org/10.1016/j.actamat.2019.03.025",964,1409,1440,105,80,0,8,0,0,0,0,0,12,0,0,0,0,0,0,0,0,0,0,0,0,0,0,0,0
Co-5.Al-2.Cr-14.V,Co-5Al-14V-2Cr,"Chen, Y., Wang, C., Ruan, J., Omori, T., Kainuma, R., Ishida, K., & Liu, X. (2019). High-strength Co–Al–V-base superalloys strengthened by ??-Co 3 (Al,V) with high solvus temperature. Acta Materialia, 170, 62–74. https://doi.org/10.1016/j.actamat.2019.03.020",948,1410,1444,100,79,0,5,2,0,0,0,0,14,0,0,0,0,0,0,0,0,0,0,0,0,0,0,0,0
Co-30.Ni-12.Al-8.Ta,Cal-30Ni-12Al-8Ta,"Chen, Y., Wang, C., Ruan, J., Yang, S., Omori, T., Kainuma, R., Ishida, K., Han, J., Lu, Y., & Liu, X. (2020). Development of low-density ?/?? Co–Al–Ta-based superalloys with high solvus temperature. Acta Materialia, 188, 652–664. https://doi.org/10.1016/j.actamat.2020.02.058",1286,1310,1351,122,50,30,12,0,0,0,8,0,0,0,0,0,0,0,0,0,0,0,0,0,0,0,0,0,0
Co-30.Ni-12.Al-6.Ta,Cal-30Ni-12Al-6Ta,"Chen, Y., Wang, C., Ruan, J., Yang, S., Omori, T., Kainuma, R., Ishida, K., Han, J., Lu, Y., & Liu, X. (2020). Development of low-density ?/?? Co–Al–Ta-based superalloys with high solvus temperature. Acta Materialia, 188, 652–664. https://doi.org/10.1016/j.actamat.2020.02.057",1237,1336,1379,121,52,30,12,0,0,0,6,0,0,0,0,0,0,0,0,0,0,0,0,0,0,0,0,0,0
Co-30.Ni-12.Al-4.Ta,Cal-30Ni-12Al-4Ta,"Chen, Y., Wang, C., Ruan, J., Yang, S., Omori, T., Kainuma, R., Ishida, K., Han, J., Lu, Y., & Liu, X. (2020). Development of low-density ?/?? Co–Al–Ta-based superalloys with high solvus temperature. Acta Materialia, 188, 652–664. https://doi.org/10.1016/j.actamat.2020.02.056",1161,1364,1402,120,54,30,12,0,0,0,4,0,0,0,0,0,0,0,0,0,0,0,0,0,0,0,0,0,0
Co-30.Ni-12.Al-2.Ta,Co-30Ni-12Al-2Ta,"Chen, Y., Wang, C., Ruan, J., Yang, S., Omori, T., Kainuma, R., Ishida, K., Han, J., Lu, Y., & Liu, X. (2020). Development of low-density ?/?? Co–Al–Ta-based superalloys with high solvus temperature. Acta Materialia, 188, 652–664. https://doi.org/10.1016/j.actamat.2020.02.052",1048,1395,1428,116,56,30,12,0,0,0,2,0,0,0,0,0,0,0,0,0,0,0,0,0,0,0,0,0,0
Co-20.Ni-12.Al-2.Ta,Co-20Ni-12Al-2Ta,"Chen, Y., Wang, C., Ruan, J., Yang, S., Omori, T., Kainuma, R., Ishida, K., Han, J., Lu, Y., & Liu, X. (2020). Development of low-density ?/?? Co–Al–Ta-based superalloys with high solvus temperature. Acta Materialia, 188, 652–664. https://doi.org/10.1016/j.actamat.2020.02.051",1003,1396,1442,115,66,20,12,0,0,0,2,0,0,0,0,0,0,0,0,0,0,0,0,0,0,0,0,0,0
Co-10.Ni-12.Al-2.Ta,Co-10Ni-12Al-2Ta,"Chen, Y., Wang, C., Ruan, J., Yang, S., Omori, T., Kainuma, R., Ishida, K., Han, J., Lu, Y., & Liu, X. (2020). Development of low-density ?/?? Co–Al–Ta-based superalloys with high solvus temperature. Acta Materialia, 188, 652–664. https://doi.org/10.1016/j.actamat.2020.02.050",974,1396,1446,114,76,10,12,0,0,0,2,0,0,0,0,0,0,0,0,0,0,0,0,0,0,0,0,0,0
Co-12.Al-2.Ta,Co-12Al-2Ta,"Chen, Y., Wang, C., Ruan, J., Yang, S., Omori, T., Kainuma, R., Ishida, K., Han, J., Lu, Y., & Liu, X. (2020). Development of low-density ?/?? Co–Al–Ta-based superalloys with high solvus temperature. Acta Materialia, 188, 652–664. https://doi.org/10.1016/j.actamat.2020.02.049",949,1396,1448,113,86,0,12,0,0,0,2,0,0,0,0,0,0,0,0,0,0,0,0,0,0,0,0,0,0
Co-50.7Ni-2.7Al-21.9Cr-7.9Ti,203a,"Christofidou, K. A. et al. The microstructure and hardness of Ni-Co-Al-Ti-Cr quinary alloys. J. Alloys Compd. (2016) doi:10.1016/j.jallcom.2016.07.159.",1154,1261,1341,133,16.8,50.7,2.7,21.9,0,7.9,0,0,0,0,0,0,0,0,0,0,0,0,0,0,0,0,0,0,0
Co-51.2Ni-6.Al-12.6Cr-5.5Ti,203b,"Christofidou, K. A. et al. The microstructure and hardness of Ni-Co-Al-Ti-Cr quinary alloys. J. Alloys Compd. (2016) doi:10.1016/j.jallcom.2016.07.159.",1152,1273,1359,138,24.7,51.2,6,12.6,0,5.5,0,0,0,0,0,0,0,0,0,0,0,0,0,0,0,0,0,0,0
Co-37.1Ni-3.1Al-16.3Cr-7.9Ti,152a,"Christofidou, K. A. et al. The microstructure and hardness of Ni-Co-Al-Ti-Cr quinary alloys. J. Alloys Compd. (2016) doi:10.1016/j.jallcom.2016.07.159.",1147,1264,1359,131,35.6,37.1,3.1,16.3,0,7.9,0,0,0,0,0,0,0,0,0,0,0,0,0,0,0,0,0,0,0
Co-54.3Ni-4.3Al-15.7Cr-7.7Ti,153a,"Christofidou, K. A. et al. The microstructure and hardness of Ni-Co-Al-Ti-Cr quinary alloys. J. Alloys Compd. (2016) doi:10.1016/j.jallcom.2016.07.159.",1135,1294,1371,135,18,54.3,4.3,15.7,0,7.7,0,0,0,0,0,0,0,0,0,0,0,0,0,0,0,0,0,0,0
Co-34.2Ni-3.6Al-21.5Cr-8.1Ti,202a,"Christofidou, K. A. et al. The microstructure and hardness of Ni-Co-Al-Ti-Cr quinary alloys. J. Alloys Compd. (2016) doi:10.1016/j.jallcom.2016.07.159.",1135,1248,1349,130,32.6,34.2,3.6,21.5,0,8.1,0,0,0,0,0,0,0,0,0,0,0,0,0,0,0,0,0,0,0
Co-58.3Ni-3.2Al-10.8Cr-8.2Ti,103a,"Christofidou, K. A. et al. The microstructure and hardness of Ni-Co-Al-Ti-Cr quinary alloys. J. Alloys Compd. (2016) doi:10.1016/j.jallcom.2016.07.159.",1122,1302,1371,128,19.5,58.3,3.2,10.8,0,8.2,0,0,0,0,0,0,0,0,0,0,0,0,0,0,0,0,0,0,0
Co-54.9Ni-5.6Al-15.9Cr-5.3Ti,153b,"Christofidou, K. A. et al. The microstructure and hardness of Ni-Co-Al-Ti-Cr quinary alloys. J. Alloys Compd. (2016) doi:10.1016/j.jallcom.2016.07.159.",1120,1301,1379,141,18.3,54.9,5.6,15.9,0,5.3,0,0,0,0,0,0,0,0,0,0,0,0,0,0,0,0,0,0,0
Co-59.5Ni-4.5Al-10.9Cr-5.6Ti,103b,"Christofidou, K. A. et al. The microstructure and hardness of Ni-Co-Al-Ti-Cr quinary alloys. J. Alloys Compd. (2016) doi:10.1016/j.jallcom.2016.07.159.",1099,1337,1392,137,19.5,59.5,4.5,10.9,0,5.6,0,0,0,0,0,0,0,0,0,0,0,0,0,0,0,0,0,0,0
Co-36.8Ni-5.4Al-16.1Cr-5.2Ti,152b,"Christofidou, K. A. et al. The microstructure and hardness of Ni-Co-Al-Ti-Cr quinary alloys. J. Alloys Compd. (2016) doi:10.1016/j.jallcom.2016.07.159.",1094,1305,1385,143,36.5,36.8,5.4,16.1,0,5.2,0,0,0,0,0,0,0,0,0,0,0,0,0,0,0,0,0,0,0
Co-50.6Ni-8.5Al-20.9Cr-2.5Ti,203c,"Christofidou, K. A. et al. The microstructure and hardness of Ni-Co-Al-Ti-Cr quinary alloys. J. Alloys Compd. (2016) doi:10.1016/j.jallcom.2016.07.159.",1088,1324,1392,154,17.5,50.6,8.5,20.9,0,2.5,0,0,0,0,0,0,0,0,0,0,0,0,0,0,0,0,0,0,0
Co-39.8Ni-2.8Al-10.8Cr-7.6Ti,102a,"Christofidou, K. A. et al. The microstructure and hardness of Ni-Co-Al-Ti-Cr quinary alloys. J. Alloys Compd. (2016) doi:10.1016/j.jallcom.2016.07.159.",1082,1298,1378,136,39,39.8,2.8,10.8,0,7.6,0,0,0,0,0,0,0,0,0,0,0,0,0,0,0,0,0,0,0
Co-17.Ni-5.5Al-21.4Cr-5.Ti,201b,"Christofidou, K. A. et al. The microstructure and hardness of Ni-Co-Al-Ti-Cr quinary alloys. J. Alloys Compd. (2016) doi:10.1016/j.jallcom.2016.07.159.",1080,1351,1400,145,51.1,17,5.5,21.4,0,5,0,0,0,0,0,0,0,0,0,0,0,0,0,0,0,0,0,0,0
Co-17.3Ni-3.1Al-12.5Cr-7.9Ti,201a,"Christofidou, K. A. et al. The microstructure and hardness of Ni-Co-Al-Ti-Cr quinary alloys. J. Alloys Compd. (2016) doi:10.1016/j.jallcom.2016.07.159.",1078,1225,1361,132,59.2,17.3,3.1,12.5,0,7.9,0,0,0,0,0,0,0,0,0,0,0,0,0,0,0,0,0,0,0
Co-58.4Ni-8.6Al-10.7Cr-2.7Ti,103c,"Christofidou, K. A. et al. The microstructure and hardness of Ni-Co-Al-Ti-Cr quinary alloys. J. Alloys Compd. (2016) doi:10.1016/j.jallcom.2016.07.159.",1077,1357,1410,146,19.6,58.4,8.6,10.7,0,2.7,0,0,0,0,0,0,0,0,0,0,0,0,0,0,0,0,0,0,0
Co-54.8Ni-8.Al-16.1Cr-2.7Ti,153c,"Christofidou, K. A. et al. The microstructure and hardness of Ni-Co-Al-Ti-Cr quinary alloys. J. Alloys Compd. (2016) doi:10.1016/j.jallcom.2016.07.159.",1074,1342,1399,149,18.4,54.8,8,16.1,0,2.7,0,0,0,0,0,0,0,0,0,0,0,0,0,0,0,0,0,0,0
Co-34.4Ni-5.7Al-21.2Cr-5.2Ti,202b,"Christofidou, K. A. et al. The microstructure and hardness of Ni-Co-Al-Ti-Cr quinary alloys. J. Alloys Compd. (2016) doi:10.1016/j.jallcom.2016.07.159.",1071,1284,1370,144,33.5,34.4,5.7,21.2,0,5.2,0,0,0,0,0,0,0,0,0,0,0,0,0,0,0,0,0,0,0
Co-39.2Ni-5.9Al-10.5Cr-5.3Ti,102b,"Christofidou, K. A. et al. The microstructure and hardness of Ni-Co-Al-Ti-Cr quinary alloys. J. Alloys Compd. (2016) doi:10.1016/j.jallcom.2016.07.159.",1064,1307,1396,140,39.1,39.2,5.9,10.5,0,5.3,0,0,0,0,0,0,0,0,0,0,0,0,0,0,0,0,0,0,0
Co-27.2Ni-3.1Al-10.9Cr-8.1Ti,101a,"Christofidou, K. A. et al. The microstructure and hardness of Ni-Co-Al-Ti-Cr quinary alloys. J. Alloys Compd. (2016) doi:10.1016/j.jallcom.2016.07.159.",1062,1278,1376,129,50.7,27.2,3.1,10.9,0,8.1,0,0,0,0,0,0,0,0,0,0,0,0,0,0,0,0,0,0,0
Co-18.3Ni-3.Al-16.2Cr-7.8Ti,151a,"Christofidou, K. A. et al. The microstructure and hardness of Ni-Co-Al-Ti-Cr quinary alloys. J. Alloys Compd. (2016) doi:10.1016/j.jallcom.2016.07.159.",1055,1251,1375,134,54.7,18.3,3,16.2,0,7.8,0,0,0,0,0,0,0,0,0,0,0,0,0,0,0,0,0,0,0
Co-36.1Ni-8.6Al-16.Cr-2.7Ti,152c,"Christofidou, K. A. et al. The microstructure and hardness of Ni-Co-Al-Ti-Cr quinary alloys. J. Alloys Compd. (2016) doi:10.1016/j.jallcom.2016.07.159.",1014,1350,1406,148,36.6,36.1,8.6,16,0,2.7,0,0,0,0,0,0,0,0,0,0,0,0,0,0,0,0,0,0,0
Co-34.Ni-8.2Al-21.6Cr-2.7Ti,202c,"Christofidou, K. A. et al. The microstructure and hardness of Ni-Co-Al-Ti-Cr quinary alloys. J. Alloys Compd. (2016) doi:10.1016/j.jallcom.2016.07.159.",1011,1302,1392,150,33.5,34,8.2,21.6,0,2.7,0,0,0,0,0,0,0,0,0,0,0,0,0,0,0,0,0,0,0
Co-18.3Ni-5.Al-16.1Cr-5.2Ti,151b,"Christofidou, K. A. et al. The microstructure and hardness of Ni-Co-Al-Ti-Cr quinary alloys. J. Alloys Compd. (2016) doi:10.1016/j.jallcom.2016.07.159.",985,1295,1392,142,55.4,18.3,5,16.1,0,5.2,0,0,0,0,0,0,0,0,0,0,0,0,0,0,0,0,0,0,0
Co-19.7Ni-5.4Al-11.Cr-5.3Ti,101b,"Christofidou, K. A. et al. The microstructure and hardness of Ni-Co-Al-Ti-Cr quinary alloys. J. Alloys Compd. (2016) doi:10.1016/j.jallcom.2016.07.159.",963,1288,1402,139,58.6,19.7,5.4,11,0,5.3,0,0,0,0,0,0,0,0,0,0,0,0,0,0,0,0,0,0,0
Co-19.Ni-7.1Al-16.5Cr-2.7Ti,151c,"Christofidou, K. A. et al. The microstructure and hardness of Ni-Co-Al-Ti-Cr quinary alloys. J. Alloys Compd. (2016) doi:10.1016/j.jallcom.2016.07.159.",916,1342,1411,147,54.7,19,7.1,16.5,0,2.7,0,0,0,0,0,0,0,0,0,0,0,0,0,0,0,0,0,0,0
Co-17.2Ni-7.8Al-21.8Cr-2.6Ti,201c,"Christofidou, K. A. et al. The microstructure and hardness of Ni-Co-Al-Ti-Cr quinary alloys. J. Alloys Compd. (2016) doi:10.1016/j.jallcom.2016.07.159.",899,1311,1401,153,50.6,17.2,7.8,21.8,0,2.6,0,0,0,0,0,0,0,0,0,0,0,0,0,0,0,0,0,0,0
Co-29.Ni-12.1Al-0.Cr-5.8W-2.2Ti-2.7Ta-0.1B,L24-0Cr,"Chung, D.-W. W. et al. Effects of Cr on the properties of multicomponent cobalt-based superalloys with ultra high ?? volume fraction. J. Alloys Compd. 832, 154790 (2020).",1225,1337,1399,155,48.1,29,12.1,0,5.8,2.24,2.66,0,0,0,0,0,0.1,0,0,0,0,0,0,0,0,0,0,0,0
Co-29.2Ni-11.1Al-4.1Cr-5.7W-2.Ti-2.3Ta-0.1B,L24-4Cr,"Chung, D.-W. W. et al. Effects of Cr on the properties of multicomponent cobalt-based superalloys with ultra high ?? volume fraction. J. Alloys Compd. 832, 154790 (2020).",1188,1318,1390,156,45.5,29.2,11.1,4.1,5.68,2.04,2.28,0,0,0,0,0,0.1,0,0,0,0,0,0,0,0,0,0,0,0
Co-29.5Ni-10.5Al-8.Cr-5.1W-1.9Ti-2.7Ta-0.1B,L24-8Cr,"Chung, D.-W. W. et al. Effects of Cr on the properties of multicomponent cobalt-based superalloys with ultra high ?? volume fraction. J. Alloys Compd. 832, 154790 (2020).",1152,1308,1380,158,42.2,29.5,10.5,8.02,5.14,1.85,2.69,0,0,0,0,0,0.1,0,0,0,0,0,0,0,0,0,0,0,0
Co-28.9Ni-10.1Al-12.5Cr-5.1W-1.9Ti-2.3Ta-0.1B,L24-12Cr,"Chung, D.-W. W. et al. Effects of Cr on the properties of multicomponent cobalt-based superalloys with ultra high ?? volume fraction. J. Alloys Compd. 832, 154790 (2020).",1118,1299,1368,157,39.15,28.9,10.1,12.5,5.09,1.86,2.3,0,0,0,0,0,0.1,0,0,0,0,0,0,0,0,0,0,0,0
Co-40.Ni-10.Al-10.Cr-7.5W-3.Ta-0.06C-0.06B,3Ta,"Costa, A. M. S. et al. Effect of Ta and Nb additions in arc-melted Co-Ni-based superalloys: Microstructural and mechanical properties. Mater. Sci. Eng. A 730, 66–72 (2018)",1143,,1378,163,29.38,40,10,10,7.5,0,3,0,0,0,0.06,0,0.06,0,0,0,0,0,0,0,0,0,0,0,0
Co-40.Ni-10.Al-10.Cr-7.5W-3.Nb-0.06C-0.06B,3Nb,"Costa, A. M. S. et al. Effect of Ta and Nb additions in arc-melted Co-Ni-based superalloys: Microstructural and mechanical properties. Mater. Sci. Eng. A 730, 66–72 (2018)",1100,,1378,164,29.38,40,10,10,7.5,0,0,3,0,0,0.06,0,0.06,0,0,0,0,0,0,0,0,0,0,0,0
Co-6.8Al-8.9W-4.3V,60-6.7Al-8.9W-4.1Ti,"Ding, X. F., Mi, T., Xue, F., Zhou, H. J. & Wang, M. L. Microstructure formation in ?-?? Co-Al-W-Ti alloys during directional solidification. J. Alloys Compd. 599, 159–163 (2014).",1100,1419,1427,165,80.06,0,6.76,0,8.89,0,0,0,4.29,0,0,0,0,0,0,0,0,0,0,0,0,0,0,0,0
Co-8.8Al-7.6W-1.9Ta,alloy2,"Epishin, A. et al. Interdiffusion in the Face-Centered Cubic Phase of the Co-Al-W-Ta System Between 1090 and 1240 °C. J. Phase Equilibria Diffus. 39, 176–185 (2018)",1085,1379,1448,168,81.8,0,8.75,0,7.56,0,1.89,0,0,0,0,0,0,0,0,0,0,0,0,0,0,0,0,0,0
Co-15.9Ni-13.6Al-19.W-0.7Ta-0.6Mo-0.3Re,alloy1,"Epishin, A. I. et al. Thermal stability of the structure of a heat-resistant cobalt alloy hardened with intermetallic ?’-phase precipitates. Russ. Metall. 2016, 286–291 (2016).",1005,1389,1439,169,49.9,15.9,13.6,0,19,0,0.7,0,0,0.6,0,0,0,0,0.3,0,0,0,0,0,0,0,0,0,0
Co-9.Al-8.W-4.Ta,Q12,"Epishin, A., Petrushin, N., Nolze, G., Gerstein, G. & Maier, H. J. Investigation of the ??-Strengthened Quaternary Co-Based Alloys Co-Al-W-Ta. Metall. Mater. Trans. A Phys. Metall. Mater. Sci. 49, 4042–4057 (2018).",1128,1340,1413,182,79,0,9,0,8,0,4,0,0,0,0,0,0,0,0,0,0,0,0,0,0,0,0,0,0
Co-9.Al-10.W-4.Ta,Q6,"Epishin, A., Petrushin, N., Nolze, G., Gerstein, G. & Maier, H. J. Investigation of the ??-Strengthened Quaternary Co-Based Alloys Co-Al-W-Ta. Metall. Mater. Trans. A Phys. Metall. Mater. Sci. 49, 4042–4057 (2018).",1128,1351,1407,176,77,0,9,0,10,0,4,0,0,0,0,0,0,0,0,0,0,0,0,0,0,0,0,0,0
Co-7.Al-10.W-4.Ta,Q10,"Epishin, A., Petrushin, N., Nolze, G., Gerstein, G. & Maier, H. J. Investigation of the ??-Strengthened Quaternary Co-Based Alloys Co-Al-W-Ta. Metall. Mater. Trans. A Phys. Metall. Mater. Sci. 49, 4042–4057 (2018).",1126,1352,1412,180,79,0,7,0,10,0,4,0,0,0,0,0,0,0,0,0,0,0,0,0,0,0,0,0,0
Co-9.Al-12.W-2.Ta,Q3,"Epishin, A., Petrushin, N., Nolze, G., Gerstein, G. & Maier, H. J. Investigation of the ??-Strengthened Quaternary Co-Based Alloys Co-Al-W-Ta. Metall. Mater. Trans. A Phys. Metall. Mater. Sci. 49, 4042–4057 (2018).",1115,1366,1435,173,77,0,9,0,12,0,2,0,0,0,0,0,0,0,0,0,0,0,0,0,0,0,0,0,0
Co-9.Al-10.W-2.Ta,Q0,"Epishin, A., Petrushin, N., Nolze, G., Gerstein, G. & Maier, H. J. Investigation of the ??-Strengthened Quaternary Co-Based Alloys Co-Al-W-Ta. Metall. Mater. Trans. A Phys. Metall. Mater. Sci. 49, 4042–4057 (2018).",1114,1380,1444,170,79,0,9,0,10,0,2,0,0,0,0,0,0,0,0,0,0,0,0,0,0,0,0,0,0
Co-7.Al-12.W-2.Ta,Q8,"Epishin, A., Petrushin, N., Nolze, G., Gerstein, G. & Maier, H. J. Investigation of the ??-Strengthened Quaternary Co-Based Alloys Co-Al-W-Ta. Metall. Mater. Trans. A Phys. Metall. Mater. Sci. 49, 4042–4057 (2018).",1112,1380,1446,178,79,0,7,0,12,0,2,0,0,0,0,0,0,0,0,0,0,0,0,0,0,0,0,0,0
Co-11.Al-10.W-2.Ta,Q2,"Epishin, A., Petrushin, N., Nolze, G., Gerstein, G. & Maier, H. J. Investigation of the ??-Strengthened Quaternary Co-Based Alloys Co-Al-W-Ta. Metall. Mater. Trans. A Phys. Metall. Mater. Sci. 49, 4042–4057 (2018).",1106,1373,1428,172,77,0,11,0,10,0,2,0,0,0,0,0,0,0,0,0,0,0,0,0,0,0,0,0,0
Co-11.Al-8.W-2.Ta,Q7,"Epishin, A., Petrushin, N., Nolze, G., Gerstein, G. & Maier, H. J. Investigation of the ??-Strengthened Quaternary Co-Based Alloys Co-Al-W-Ta. Metall. Mater. Trans. A Phys. Metall. Mater. Sci. 49, 4042–4057 (2018).",1104,1365,1435,177,79,0,11,0,8,0,2,0,0,0,0,0,0,0,0,0,0,0,0,0,0,0,0,0,0
Co-9.Al-8.W-2.Ta,Q4,"Epishin, A., Petrushin, N., Nolze, G., Gerstein, G. & Maier, H. J. Investigation of the ??-Strengthened Quaternary Co-Based Alloys Co-Al-W-Ta. Metall. Mater. Trans. A Phys. Metall. Mater. Sci. 49, 4042–4057 (2018).",1085,1377,1448,174,81,0,9,0,8,0,2,0,0,0,0,0,0,0,0,0,0,0,0,0,0,0,0,0,0
