Repository: BrandonOhl/ML-Creep-Prediction

# ML-Creep-Prediction

# Run "Final ML program-Mar2023.ipynb"

# "ML-Co-input_xx" files are the input data files that are imported into the program.

# "alloy data compilation_UpdateMar2023" is the original database values as entered, which was split into the individual data input files.

# "Master Property Sheet" are the training dataset properties reported by the program after running it.

# "new_prediction_composition.csv" is the new data that the program will try to predict/validate. If property values are known for a given  stress/temperature, the program will pull those values.

File: ML-Co-input_YS.csv (part 2 of 11)
Shortname,Name,Paper,Yield Stress,Temperature C,Strain rate /s,Compression/Tension,Notes,Index,Co,Ni,Al,Cr,W,Ti,Ta,Nb,V,Mo,C,Zr,B,Ir,Re,Si,Fe,Y,Hf,Ge,Mn,Sc,Ru,Ce,Nd
Co-30.Ni-10.Al-2.Nb-5.Mo,2Nb,"Baler, N., Pandey, P., Singh, M. P., Makineni, S. K. & Chattopadhyay, K. Effects of Ti and Cr Additions in a Co–Ni–Al–Mo–Nb-Based Superalloy. in 929–936 (2020). doi:10.1007/978-3-030-51834-9_91.",630.1,520,0.001,1,,779,53,30,10,0,0,0,0,2,0,5,0,0,0,0,0,0,0,0,0,0,0,0,0,0,0
Co-8.8Al-9.8W-2.Ta,2Ta,"Suzuki, A. & Pollock, T. M. High-temperature strength and deformation of ?/?? two-phase Co-Al-W-base alloys. Acta Mater. 56, 1288–1297 (2008).",629,25,0.0001,1,compression,222,79.4,0,8.8,0,9.8,0,2,0,0,0,0,0,0,0,0,0,0,0,0,0,0,0,0,0,0
Co-29.7Ni-9.1Al-12.4Cr-1.3W-3.7Nb,1W4Nb,"Fu, H. et al. Microstructure and Properties Evolution of Co-Al-W-Ni-Cr Superalloys by Molybdenum and Niobium Substitutions for Tungsten. Metall. Mater. Trans. A Phys. Metall. Mater. Sci. 51, 299–308 (2020).",626,750,0.0001,1,compression,205,43.83,29.69,9.05,12.43,1.26,0,0,3.74,0,0,0,0,0,0,0,0,0,0,0,0,0,0,0,0,0
Co-8.Al-3.W,8Al3W,"Zhang, Y. Y. Y., Fu, H., Zhou, X., Zhang, Y. Y. Y. & Xie, J. Effects of aluminum and molybdenum content on the microstructure and properties of multi-component ??-strengthened cobalt-base superalloys. Mater. Sci. Eng. A 737, 265–273 (2018).",626,750,0.0001,1,compression,677,89,0,8,0,3,0,0,0,0,0,0,0,0,0,0,0,0,0,0,0,0,0,0,0,0
Co-9.2Al-9.5W-0.02B,Co-9.2Al-9.5W-0.02,"Shinagawa, K., Omori, T., Oikawa, K., Kainuma, R. & Ishida, K. Ductility enhancement by boron addition in Co-Al-W high-temperature alloys. Scr. Mater. 61, 612–615 (2009).",624,800,0.0002,1,compression,489,81.28,0,9.2,0,9.5,0,0,0,0,0,0,0,0.02,0,0,0,0,0,0,0,0,0,0,0,0
Co-30.Ni-10.Al-10.Cr-2.Nb-5.Mo,2Nb10Cr,"Baler, N., Pandey, P., Singh, M. P., Makineni, S. K. & Chattopadhyay, K. Effects of Ti and Cr Additions in a Co–Ni–Al–Mo–Nb-Based Superalloy. in 929–936 (2020). doi:10.1007/978-3-030-51834-9_91.",623.3,620,0.001,1,,780,43,30,10,10,0,0,0,2,0,5,0,0,0,0,0,0,0,0,0,0,0,0,0,0,0
Co-10.3Ni-6.3Al-7.W-4.1Ti,10Ni-7A-7W-4Ti,"Bocchini, P. J. (2015). Microstructure and Mechanical Properties in Gamma(face-centered cubic) + Gamma Prime(L1 2 ) Precipitation-Strengthened Cobalt-based Superalloys.",620,700,0.0001,1,,69,72.3,10.3,6.3,0,7,4.1,0,0,0,0,0,0,0,0,0,0,0,0,0,0,0,0,0,0,0
Co-31.2Ni-9.5Al-7.2W-2.8Ti-1.8Ta,CoNi-2,"Fan, Z. et al. The temperature dependence of high-temperature strength and deformation mechanism in a single crystal CoNi-base superalloy. Mater. Sci. Eng. A 735, 114–120 (2018).",620,900,0.0001,1,"compression, [001]",186,47.5,31.2,9.5,0,7.2,2.8,1.8,0,0,0,0,0,0,0,0,0,0,0,0,0,0,0,0,0,0
Co-30.Ni-10.Al-10.Cr-2.Nb-5.Mo,2Nb10Cr,"Baler, N., Pandey, P., Singh, M. P., Makineni, S. K. & Chattopadhyay, K. Effects of Ti and Cr Additions in a Co–Ni–Al–Mo–Nb-Based Superalloy. in 929–936 (2020). doi:10.1007/978-3-030-51834-9_91.",618.77,670,0.001,1,,780,43,30,10,10,0,0,0,2,0,5,0,0,0,0,0,0,0,0,0,0,0,0,0,0,0
Co-15.Cr-11.Ti,CTC-1,"Zenk, C. H. et al. A novel type of Co–Ti–Cr-base ?/?? superalloys with low mass density. Acta Mater. 135, 244–251 (2017).",617,25,0.0001,1,compression,644,74,0,0,15,0,11,0,0,0,0,0,0,0,0,0,0,0,0,0,0,0,0,0,0,0
Co-30.Ni-10.Al-10.Cr-2.Nb-5.Mo,2Nb10Cr,"Baler, N., Pandey, P., Singh, M. P., Makineni, S. K. & Chattopadhyay, K. Effects of Ti and Cr Additions in a Co–Ni–Al–Mo–Nb-Based Superalloy. in 929–936 (2020). doi:10.1007/978-3-030-51834-9_91.",616.5,520,0.001,1,,780,43,30,10,10,0,0,0,2,0,5,0,0,0,0,0,0,0,0,0,0,0,0,0,0,0
Co-30.Ni-10.Al-10.Cr-2.Nb-5.Mo,2Nb10Cr,"Baler, N., Pandey, P., Singh, M. P., Makineni, S. K. & Chattopadhyay, K. Effects of Ti and Cr Additions in a Co–Ni–Al–Mo–Nb-Based Superalloy. in 929–936 (2020). doi:10.1007/978-3-030-51834-9_91.",616.5,570,0.001,1,,780,43,30,10,10,0,0,0,2,0,5,0,0,0,0,0,0,0,0,0,0,0,0,0,0,0
Co-31.1Ni-10.8Al-10.8Cr-2.5Ta-4.Mo-0.22C-0.05Zr-0.22B,3Ta0Nb,"Baler, N., Pandey, P., Palanisamy, D., Makineni, S. K., Phanikumar, G., & Chattopadhyay, K. (2020). On the effect of W addition on microstructural evolution and ?? precipitate coarsening in a Co–30Ni–10Al–5Mo–2Ta–2Ti alloy. Materialia, 10. https://doi.org/10.1016/j.mtla.2020.100643",616,850,0.001,1,"compression, from arc melting",8,40.21,31.14,10.76,10.83,0,0,2.54,0,0,4.03,0.22,0.05,0.22,0,0,0,0,0,0,0,0,0,0,0,0
Co-30.8Ni-9.5Al-4.4W-3.8Ti-2.7Ta,CoNi-5,"Fan, Z. et al. Plastic deformation behaviors and mechanical properties of advanced single crystalline CoNi-base superalloys. Mater. Sci. Eng. A 748, 267–274 (2019).",615,800,0.0001,1,"compression, [001]",185,48.8,30.8,9.5,0,4.4,3.8,2.7,0,0,0,0,0,0,0,0,0,0,0,0,0,0,0,0,0,0
Co-30.Ni-10.Al-2.Nb-5.Mo,2Nb,"Baler, N., Pandey, P., Singh, M. P., Makineni, S. K. & Chattopadhyay, K. Effects of Ti and Cr Additions in a Co–Ni–Al–Mo–Nb-Based Superalloy. in 929–936 (2020). doi:10.1007/978-3-030-51834-9_91.",614.24,620,0.001,1,,779,53,30,10,0,0,0,0,2,0,5,0,0,0,0,0,0,0,0,0,0,0,0,0,0,0
Co-30.Ni-10.Al-2.Nb-5.Mo,2Nb,"Baler, N., Pandey, P., Singh, M. P., Makineni, S. K. & Chattopadhyay, K. Effects of Ti and Cr Additions in a Co–Ni–Al–Mo–Nb-Based Superalloy. in 929–936 (2020). doi:10.1007/978-3-030-51834-9_91.",609.71,670,0.001,1,,779,53,30,10,0,0,0,0,2,0,5,0,0,0,0,0,0,0,0,0,0,0,0,0,0,0
Co-30.Ni-10.Al-2.Nb-5.Mo,2Nb,"Baler, N., Pandey, P., Singh, M. P., Makineni, S. K. & Chattopadhyay, K. Effects of Ti and Cr Additions in a Co–Ni–Al–Mo–Nb-Based Superalloy. in 929–936 (2020). doi:10.1007/978-3-030-51834-9_91.",609.71,720,0.001,1,,779,53,30,10,0,0,0,0,2,0,5,0,0,0,0,0,0,0,0,0,0,0,0,0,0,0
Co-10.2Ni-5.4Al-6.1W-5.9Ti,10Ni-6A-6W-6Ti,"Bocchini, P. J. (2015). Microstructure and Mechanical Properties in Gamma(face-centered cubic) + Gamma Prime(L1 2 ) Precipitation-Strengthened Cobalt-based Superalloys.",608,600,0.0001,1,,68,72.4,10.2,5.4,0,6.1,5.9,0,0,0,0,0,0,0,0,0,0,0,0,0,0,0,0,0,0,0
Co-4.1Ti-2.2Nb-10.1V,CVTN,"Liu, X. et al. Effects of Nb and W additions on the microstructures and mechanical properties of novel ?/?’ Co-V-Ti-based superalloys. Metals (Basel). 8, (2018).",608,800,0.0001,1,compression,292,83.6,0,0,0,0,4.1,0,2.2,10.1,0,0,0,0,0,0,0,0,0,0,0,0,0,0,0,0
Co-30.8Ni-9.2Al-5.1W-4.1Ti-1.Ta,Co-30Ni,"Qu, S. et al. Microstructural evolution and compression property of a novel ??-strengthened directionally solidified CoNi-base superalloy. Mater. Sci. Eng. A 761, (2019).",607,25,0.0001,1,compression,412,49.82,30.83,9.16,0,5.09,4.1,1,0,0,0,0,0,0,0,0,0,0,0,0,0,0,0,0,0,0
Co-9.3Al-10.4W-0.02B,Co-9.3Al-10.4W-0.02B,"Shinagawa, K., Omori, T., Oikawa, K., Kainuma, R. & Ishida, K. Ductility enhancement by boron addition in Co-Al-W high-temperature alloys. Scr. Mater. 61, 612–615 (2009).",606,800,0.0002,1,compression,487,80.28,0,9.3,0,10.4,0,0,0,0,0,0,0,0.02,0,0,0,0,0,0,0,0,0,0,0,0
Co-9.2Al-9.5W-0.02B,Co-9.2Al-9.5W-0.02,"Shinagawa, K., Omori, T., Oikawa, K., Kainuma, R. & Ishida, K. Ductility enhancement by boron addition in Co-Al-W high-temperature alloys. Scr. Mater. 61, 612–615 (2009).",606,760,0.0002,1,compression,489,81.28,0,9.2,0,9.5,0,0,0,0,0,0,0,0.02,0,0,0,0,0,0,0,0,0,0,0,0
Co-30.8Ni-9.2Al-5.1W-4.1Ti-1.Ta,Co-30Ni,"Qu, S. et al. Microstructural evolution and compression property of a novel ??-strengthened directionally solidified CoNi-base superalloy. Mater. Sci. Eng. A 761, (2019).",605,850,0.0001,1,compression,412,49.82,30.83,9.16,0,5.09,4.1,1,0,0,0,0,0,0,0,0,0,0,0,0,0,0,0,0,0,0
Co-30.8Ni-9.5Al-4.4W-3.8Ti-2.7Ta,CoNi-5,"Fan, Z. et al. Plastic deformation behaviors and mechanical properties of advanced single crystalline CoNi-base superalloys. Mater. Sci. Eng. A 748, 267–274 (2019).",604,700,0.0001,1,"compression, [001]",185,48.8,30.8,9.5,0,4.4,3.8,2.7,0,0,0,0,0,0,0,0,0,0,0,0,0,0,0,0,0,0
Co-2.Ti-2.Ta-12.V,Co-V-Ta-Ti alloy,"Qu, S. et al. Coarsening behavior of ?? precipitates and compression deformation mechanism of a novel Co–V–Ta–Ti superalloy. Mater. Sci. Eng. A 139455 (2020) doi:10.1016/j.msea.2020.139455.",603,700,0.0001,1,compression,411,84,0,0,0,0,2,2,0,12,0,0,0,0,0,0,0,0,0,0,0,0,0,0,0,0
Co-4.1Ti-2.2Nb-10.1V,CVTN,"Liu, X. et al. Effects of Nb and W additions on the microstructures and mechanical properties of novel ?/?’ Co-V-Ti-based superalloys. Metals (Basel). 8, (2018).",601,700,0.0001,1,compression,292,83.6,0,0,0,0,4.1,0,2.2,10.1,0,0,0,0,0,0,0,0,0,0,0,0,0,0,0,0
Co-30.Ni-10.Al-2.Ti-4.Ta-5.V,Co-30Ni-10Al-5V-4Ta-Ti,"Chen, Y., Wang, C., Ruan, J., Omori, T., Kainuma, R., Ishida, K., & Liu, X. (2019). High-strength Co–Al–V-base superalloys strengthened by ??-Co 3 (Al,V) with high solvus temperature. Acta Materialia, 170, 62–74. https://doi.org/10.1016/j.actamat.2019.03.031",600,800,0.0001,1,compression,112,49,30,10,0,0,2,4,0,5,0,0,0,0,0,0,0,0,0,0,0,0,0,0,0,0
Co-30.Ni-10.Al-2.Ti-4.Ta-5.V,Co-30Ni-10Al-5V-4Ta-Ti,"Chen, Y., Wang, C., Ruan, J., Omori, T., Kainuma, R., Ishida, K., & Liu, X. (2019). High-strength Co–Al–V-base superalloys strengthened by ??-Co 3 (Al,V) with high solvus temperature. Acta Materialia, 170, 62–74. https://doi.org/10.1016/j.actamat.2019.03.035",600,900,0.0001,1,compression,112,49,30,10,0,0,2,4,0,5,0,0,0,0,0,0,0,0,0,0,0,0,0,0,0,0
Co-2.Ta-12.V,Co-12V-2Ta,"Ruan, J. et al. Accelerated design of novel W-free high-strength Co-base superalloys with extremely wide ?/?? region by machine learning and CALPHAD methods. Acta Mater. 186, 425–433 (2020).",596,750,0.0001,1,compression,437,86,0,0,0,0,0,2,0,12,0,0,0,0,0,0,0,0,0,0,0,0,0,0,0,0
Co-31.1Ni-10.6Al-10.7Cr-1.9Ta-1.Nb-4.Mo-0.31C-0.04Zr-0.19B,2Ta1Nb,"Baler, N., Pandey, P., Palanisamy, D., Makineni, S. K., Phanikumar, G., & Chattopadhyay, K. (2020). On the effect of W addition on microstructural evolution and ?? precipitate coarsening in a Co–30Ni–10Al–5Mo–2Ta–2Ti alloy. Materialia, 10. https://doi.org/10.1016/j.mtla.2020.100637",592,850,0.001,1,"compression, from arc melting",7,40.26,31.07,10.6,10.67,0,0,1.88,0.99,0,3.99,0.31,0.04,0.19,0,0,0,0,0,0,0,0,0,0,0,0
Co-9.3Al-10.4W-0.02B,Co-9.3Al-10.4W-0.02B,"Shinagawa, K., Omori, T., Oikawa, K., Kainuma, R. & Ishida, K. Ductility enhancement by boron addition in Co-Al-W high-temperature alloys. Scr. Mater. 61, 612–615 (2009).",592,760,0.0002,1,compression,487,80.28,0,9.3,0,10.4,0,0,0,0,0,0,0,0.02,0,0,0,0,0,0,0,0,0,0,0,0
Co-6.Al-3.W,6Al3W,"Zhang, Y. Y. Y., Fu, H., Zhou, X., Zhang, Y. Y. Y. & Xie, J. Effects of aluminum and molybdenum content on the microstructure and properties of multi-component ??-strengthened cobalt-base superalloys. Mater. Sci. Eng. A 737, 265–273 (2018).",592,750,0.0001,1,compression,675,91,0,6,0,3,0,0,0,0,0,0,0,0,0,0,0,0,0,0,0,0,0,0,0,0
Co-29.5Ni-9.6Al-12.7Cr-4.5Ti-1.9Nb,Co10Al2Nb,"Baler, N., Pandey, P., Chattopadhyay, K., & Phanikumar, G. (2020). Influence of Thermomechanical Processing Parameters on Microstructural Evolution of a Gamma-Prime Strengthened Cobalt Based Superalloy During High Temperature Deformation. Materials Science and Engineering: A, 139498. https://doi.org/10.1016/j.msea.2020.139514",590,1025,10,1,"compression, from arc melting",1,41.8,29.5,9.6,12.7,0,4.5,0,1.9,0,0,0,0,0,0,0,0,0,0,0,0,0,0,0,0,0
Co-15.Cr-11.Ti,CTC-1,"Zenk, C. H. et al. A novel type of Co–Ti–Cr-base ?/?? superalloys with low mass density. Acta Mater. 135, 244–251 (2017).",590,850,0.0001,1,compression,644,74,0,0,15,0,11,0,0,0,0,0,0,0,0,0,0,0,0,0,0,0,0,0,0,0
Co-2.Ti-2.Ta-12.V,Co-12V-2Ta-2Ti,"Ruan, J. et al. Accelerated design of novel W-free high-strength Co-base superalloys with extremely wide ?/?? region by machine learning and CALPHAD methods. Acta Mater. 186, 425–433 (2020).",588,800,0.0001,1,compression,411,84,0,0,0,0,2,2,0,12,0,0,0,0,0,0,0,0,0,0,0,0,0,0,0,0
Co-10.2Ni-7.3Al-8.W-2.2Ti,10Ni-8A-8W-2Ti,"Bocchini, P. J. (2015). Microstructure and Mechanical Properties in Gamma(face-centered cubic) + Gamma Prime(L1 2 ) Precipitation-Strengthened Cobalt-based Superalloys.",587,700,0.0001,1,,70,72.3,10.2,7.3,0,8,2.2,0,0,0,0,0,0,0,0,0,0,0,0,0,0,0,0,0,0,0
Co-30.4Ni-9.5Al-2.4Nb-5.3Mo-2.Re,Co2Nb2r,"Pandey, P. et al. On the effect of Re addition on microstructural evolution of a CoNi-based superalloy. Acta Mater. 168, 37–51 (2019).",587,770,0.001,1,compression,384,50.4,30.4,9.5,0,0,0,0,2.4,0,5.3,0,0,0,0,2,0,0,0,0,0,0,0,0,0,0
Co-7.8Al-4.5Cr-7.8W-2.Ta,CrTa,"Suzuki, A. & Pollock, T. M. High-temperature strength and deformation of ?/?? two-phase Co-Al-W-base alloys. Acta Mater. 56, 1288–1297 (2008).",581,800,0.0001,1,compression,499,77.9,0,7.8,4.5,7.8,0,2,0,0,0,0,0,0,0,0,0,0,0,0,0,0,0,0,0,0
Co-30.Ni-10.Al-2.Ti-5.Mo,2Nb2Ti,"Baler, N., Pandey, P., Singh, M. P., Makineni, S. K. & Chattopadhyay, K. Effects of Ti and Cr Additions in a Co–Ni–Al–Mo–Nb-Based Superalloy. in 929–936 (2020). doi:10.1007/978-3-030-51834-9_91.",580.26,770,0.001,1,,781,53,30,10,0,0,2,0,0,0,5,0,0,0,0,0,0,0,0,0,0,0,0,0,0,0
Co-9.Al-9.W-2.Ta,Co–9Al–9W-2Ta,"Suzuki, A., DeNolf, G. C. & Pollock, T. M. Flow stress anomalies in ?/?? two-phase Co-Al-W-base alloys. Scr. Mater. 56, 385–388 (2007).",579,800,0.0001,1,compression,503,80,0,9,0,9,0,2,0,0,0,0,0,0,0,0,0,0,0,0,0,0,0,0,0,0
Co-31.8Ni-8.7Al-12.6Cr-4.7W-0.3Ti-0.2Ta-0.4Si-0.1Hf-0.08C-0.01Zr-0.08B,CoWAlloy2,"Neumeier, S., Freund, L. P. & Göken, M. Novel wrought ?/?? cobalt base superalloys with high strength and improved oxidation resistance. Scr. Mater. 109, 104–107 (2015).",578,850,unreported,1,compression,196,41.03,31.8,8.7,12.6,4.7,0.3,0.2,0,0,0,0.08,0.01,0.08,0,0,0.4,0,0,0.1,0,0,0,0,0,0
Co-2.1W-4.1Ti-9.9V,CCTW,"Liu, X. et al. Effects of Nb and W additions on the microstructures and mechanical properties of novel ?/?’ Co-V-Ti-based superalloys. Metals (Basel). 8, (2018).",577,700,0.0001,1,compression,293,83.9,0,0,0,2.1,4.1,0,0,9.9,0,0,0,0,0,0,0,0,0,0,0,0,0,0,0,0
Co-2.Ti-2.Ta-12.V,Co-V-Ta-Ti alloy,"Qu, S. et al. Coarsening behavior of ?? precipitates and compression deformation mechanism of a novel Co–V–Ta–Ti superalloy. Mater. Sci. Eng. A 139455 (2020) doi:10.1016/j.msea.2020.139455.",577,750,0.0001,1,compression,411,84,0,0,0,0,2,2,0,12,0,0,0,0,0,0,0,0,0,0,0,0,0,0,0,0
Co-2.Al-2.Ta-12.V,Co-12V-2Ta-2Al,"Ruan, J. et al. Accelerated design of novel W-free high-strength Co-base superalloys with extremely wide ?/?? region by machine learning and CALPHAD methods. Acta Mater. 186, 425–433 (2020).",576,750,0.0001,1,compression,438,84,0,2,0,0,0,2,0,12,0,0,0,0,0,0,0,0,0,0,0,0,0,0,0,0
Co-8.8Al-9.8W-2.Ta,2Ta,"Suzuki, A. & Pollock, T. M. High-temperature strength and deformation of ?/?? two-phase Co-Al-W-base alloys. Acta Mater. 56, 1288–1297 (2008).",576,795,0.0001,1,compression,222,79.4,0,8.8,0,9.8,0,2,0,0,0,0,0,0,0,0,0,0,0,0,0,0,0,0,0,0
Co-30.Ni-9.5Al-4.8Cr-2.1Ti-1.9Ta-5.Mo,nithin alloy 1,"Nithin, B. ., Chattopadhyay, K. & Phanikumar, G. Characterization of the Hot Deformation Behavior and Microstructure Evolution of a New ?-?? Strengthened Cobalt-Based Superalloy. Metall. Mater. Trans. A Phys. Metall. Mater. Sci. 49, 4895–4905 (2018).",573.4,1075,10,1,,340,46.73,29.96,9.54,4.78,0,2.13,1.91,0,0,4.95,0,0,0,0,0,0,0,0,0,0,0,0,0,0,0
Co-10.2Ni-8.1Al-8.9W-0.Ti,10Ni-9A-9W-0Ti,"Bocchini, P. J. (2015). Microstructure and Mechanical Properties in Gamma(face-centered cubic) + Gamma Prime(L1 2 ) Precipitation-Strengthened Cobalt-based Superalloys.",572,800,0.0001,1,,71,72.8,10.2,8.1,0,8.9,0,0,0,0,0,0,0,0,0,0,0,0,0,0,0,0,0,0,0,0
Co-10.3Ni-6.3Al-7.W-4.1Ti,10Ni-7A-7W-4Ti,"Bocchini, P. J. (2015). Microstructure and Mechanical Properties in Gamma(face-centered cubic) + Gamma Prime(L1 2 ) Precipitation-Strengthened Cobalt-based Superalloys.",572,600,0.0001,1,,69,72.3,10.3,6.3,0,7,4.1,0,0,0,0,0,0,0,0,0,0,0,0,0,0,0,0,0,0,0
Co-30.4Ni-9.5Al-2.4Nb-5.3Mo-2.Re,Co2Nb2r,"Pandey, P. et al. On the effect of Re addition on microstructural evolution of a CoNi-based superalloy. Acta Mater. 168, 37–51 (2019).",571,570,0.001,1,compression,384,50.4,30.4,9.5,0,0,0,0,2.4,0,5.3,0,0,0,0,2,0,0,0,0,0,0,0,0,0,0
Co-9.Al-9.W-2.Ta,Co–9Al–9W-2Ta,"Suzuki, A., DeNolf, G. C. & Pollock, T. M. Flow stress anomalies in ?/?? two-phase Co-Al-W-base alloys. Scr. Mater. 56, 385–388 (2007).",564,890,0.0001,1,compression,503,80,0,9,0,9,0,2,0,0,0,0,0,0,0,0,0,0,0,0,0,0,0,0,0,0
Co-2.1W-4.1Ti-9.9V,CCTW,"Liu, X. et al. Effects of Nb and W additions on the microstructures and mechanical properties of novel ?/?’ Co-V-Ti-based superalloys. Metals (Basel). 8, (2018).",563,750,0.0001,1,compression,293,83.9,0,0,0,2.1,4.1,0,0,9.9,0,0,0,0,0,0,0,0,0,0,0,0,0,0,0,0
Co-8.8Al-9.8W-2.Ta,2Ta,"Suzuki, A. & Pollock, T. M. High-temperature strength and deformation of ?/?? two-phase Co-Al-W-base alloys. Acta Mater. 56, 1288–1297 (2008).",563,890,0.0001,1,compression,222,79.4,0,8.8,0,9.8,0,2,0,0,0,0,0,0,0,0,0,0,0,0,0,0,0,0,0,0
Co-2.Al-2.Ta-12.V,Co-12V-2Ta-2Al,"Ruan, J. et al. Accelerated design of novel W-free high-strength Co-base superalloys with extremely wide ?/?? region by machine learning and CALPHAD methods. Acta Mater. 186, 425–433 (2020).",562,700,0.0001,1,compression,438,84,0,2,0,0,0,2,0,12,0,0,0,0,0,0,0,0,0,0,0,0,0,0,0,0
Co-30.8Ni-9.2Al-5.1W-4.1Ti-1.Ta,Co-30Ni,"Qu, S. et al. Microstructural evolution and compression property of a novel ??-strengthened directionally solidified CoNi-base superalloy. Mater. Sci. Eng. A 761, (2019).",561,800,0.0001,1,compression,412,49.82,30.83,9.16,0,5.09,4.1,1,0,0,0,0,0,0,0,0,0,0,0,0,0,0,0,0,0,0
Co-2.Ti-2.Ta-12.V,Co-V-Ta-Ti alloy,"Qu, S. et al. Coarsening behavior of ?? precipitates and compression deformation mechanism of a novel Co–V–Ta–Ti superalloy. Mater. Sci. Eng. A 139455 (2020) doi:10.1016/j.msea.2020.139455.",560,800,0.0001,1,compression,411,84,0,0,0,0,2,2,0,12,0,0,0,0,0,0,0,0,0,0,0,0,0,0,0,0
Co-2.Ta-12.V,Co-12V-2Ta,"Ruan, J. et al. Accelerated design of novel W-free high-strength Co-base superalloys with extremely wide ?/?? region by machine learning and CALPHAD methods. Acta Mater. 186, 425–433 (2020).",558,500,0.0001,1,compression,437,86,0,0,0,0,0,2,0,12,0,0,0,0,0,0,0,0,0,0,0,0,0,0,0,0
Co-2.Ta-12.V,Co-12V-2Ta,"Ruan, J. et al. Accelerated design of novel W-free high-strength Co-base superalloys with extremely wide ?/?? region by machine learning and CALPHAD methods. Acta Mater. 186, 425–433 (2020).",558,700,0.0001,1,compression,437,86,0,0,0,0,0,2,0,12,0,0,0,0,0,0,0,0,0,0,0,0,0,0,0,0
Co-2.1W-4.1Ti-9.9V,CCTW,"Liu, X. et al. Effects of Nb and W additions on the microstructures and mechanical properties of novel ?/?’ Co-V-Ti-based superalloys. Metals (Basel). 8, (2018).",553,600,0.0001,1,compression,293,83.9,0,0,0,2.1,4.1,0,0,9.9,0,0,0,0,0,0,0,0,0,0,0,0,0,0,0,0
Co-6.Al-2.W-1.Mo,6Al2W1Mo,"Zhang, Y. Y. Y., Fu, H., Zhou, X., Zhang, Y. Y. Y. & Xie, J. Effects of aluminum and molybdenum content on the microstructure and properties of multi-component ??-strengthened cobalt-base superalloys. Mater. Sci. Eng. A 737, 265–273 (2018).",552,750,0.0001,1,compression,676,91,0,6,0,2,0,0,0,0,1,0,0,0,0,0,0,0,0,0,0,0,0,0,0,0
Co-5.6Al-5.8W-6.6Ti-0.12B,Co-5.6Al-5.8W- 6.6Ti-0.12B,"Sauza, D. J., Dunand, D. C. & Seidman, D. N. Microstructural evolution and high-temperature strength of a ?(f.c.c.)/?’(L12) Co–Al–W–Ti–B superalloy. Acta Mater. 174, 427–438 (2019).",552,950,0.0001,1,compression,753,81.88,0,5.6,0,5.8,6.6,0,0,0,0,0,0,0.12,0,0,0,0,0,0,0,0,0,0,0,0
Co-34.2Ni-10.5Al-14.8Cr-3.W-1.Ta-0.15C-0.04Zr-0.2B,V208C,"Knop, M. et al. A New Polycrystalline Co-Ni Superalloy. JOM 66, 2495–2501 (2014)",550,900,0.001,1,,231,36.11,34.2,10.5,14.8,3,0,1,0,0,0,0.15,0.04,0.2,0,0,0,0,0,0,0,0,0,0,0,0
Co-2.Ti-2.Ta-12.V,Co-V-Ta-Ti alloy,"Qu, S. et al. Coarsening behavior of ?? precipitates and compression deformation mechanism of a novel Co–V–Ta–Ti superalloy. Mater. Sci. Eng. A 139455 (2020) doi:10.1016/j.msea.2020.139455.",550,650,0.0001,1,compression,411,84,0,0,0,0,2,2,0,12,0,0,0,0,0,0,0,0,0,0,0,0,0,0,0,0
Co-30.8Ni-9.2Al-5.1W-4.1Ti-1.Ta,Co-30Ni,"Qu, S. et al. Microstructural evolution and compression property of a novel ??-strengthened directionally solidified CoNi-base superalloy. Mater. Sci. Eng. A 761, (2019).",550,900,0.0001,1,compression,412,49.82,30.83,9.16,0,5.09,4.1,1,0,0,0,0,0,0,0,0,0,0,0,0,0,0,0,0,0,0
Co-2.Al-2.Ta-12.V,Co-12V-2Ta-2Al,"Ruan, J. et al. Accelerated design of novel W-free high-strength Co-base superalloys with extremely wide ?/?? region by machine learning and CALPHAD methods. Acta Mater. 186, 425–433 (2020).",548,500,0.0001,1,compression,438,84,0,2,0,0,0,2,0,12,0,0,0,0,0,0,0,0,0,0,0,0,0,0,0,0
Co-9.Al-8.2W-0.02B,Co-9Al-8.2W-0.02B,"Shinagawa, K., Omori, T., Oikawa, K., Kainuma, R. & Ishida, K. Ductility enhancement by boron addition in Co-Al-W high-temperature alloys. Scr. Mater. 61, 612–615 (2009).",548,760,0.0002,1,compression,485,82.78,0,9,0,8.2,0,0,0,0,0,0,0,0.02,0,0,0,0,0,0,0,0,0,0,0,0
Co-10.2Ni-7.3Al-8.W-2.2Ti,10Ni-8A-8W-2Ti,"Bocchini, P. J. (2015). Microstructure and Mechanical Properties in Gamma(face-centered cubic) + Gamma Prime(L1 2 ) Precipitation-Strengthened Cobalt-based Superalloys.",546,600,0.0001,1,,70,72.3,10.2,7.3,0,8,2.2,0,0,0,0,0,0,0,0,0,0,0,0,0,0,0,0,0,0,0
Co-29.9Ni-8.7Al-12.1Cr-3.1W-1.8Nb,3W2Nb,"Fu, H. et al. Microstructure and Properties Evolution of Co-Al-W-Ni-Cr Superalloys by Molybdenum and Niobium Substitutions for Tungsten. Metall. Mater. Trans. A Phys. Metall. Mater. Sci. 51, 299–308 (2020).",544,750,0.0001,1,compression,204,44.41,29.89,8.69,12.11,3.09,0,0,1.81,0,0,0,0,0,0,0,0,0,0,0,0,0,0,0,0,0
Co-9.4Al-10.7W,11W,"Suzuki, A. & Pollock, T. M. High-temperature strength and deformation of ?/?? two-phase Co-Al-W-base alloys. Acta Mater. 56, 1288–1297 (2008).",544,25,0.0001,1,compression,221,79.9,0,9.4,0,10.7,0,0,0,0,0,0,0,0,0,0,0,0,0,0,0,0,0,0,0,0
Co-2.Ti-2.Ta-12.V,Co-V-Ta-Ti alloy,"Qu, S. et al. Coarsening behavior of ?? precipitates and compression deformation mechanism of a novel Co–V–Ta–Ti superalloy. Mater. Sci. Eng. A 139455 (2020) doi:10.1016/j.msea.2020.139455.",543,600,0.0001,1,compression,411,84,0,0,0,0,2,2,0,12,0,0,0,0,0,0,0,0,0,0,0,0,0,0,0,0
Co-9.Al-8.2W-0.02B,Co-9Al-8.2W-0.02B,"Shinagawa, K., Omori, T., Oikawa, K., Kainuma, R. & Ishida, K. Ductility enhancement by boron addition in Co-Al-W high-temperature alloys. Scr. Mater. 61, 612–615 (2009).",542,870,0.0002,1,compression,485,82.78,0,9,0,8.2,0,0,0,0,0,0,0,0.02,0,0,0,0,0,0,0,0,0,0,0,0
Co-30.Ni-10.Al-10.Cr-2.Nb-5.Mo,2Nb10Cr,"Baler, N., Pandey, P., Singh, M. P., Makineni, S. K. & Chattopadhyay, K. Effects of Ti and Cr Additions in a Co–Ni–Al–Mo–Nb-Based Superalloy. in 929–936 (2020). doi:10.1007/978-3-030-51834-9_91.",541.75,770,0.001,1,,780,43,30,10,10,0,0,0,2,0,5,0,0,0,0,0,0,0,0,0,0,0,0,0,0,0
Co-30.8Ni-9.2Al-5.1W-4.1Ti-1.Ta,Co-30Ni,"Qu, S. et al. Microstructural evolution and compression property of a novel ??-strengthened directionally solidified CoNi-base superalloy. Mater. Sci. Eng. A 761, (2019).",540,750,0.0001,1,compression,412,49.82,30.83,9.16,0,5.09,4.1,1,0,0,0,0,0,0,0,0,0,0,0,0,0,0,0,0,0,0
Co-30.8Ni-9.5Al-4.4W-3.8Ti-2.7Ta,CoNi-5,"Fan, Z. et al. Plastic deformation behaviors and mechanical properties of advanced single crystalline CoNi-base superalloys. Mater. Sci. Eng. A 748, 267–274 (2019).",539,600,0.0001,1,"compression, [001]",185,48.8,30.8,9.5,0,4.4,3.8,2.7,0,0,0,0,0,0,0,0,0,0,0,0,0,0,0,0,0,0
Co-2.Ta-12.V,Co-12V-2Ta,"Ruan, J. et al. Accelerated design of novel W-free high-strength Co-base superalloys with extremely wide ?/?? region by machine learning and CALPHAD methods. Acta Mater. 186, 425–433 (2020).",538,600,0.0001,1,compression,437,86,0,0,0,0,0,2,0,12,0,0,0,0,0,0,0,0,0,0,0,0,0,0,0,0
Co-2.Ta-12.V,Co-12V-2Ta,"Ruan, J. et al. Accelerated design of novel W-free high-strength Co-base superalloys with extremely wide ?/?? region by machine learning and CALPHAD methods. Acta Mater. 186, 425–433 (2020).",535,650,0.0001,1,compression,437,86,0,0,0,0,0,2,0,12,0,0,0,0,0,0,0,0,0,0,0,0,0,0,0,0
Co-30.Ni-10.Al-2.Ti-5.Mo,2Nb2Ti,"Baler, N., Pandey, P., Singh, M. P., Makineni, S. K. & Chattopadhyay, K. Effects of Ti and Cr Additions in a Co–Ni–Al–Mo–Nb-Based Superalloy. in 929–936 (2020). doi:10.1007/978-3-030-51834-9_91.",534.95,870,0.001,1,,781,53,30,10,0,0,2,0,0,0,5,0,0,0,0,0,0,0,0,0,0,0,0,0,0,0
Co-10.2Ni-8.1Al-8.9W-0.Ti,10Ni-9A-9W-0Ti,"Bocchini, P. J. (2015). Microstructure and Mechanical Properties in Gamma(face-centered cubic) + Gamma Prime(L1 2 ) Precipitation-Strengthened Cobalt-based Superalloys.",532,750,0.0001,1,,71,72.8,10.2,8.1,0,8.9,0,0,0,0,0,0,0,0,0,0,0,0,0,0,0,0,0,0,0,0
Co-9.2Al-9.5W-0.02B,Co-9.2Al-9.5W-0.02,"Shinagawa, K., Omori, T., Oikawa, K., Kainuma, R. & Ishida, K. Ductility enhancement by boron addition in Co-Al-W high-temperature alloys. Scr. Mater. 61, 612–615 (2009).",530,650,0.0002,1,compression,489,81.28,0,9.2,0,9.5,0,0,0,0,0,0,0,0.02,0,0,0,0,0,0,0,0,0,0,0,0
Co-30.8Ni-9.5Al-4.4W-3.8Ti-2.7Ta,CoNi-5,"Fan, Z. et al. Plastic deformation behaviors and mechanical properties of advanced single crystalline CoNi-base superalloys. Mater. Sci. Eng. A 748, 267–274 (2019).",528,1000,0.0001,1,"compression, [001]",185,48.8,30.8,9.5,0,4.4,3.8,2.7,0,0,0,0,0,0,0,0,0,0,0,0,0,0,0,0,0,0
Co-2.Al-2.Ta-12.V,Co-12V-2Ta-2Al,"Ruan, J. et al. Accelerated design of novel W-free high-strength Co-base superalloys with extremely wide ?/?? region by machine learning and CALPHAD methods. Acta Mater. 186, 425–433 (2020).",521,800,0.0001,1,compression,438,84,0,2,0,0,0,2,0,12,0,0,0,0,0,0,0,0,0,0,0,0,0,0,0,0
Co-2.Ti-2.Ta-12.V,Co-V-Ta-Ti alloy,"Qu, S. et al. Coarsening behavior of ?? precipitates and compression deformation mechanism of a novel Co–V–Ta–Ti superalloy. Mater. Sci. Eng. A 139455 (2020) doi:10.1016/j.msea.2020.139455.",520,850,0.0001,1,compression,411,84,0,0,0,0,2,2,0,12,0,0,0,0,0,0,0,0,0,0,0,0,0,0,0,0
Co-5.Ti-15.V,Co-5Ti-15V,"Ruan, J. J. et al. Novel Co-Ti-V-base superalloys reinforced by L12-ordered ?? phase. Intermetallics 92, 126–132 (2018).",520,750,0.0001,1,compression,440,80,0,0,0,0,5,0,0,15,0,0,0,0,0,0,0,0,0,0,0,0,0,0,0,0
Co-9.Al-9.W,Co–9Al–9W,"Suzuki, A., DeNolf, G. C. & Pollock, T. M. Flow stress anomalies in ?/?? two-phase Co-Al-W-base alloys. Scr. Mater. 56, 385–388 (2007).",519,25,0.0001,1,compression,82,82,0,9,0,9,0,0,0,0,0,0,0,0,0,0,0,0,0,0,0,0,0,0,0,0
Co-30.8Ni-9.2Al-5.1W-4.1Ti-1.Ta,Co-30Ni,"Qu, S. et al. Microstructural evolution and compression property of a novel ??-strengthened directionally solidified CoNi-base superalloy. Mater. Sci. Eng. A 761, (2019).",518,700,0.0001,1,compression,412,49.82,30.83,9.16,0,5.09,4.1,1,0,0,0,0,0,0,0,0,0,0,0,0,0,0,0,0,0,0
Co-9.2Al-9.W,9W,"Suzuki, A. & Pollock, T. M. High-temperature strength and deformation of ?/?? two-phase Co-Al-W-base alloys. Acta Mater. 56, 1288–1297 (2008).",517,25,0.0001,1,compression,446,81.8,0,9.2,0,9,0,0,0,0,0,0,0,0,0,0,0,0,0,0,0,0,0,0,0,0
Co-4.2Ti-12.1V,CVT-1,"Liu, X. et al. Effects of Nb and W additions on the microstructures and mechanical properties of novel ?/?’ Co-V-Ti-based superalloys. Metals (Basel). 8, (2018).",515,750,0.0001,1,compression,291,83.7,0,0,0,0,4.2,0,0,12.1,0,0,0,0,0,0,0,0,0,0,0,0,0,0,0,0
Co-2.1W-4.1Ti-9.9V,CCTW,"Liu, X. et al. Effects of Nb and W additions on the microstructures and mechanical properties of novel ?/?’ Co-V-Ti-based superalloys. Metals (Basel). 8, (2018).",515,800,0.0001,1,compression,293,83.9,0,0,0,2.1,4.1,0,0,9.9,0,0,0,0,0,0,0,0,0,0,0,0,0,0,0,0
Co-12.Ti-5.Re,Re5,"Li, L. et al. Effect of Re on microstructure and mechanical properties of ?/?? Co-Ti-based superalloys. Intermetallics 115, (2019).",514,800,0.0001,1,compression,273,83,0,0,0,0,12,0,0,0,0,0,0,0,0,5,0,0,0,0,0,0,0,0,0,0
Co-2.Al-2.Ta-12.V,Co-12V-2Ta-2Al,"Ruan, J. et al. Accelerated design of novel W-free high-strength Co-base superalloys with extremely wide ?/?? region by machine learning and CALPHAD methods. Acta Mater. 186, 425–433 (2020).",511,650,0.0001,1,compression,438,84,0,2,0,0,0,2,0,12,0,0,0,0,0,0,0,0,0,0,0,0,0,0,0,0
Co-2.Al-2.Ta-12.V,Co-12V-2Ta-2Al,"Ruan, J. et al. Accelerated design of novel W-free high-strength Co-base superalloys with extremely wide ?/?? region by machine learning and CALPHAD methods. Acta Mater. 186, 425–433 (2020).",510,600,0.0001,1,compression,438,84,0,2,0,0,0,2,0,12,0,0,0,0,0,0,0,0,0,0,0,0,0,0,0,0
Co-2.Ni-5.Ti-15.V,Co-5Ti-15V-2Ni,"Ruan, J. J. et al. Novel Co-Ti-V-base superalloys reinforced by L12-ordered ?? phase. Intermetallics 92, 126–132 (2018).",507,800,0.0001,1,compression,442,78,2,0,0,0,5,0,0,15,0,0,0,0,0,0,0,0,0,0,0,0,0,0,0,0
Co-2.Ni-5.Ti-15.V,Co-5Ti-15V-2Ni,"Ruan, J. J. et al. Novel Co-Ti-V-base superalloys reinforced by L12-ordered ?? phase. Intermetallics 92, 126–132 (2018).",505,700,0.0001,1,compression,442,78,2,0,0,0,5,0,0,15,0,0,0,0,0,0,0,0,0,0,0,0,0,0,0,0
Co-31.2Ni-9.5Al-7.2W-2.8Ti-1.8Ta,CoNi-2,"Fan, Z. et al. The temperature dependence of high-temperature strength and deformation mechanism in a single crystal CoNi-base superalloy. Mater. Sci. Eng. A 735, 114–120 (2018).",503,800,0.0001,1,"compression, [001]",186,47.5,31.2,9.5,0,7.2,2.8,1.8,0,0,0,0,0,0,0,0,0,0,0,0,0,0,0,0,0,0
Co-4.2Ti-12.1V,CVT-1,"Liu, X. et al. Effects of Nb and W additions on the microstructures and mechanical properties of novel ?/?’ Co-V-Ti-based superalloys. Metals (Basel). 8, (2018).",501,700,0.0001,1,compression,291,83.7,0,0,0,0,4.2,0,0,12.1,0,0,0,0,0,0,0,0,0,0,0,0,0,0,0,0
Co-4.1Ti-2.2Nb-10.1V,CVTN,"Liu, X. et al. Effects of Nb and W additions on the microstructures and mechanical properties of novel ?/?’ Co-V-Ti-based superalloys. Metals (Basel). 8, (2018).",501,600,0.0001,1,compression,292,83.6,0,0,0,0,4.1,0,2.2,10.1,0,0,0,0,0,0,0,0,0,0,0,0,0,0,0,0
Co-2.Ni-5.Ti-15.V,Co-5Ti-15V-2Ni,"Ruan, J. J. et al. Novel Co-Ti-V-base superalloys reinforced by L12-ordered ?? phase. Intermetallics 92, 126–132 (2018).",501,600,0.0001,1,compression,442,78,2,0,0,0,5,0,0,15,0,0,0,0,0,0,0,0,0,0,0,0,0,0,0,0
Co-8.9Al-6.9W-0.02B,Co-8.9Al-6.9W-0.02B,"Shinagawa, K., Omori, T., Oikawa, K., Kainuma, R. & Ishida, K. Ductility enhancement by boron addition in Co-Al-W high-temperature alloys. Scr. Mater. 61, 612–615 (2009).",501,25,0.0002,1,compression,483,84.18,0,8.9,0,6.9,0,0,0,0,0,0,0,0.02,0,0,0,0,0,0,0,0,0,0,0,0
Co-9.Al-9.W-2.Ta,Co–9Al–9W-2Ta,"Suzuki, A., DeNolf, G. C. & Pollock, T. M. Flow stress anomalies in ?/?? two-phase Co-Al-W-base alloys. Scr. Mater. 56, 385–388 (2007).",501,700,0.0001,1,compression,503,80,0,9,0,9,0,2,0,0,0,0,0,0,0,0,0,0,0,0,0,0,0,0,0,0
Co-30.8Ni-9.2Al-5.1W-4.1Ti-1.Ta,Co-30Ni,"Qu, S. et al. Microstructural evolution and compression property of a novel ??-strengthened directionally solidified CoNi-base superalloy. Mater. Sci. Eng. A 761, (2019).",500,650,0.0001,1,compression,412,49.82,30.83,9.16,0,5.09,4.1,1,0,0,0,0,0,0,0,0,0,0,0,0,0,0,0,0,0,0
Co-9.2Al-9.5W,Co-9.2Al-9.5W,"Shinagawa, K., Omori, T., Oikawa, K., Kainuma, R. & Ishida, K. Ductility enhancement by boron addition in Co-Al-W high-temperature alloys. Scr. Mater. 61, 612–615 (2009).",499,760,0.0002,1,compression,488,81.3,0,9.2,0,9.5,0,0,0,0,0,0,0,0,0,0,0,0,0,0,0,0,0,0,0,0
Co-8.8Al-9.8W-2.Ta,2Ta,"Suzuki, A. & Pollock, T. M. High-temperature strength and deformation of ?/?? two-phase Co-Al-W-base alloys. Acta Mater. 56, 1288–1297 (2008).",499,695,0.0001,1,compression,222,79.4,0,8.8,0,9.8,0,2,0,0,0,0,0,0,0,0,0,0,0,0,0,0,0,0,0,0
Co-30.Ni-10.Al-10.Cr-2.Nb-5.Mo,2Nb10Cr,"Baler, N., Pandey, P., Singh, M. P., Makineni, S. K. & Chattopadhyay, K. Effects of Ti and Cr Additions in a Co–Ni–Al–Mo–Nb-Based Superalloy. in 929–936 (2020). doi:10.1007/978-3-030-51834-9_91.",498.71,870,0.001,1,,780,43,30,10,10,0,0,0,2,0,5,0,0,0,0,0,0,0,0,0,0,0,0,0,0,0
Co-4.1Ti-2.2Nb-10.1V,CVTN,"Liu, X. et al. Effects of Nb and W additions on the microstructures and mechanical properties of novel ?/?’ Co-V-Ti-based superalloys. Metals (Basel). 8, (2018).",498,900,0.0001,1,compression,292,83.6,0,0,0,0,4.1,0,2.2,10.1,0,0,0,0,0,0,0,0,0,0,0,0,0,0,0,0
Co-31.2Ni-9.5Al-7.2W-2.8Ti-1.8Ta,CoNi-2,"Fan, Z. et al. The temperature dependence of high-temperature strength and deformation mechanism in a single crystal CoNi-base superalloy. Mater. Sci. Eng. A 735, 114–120 (2018).",495,500,0.0001,1,"compression, [001]",186,47.5,31.2,9.5,0,7.2,2.8,1.8,0,0,0,0,0,0,0,0,0,0,0,0,0,0,0,0,0,0
Co-2.Ta-12.V,Co-12V-2Ta,"Ruan, J. et al. Accelerated design of novel W-free high-strength Co-base superalloys with extremely wide ?/?? region by machine learning and CALPHAD methods. Acta Mater. 186, 425–433 (2020).",495,800,0.0001,1,compression,437,86,0,0,0,0,0,2,0,12,0,0,0,0,0,0,0,0,0,0,0,0,0,0,0,0
Co-9.3Al-10.4W-0.02B,Co-9.3Al-10.4W-0.02B,"Shinagawa, K., Omori, T., Oikawa, K., Kainuma, R. & Ishida, K. Ductility enhancement by boron addition in Co-Al-W high-temperature alloys. Scr. Mater. 61, 612–615 (2009).",495,650,0.0002,1,compression,487,80.28,0,9.3,0,10.4,0,0,0,0,0,0,0,0.02,0,0,0,0,0,0,0,0,0,0,0,0
Co-10.2Ni-8.1Al-8.9W-0.Ti,10Ni-9A-9W-0Ti,"Bocchini, P. J. (2015). Microstructure and Mechanical Properties in Gamma(face-centered cubic) + Gamma Prime(L1 2 ) Precipitation-Strengthened Cobalt-based Superalloys.",493,750,0.0001,1,,71,72.8,10.2,8.1,0,8.9,0,0,0,0,0,0,0,0,0,0,0,0,0,0,0,0,0,0,0,0
Co-9.3Al-10.4W-0.02B,Co-9.3Al-10.4W-0.02B,"Shinagawa, K., Omori, T., Oikawa, K., Kainuma, R. & Ishida, K. Ductility enhancement by boron addition in Co-Al-W high-temperature alloys. Scr. Mater. 61, 612–615 (2009).",492,980,0.0002,1,compression,487,80.28,0,9.3,0,10.4,0,0,0,0,0,0,0,0.02,0,0,0,0,0,0,0,0,0,0,0,0
Co-30.5Ni-9.6Al-7.1W,CoNi-1,"Fan, Z. et al. The temperature dependence of high-temperature strength and deformation mechanism in a single crystal CoNi-base superalloy. Mater. Sci. Eng. A 735, 114–120 (2018).",490,700,0.0001,1,"compression, [001]",187,52.8,30.5,9.6,0,7.1,0,0,0,0,0,0,0,0,0,0,0,0,0,0,0,0,0,0,0,0
Co-30.Ni-10.Al-2.Nb-5.Mo,2Nb,"Baler, N., Pandey, P., Singh, M. P., Makineni, S. K. & Chattopadhyay, K. Effects of Ti and Cr Additions in a Co–Ni–Al–Mo–Nb-Based Superalloy. in 929–936 (2020). doi:10.1007/978-3-030-51834-9_91.",489.64,770,0.001,1,,779,53,30,10,0,0,0,0,2,0,5,0,0,0,0,0,0,0,0,0,0,0,0,0,0,0
Co-9.2Al-9.5W,Co-9.2Al-9.5W,"Shinagawa, K., Omori, T., Oikawa, K., Kainuma, R. & Ishida, K. Ductility enhancement by boron addition in Co-Al-W high-temperature alloys. Scr. Mater. 61, 612–615 (2009).",489,650,0.0002,1,compression,488,81.3,0,9.2,0,9.5,0,0,0,0,0,0,0,0,0,0,0,0,0,0,0,0,0,0,0,0
Co-4.2Ti-12.1V,CVT-1,"Liu, X. et al. Effects of Nb and W additions on the microstructures and mechanical properties of novel ?/?’ Co-V-Ti-based superalloys. Metals (Basel). 8, (2018).",488,800,0.0001,1,compression,291,83.7,0,0,0,0,4.2,0,0,12.1,0,0,0,0,0,0,0,0,0,0,0,0,0,0,0,0
Co-29.9Ni-9.Al-12.2Cr-4.1W-1.Nb,4W1Nb,"Fu, H. et al. Microstructure and Properties Evolution of Co-Al-W-Ni-Cr Superalloys by Molybdenum and Niobium Substitutions for Tungsten. Metall. Mater. Trans. A Phys. Metall. Mater. Sci. 51, 299–308 (2020).",487,750,0.0001,1,compression,203,43.76,29.91,9.03,12.19,4.07,0,0,1.04,0,0,0,0,0,0,0,0,0,0,0,0,0,0,0,0,0
Co-7.8Al-4.5Cr-7.8W-2.Ta,CrTa,"Suzuki, A. & Pollock, T. M. High-temperature strength and deformation of ?/?? two-phase Co-Al-W-base alloys. Acta Mater. 56, 1288–1297 (2008).",483,700,0.0001,1,compression,499,77.9,0,7.8,4.5,7.8,0,2,0,0,0,0,0,0,0,0,0,0,0,0,0,0,0,0,0,0
Co-31.2Ni-9.5Al-7.2W-2.8Ti-1.8Ta,CoNi-2,"Fan, Z. et al. The temperature dependence of high-temperature strength and deformation mechanism in a single crystal CoNi-base superalloy. Mater. Sci. Eng. A 735, 114–120 (2018).",482,1000,0.0001,1,"compression, [001]",186,47.5,31.2,9.5,0,7.2,2.8,1.8,0,0,0,0,0,0,0,0,0,0,0,0,0,0,0,0,0,0
Co-10.2Ni-7.3Al-8.W-2.2Ti,10Ni-8A-8W-2Ti,"Bocchini, P. J. (2015). Microstructure and Mechanical Properties in Gamma(face-centered cubic) + Gamma Prime(L1 2 ) Precipitation-Strengthened Cobalt-based Superalloys.",479,900,0.0001,1,,70,72.3,10.2,7.3,0,8,2.2,0,0,0,0,0,0,0,0,0,0,0,0,0,0,0,0,0,0,0
Co-10.3Ni-6.3Al-7.W-4.1Ti,10Ni-7A-7W-4Ti,"Bocchini, P. J. (2015). Microstructure and Mechanical Properties in Gamma(face-centered cubic) + Gamma Prime(L1 2 ) Precipitation-Strengthened Cobalt-based Superalloys.",478,900,0.0001,1,,69,72.3,10.3,6.3,0,7,4.1,0,0,0,0,0,0,0,0,0,0,0,0,0,0,0,0,0,0,0
Co-9.3Al-10.4W,Co-9.3Al-10.4W,"Shinagawa, K., Omori, T., Oikawa, K., Kainuma, R. & Ishida, K. Ductility enhancement by boron addition in Co-Al-W high-temperature alloys. Scr. Mater. 61, 612–615 (2009).",478,760,0.0002,1,compression,486,80.3,0,9.3,0,10.4,0,0,0,0,0,0,0,0,0,0,0,0,0,0,0,0,0,0,0,0
Co-5.Ti-15.V,Co-5Ti-15V,"Ruan, J. J. et al. Novel Co-Ti-V-base superalloys reinforced by L12-ordered ?? phase. Intermetallics 92, 126–132 (2018).",476,700,0.0001,1,compression,440,80,0,0,0,0,5,0,0,15,0,0,0,0,0,0,0,0,0,0,0,0,0,0,0,0
Co-9.3Al-10.4W,Co-9.3Al-10.4W,"Shinagawa, K., Omori, T., Oikawa, K., Kainuma, R. & Ishida, K. Ductility enhancement by boron addition in Co-Al-W high-temperature alloys. Scr. Mater. 61, 612–615 (2009).",475,650,0.0002,1,compression,486,80.3,0,9.3,0,10.4,0,0,0,0,0,0,0,0,0,0,0,0,0,0,0,0,0,0,0,0
Co-10.2Ni-8.1Al-8.9W-0.Ti,10Ni-9A-9W-0Ti,"Bocchini, P. J. (2015). Microstructure and Mechanical Properties in Gamma(face-centered cubic) + Gamma Prime(L1 2 ) Precipitation-Strengthened Cobalt-based Superalloys.",474,600,0.0001,1,,71,72.8,10.2,8.1,0,8.9,0,0,0,0,0,0,0,0,0,0,0,0,0,0,0,0,0,0,0,0
Co-30.8Ni-9.2Al-5.1W-4.1Ti-1.Ta,Co-30Ni,"Qu, S. et al. Microstructural evolution and compression property of a novel ??-strengthened directionally solidified CoNi-base superalloy. Mater. Sci. Eng. A 761, (2019).",474,600,0.0001,1,compression,412,49.82,30.83,9.16,0,5.09,4.1,1,0,0,0,0,0,0,0,0,0,0,0,0,0,0,0,0,0,0
Co-12.Ti-3.Re,Re3,"Li, L. et al. Effect of Re on microstructure and mechanical properties of ?/?? Co-Ti-based superalloys. Intermetallics 115, (2019).",472,800,0.0001,1,compression,272,85,0,0,0,0,12,0,0,0,0,0,0,0,0,3,0,0,0,0,0,0,0,0,0,0
Co-12.Ti-5.Re,Re5,"Li, L. et al. Effect of Re on microstructure and mechanical properties of ?/?? Co-Ti-based superalloys. Intermetallics 115, (2019).",472,850,0.0001,1,compression,273,83,0,0,0,0,12,0,0,0,0,0,0,0,0,5,0,0,0,0,0,0,0,0,0,0
Co-30.8Ni-9.5Al-4.4W-3.8Ti-2.7Ta,CoNi-5,"Fan, Z. et al. Plastic deformation behaviors and mechanical properties of advanced single crystalline CoNi-base superalloys. Mater. Sci. Eng. A 748, 267–274 (2019).",471,500,0.0001,1,"compression, [001]",185,48.8,30.8,9.5,0,4.4,3.8,2.7,0,0,0,0,0,0,0,0,0,0,0,0,0,0,0,0,0,0
Co-5.Ti-15.V,Co-5Ti-15V,"Ruan, J. J. et al. Novel Co-Ti-V-base superalloys reinforced by L12-ordered ?? phase. Intermetallics 92, 126–132 (2018).",470,800,0.0001,1,compression,440,80,0,0,0,0,5,0,0,15,0,0,0,0,0,0,0,0,0,0,0,0,0,0,0,0
Co-31.1Ni-10.8Al-10.8Cr-2.5Ta-4.Mo-0.22C-0.05Zr-0.22B,3Ta0Nb,"Baler, N., Pandey, P., Palanisamy, D., Makineni, S. K., Phanikumar, G., & Chattopadhyay, K. (2020). On the effect of W addition on microstructural evolution and ?? precipitate coarsening in a Co–30Ni–10Al–5Mo–2Ta–2Ti alloy. Materialia, 10. https://doi.org/10.1016/j.mtla.2020.100644",468,900,0.001,1,"compression, from arc melting",8,40.21,31.14,10.76,10.83,0,0,2.54,0,0,4.03,0.22,0.05,0.22,0,0,0,0,0,0,0,0,0,0,0,0
Co-5.Ti-15.V,Co-5Ti-15V,"Ruan, J. J. et al. Novel Co-Ti-V-base superalloys reinforced by L12-ordered ?? phase. Intermetallics 92, 126–132 (2018).",468,600,0.0001,1,compression,440,80,0,0,0,0,5,0,0,15,0,0,0,0,0,0,0,0,0,0,0,0,0,0,0,0
Co-4.2Ti-12.1V,CVT-1,"Liu, X. et al. Effects of Nb and W additions on the microstructures and mechanical properties of novel ?/?’ Co-V-Ti-based superalloys. Metals (Basel). 8, (2018).",467,600,0.0001,1,compression,291,83.7,0,0,0,0,4.2,0,0,12.1,0,0,0,0,0,0,0,0,0,0,0,0,0,0,0,0
Co-5.Ti-15.V,Co-5Ti-15V,"Ruan, J. J. et al. Novel Co-Ti-V-base superalloys reinforced by L12-ordered ?? phase. Intermetallics 92, 126–132 (2018).",466,650,0.0001,1,compression,440,80,0,0,0,0,5,0,0,15,0,0,0,0,0,0,0,0,0,0,0,0,0,0,0,0
Co-2.Ni-5.Ti-15.V,Co-5Ti-15V-2Ni,"Ruan, J. J. et al. Novel Co-Ti-V-base superalloys reinforced by L12-ordered ?? phase. Intermetallics 92, 126–132 (2018).",464,850,0.0001,1,compression,442,78,2,0,0,0,5,0,0,15,0,0,0,0,0,0,0,0,0,0,0,0,0,0,0,0
Co-9.Al-8.2W-0.02B,Co-9Al-8.2W-0.02B,"Shinagawa, K., Omori, T., Oikawa, K., Kainuma, R. & Ishida, K. Ductility enhancement by boron addition in Co-Al-W high-temperature alloys. Scr. Mater. 61, 612–615 (2009).",464,650,0.0002,1,compression,485,82.78,0,9,0,8.2,0,0,0,0,0,0,0,0.02,0,0,0,0,0,0,0,0,0,0,0,0
Co-9.Al-9.W,Co–9Al–9W,"Suzuki, A., DeNolf, G. C. & Pollock, T. M. Flow stress anomalies in ?/?? two-phase Co-Al-W-base alloys. Scr. Mater. 56, 385–388 (2007).",464,700,0.0001,1,compression,82,82,0,9,0,9,0,0,0,0,0,0,0,0,0,0,0,0,0,0,0,0,0,0,0,0
