Repository: BrandonOhl/ML-Creep-Prediction

# ML-Creep-Prediction

# Run "Final ML program-Mar2023.ipynb"

# "ML-Co-input_xx" files are the input data files that are imported into the program.

# "alloy data compilation_UpdateMar2023" is the original database values as entered, which was split into the individual data input files.

# "Master Property Sheet" are the training dataset properties reported by the program after running it.

# "new_prediction_composition.csv" is the new data that the program will try to predict/validate. If property values are known for a given  stress/temperature, the program will pull those values.

File: ML-Co-input_lattice misfit.csv (part 2 of 3)
T., Kainuma, R., Ishida, K., Han, J., Lu, Y., & Liu, X. (2020). Development of low-density ?/?? Co–Al–Ta-based superalloys with high solvus temperature. Acta Materialia, 188, 652–664. https://doi.org/10.1016/j.actamat.2020.02.062",800,25,0.3593,0.3581,0.003345,(111) peak,126,46,30,12,12,0,0,0,0,0,0,0,0,0,0,0,0,0,0,0,0,0,0,0,0,0
Co-30.Ni-12.Al-4.Cr,Co-30Ni-12Al-4Cr,"Chen, Y., Wang, C., Ruan, J., Yang, S., Omori, T., Kainuma, R., Ishida, K., Han, J., Lu, Y., & Liu, X. (2020). Development of low-density ?/?? Co–Al–Ta-based superalloys with high solvus temperature. Acta Materialia, 188, 652–664. https://doi.org/10.1016/j.actamat.2020.02.060",800,25,0.3597,0.357,0.007535,(111) peak,124,54,30,12,4,0,0,0,0,0,0,0,0,0,0,0,0,0,0,0,0,0,0,0,0,0
Co-30.Ni-12.Al-8.Cr,Co-30Ni-12Al-8Cr,"Chen, Y., Wang, C., Ruan, J., Yang, S., Omori, T., Kainuma, R., Ishida, K., Han, J., Lu, Y., & Liu, X. (2020). Development of low-density ?/?? Co–Al–Ta-based superalloys with high solvus temperature. Acta Materialia, 188, 652–664. https://doi.org/10.1016/j.actamat.2020.02.061",800,25,0.3597,0.3576,0.005855,(111) peak,125,50,30,12,8,0,0,0,0,0,0,0,0,0,0,0,0,0,0,0,0,0,0,0,0,0
Co-27.2Ni-3.1Al-10.9Cr-8.1Ti,101a,"Christofidou, K. A. et al. The microstructure and hardness of Ni-Co-Al-Ti-Cr quinary alloys. J. Alloys Compd. (2016) doi:10.1016/j.jallcom.2016.07.159.",50,25,0.3585,0.3566,0.005314,"air cooled, just report 50C as ""equilibrium aging temp""",129,50.7,27.2,3.1,10.9,0,8.1,0,0,0,0,0,0,0,0,0,0,0,0,0,0,0,0,0,0,0
Co-30.4Ni-9.5Al-2.4Nb-5.3Mo-2.Re,Co2Nb2r,"Pandey, P. et al. On the effect of Re addition on microstructural evolution of a CoNi-based superalloy. Acta Mater. 168, 37–51 (2019).",900,25,0.3594,0.3587,0.00195,,384,50.4,30.4,9.5,0,0,0,0,2.4,0,5.3,0,0,0,0,2,0,0,0,0,0,0,0,0,0,0
Co-35.4Ni-9.7Al-6.Cr-3.4Ti-2.8Ta-4.8Mo,HEACoNi,"Pandey, P., Kashyap, S., Palanisamy, D., Sharma, A. & Chattopadhyay, K. On the high temperature coarsening kinetics of ?? precipitates in a high strength Co37.6Ni35.4Al9.9Mo4.9Cr5.9Ta2.8Ti3.5 fcc-based high entropy alloy. Acta Mater. 177, 82–95 (2019).",900,25,0.3603,0.3595,0.002223,,385,37.9,35.4,9.7,6,0,3.4,2.8,0,0,4.8,0,0,0,0,0,0,0,0,0,0,0,0,0,0,0
Co-18.Ni-9.Al-9.W,18Ni,"Povstugar, I. et al. Elemental partitioning, lattice misfit and creep behaviour of Cr containing gammaprime strengthened Co base superalloys. Mater. Sci. Technol. (United Kingdom) 32, 220–225 (2016).",900,25,0.359,0.3577,0.003628,,404,64,18,9,0,9,0,0,0,0,0,0,0,0,0,0,0,0,0,0,0,0,0,0,0,0
Co-18.Ni-9.Al-8.Cr-9.W,18Ni8Cr,"Povstugar, I. et al. Elemental partitioning, lattice misfit and creep behaviour of Cr containing gammaprime strengthened Co base superalloys. Mater. Sci. Technol. (United Kingdom) 32, 220–225 (2016).",900,25,0.3587,0.3583,0.001116,,406,56,18,9,8,9,0,0,0,0,0,0,0,0,0,0,0,0,0,0,0,0,0,0,0,0
Co-9.Al-8.Cr-9.W,8Cr,"Povstugar, I. et al. Elemental partitioning, lattice misfit and creep behaviour of Cr containing gammaprime strengthened Co base superalloys. Mater. Sci. Technol. (United Kingdom) 32, 220–225 (2016).",900,25,0.3587,0.3578,0.002512,,402,74,0,9,8,9,0,0,0,0,0,0,0,0,0,0,0,0,0,0,0,0,0,0,0,0
Co-9.Ni-9.Al-9.W,9Ni,"Povstugar, I. et al. Elemental partitioning, lattice misfit and creep behaviour of Cr containing gammaprime strengthened Co base superalloys. Mater. Sci. Technol. (United Kingdom) 32, 220–225 (2016).",900,25,0.3591,0.3577,0.003906,,403,73,9,9,0,9,0,0,0,0,0,0,0,0,0,0,0,0,0,0,0,0,0,0,0,0
Co-9.Ni-9.Al-8.Cr-9.W,9Ni8Cr,"Povstugar, I. et al. Elemental partitioning, lattice misfit and creep behaviour of Cr containing gammaprime strengthened Co base superalloys. Mater. Sci. Technol. (United Kingdom) 32, 220–225 (2016).",900,25,0.3587,0.3581,0.001674,,405,65,9,9,8,9,0,0,0,0,0,0,0,0,0,0,0,0,0,0,0,0,0,0,0,0
Co-9.Al-9.W,9W,"Povstugar, I. et al. Elemental partitioning, lattice misfit and creep behaviour of Cr containing gammaprime strengthened Co base superalloys. Mater. Sci. Technol. (United Kingdom) 32, 220–225 (2016).",900,25,0.3593,0.3578,0.0043,,82,82,0,9,0,9,0,0,0,0,0,0,0,0,0,0,0,0,0,0,0,0,0,0,0,0
Co-8.3Al-9.4W-0.1B,Co-9Al-9W-0.1B,"Pyczak, F. et al. Plastic deformation mechanisms in a crept L12 hardened Co-base superalloy. Mater. Sci. Eng. A 571, 13–18 (2013).",900,25,0.3609,0.3581,0.007789,,407,82.2,0,8.3,0,9.4,0,0,0,0,0,0,0,0.1,0,0,0,0,0,0,0,0,0,0,0,0
Co-8.3Al-9.4W-0.1B,Co-9Al-9W-0.1B,"Pyczak, F. et al. Plastic deformation mechanisms in a crept L12 hardened Co-base superalloy. Mater. Sci. Eng. A 571, 13–18 (2013).",900,850,0.3658,0.3645,0.0035,,407,82.2,0,8.3,0,9.4,0,0,0,0,0,0,0,0.1,0,0,0,0,0,0,0,0,0,0,0,0
Co-8.3Al-9.4W-0.1B,Co-9Al-9W-0.1B,"Pyczak, F. et al. Plastic deformation mechanisms in a crept L12 hardened Co-base superalloy. Mater. Sci. Eng. A 571, 13–18 (2013).",900,900,0.3658,0.3656,0.001,,407,82.2,0,8.3,0,9.4,0,0,0,0,0,0,0,0.1,0,0,0,0,0,0,0,0,0,0,0,0
Co-8.9Al-10.3W-0.1B,Co-9Al-11W-0.1B,"Pyczak, F. et al. The effect of tungsten content on the properties of L12-hardened Co-Al-W alloys. J. Alloys Compd. 632, 110–115 (2015).",900,25,0.3595,0.3586,0.002507,,410,80.7,0,8.9,0,10.3,0,0,0,0,0,0,0,0.1,0,0,0,0,0,0,0,0,0,0,0,0
Co-8.5Al-7.4W-0.1B,Co-9Al-8W-0.1B,"Pyczak, F. et al. The effect of tungsten content on the properties of L12-hardened Co-Al-W alloys. J. Alloys Compd. 632, 110–115 (2015).",900,25,0.3589,0.3576,0.003629,,408,84,0,8.5,0,7.4,0,0,0,0,0,0,0,0.1,0,0,0,0,0,0,0,0,0,0,0,0
Co-8.5Al-8.7W-0.1B,Co-9Al-9W-0.1B,"Pyczak, F. et al. The effect of tungsten content on the properties of L12-hardened Co-Al-W alloys. J. Alloys Compd. 632, 110–115 (2015).",900,25,0.3594,0.358,0.003903,,409,82.7,0,8.5,0,8.7,0,0,0,0,0,0,0,0.1,0,0,0,0,0,0,0,0,0,0,0,0
Co-2.Ti-2.Ta-12.V,Co-V-Ta-Ti alloy,"Qu, S. et al. Coarsening behavior of ?? precipitates and compression deformation mechanism of a novel Co–V–Ta–Ti superalloy. Mater. Sci. Eng. A 139455 (2020) doi:10.1016/j.msea.2020.139455.",900,25,,,0.0043,,411,84,0,0,0,0,2,2,0,12,0,0,0,0,0,0,0,0,0,0,0,0,0,0,0,0
Co-30.8Ni-9.2Al-5.1W-4.1Ti-1.Ta,Co-30Ni,"Qu, S. et al. Microstructural evolution and compression property of a novel ??-strengthened directionally solidified CoNi-base superalloy. Mater. Sci. Eng. A 761, (2019).",900,25,0.3594,0.3583,0.00307,(004) peak,412,49.82,30.83,9.16,0,5.09,4.1,1,0,0,0,0,0,0,0,0,0,0,0,0,0,0,0,0,0,0
Co-9.2Al-9.W,Co-9.2Al-9W,"Sato, J. et al. Cobalt-base high-temperature alloys. Science (80-. ). 312, 90–91 (2006).",900,25,0.3599,0.358,0.005293,,446,81.8,0,9.2,0,9,0,0,0,0,0,0,0,0,0,0,0,0,0,0,0,0,0,0,0,0
Co-17.Ni-10.Al-6.Cr-5.W-2.7Ta,5W,"Shi, L., Yu, J. J., Cui, C. Y. & Sun, X. F. The creep deformation behavior of a single-crystal Co-Al-W-base superalloy at 900°C. Mater. Sci. Eng. A 635, 50–58 (2015).",750,25,0.35956,0.35808,0.004125,,455,59.3,17,10,6,5,0,2.7,0,0,0,0,0,0,0,0,0,0,0,0,0,0,0,0,0,0
Co-30.Ni-10.Al-7.5W,30Ni-10Al-7.5W,"Shinagawa, K. et al. Phase equilibria and microstructure on ?? phase in Co-Ni-Al-W system. Mater. Trans. 49, 1474–1479 (2008).",900,25,0.3587,0.3576,0.003071,,464,52.5,30,10,0,7.5,0,0,0,0,0,0,0,0,0,0,0,0,0,0,0,0,0,0,0,0
Co-20.Ni-9.Al-7.W-2.Ta,Tanaka alloy 4,"Tanaka, K., Ooshima, M., Tsuno, N., Sato, A. & Inui, H. Creep deformation of single crystals of new Co-Al-W-based alloys with fcc/L1 2 two-phase microstructures. Philos. Mag. 92, 4011–4027 (2012).",1000,25,0.36,0.3574,0.0073,,509,62,20,9,0,7,0,2,0,0,0,0,0,0,0,0,0,0,0,0,0,0,0,0,0,0
Co-20.Ni-9.Al-7.W-2.Ta,Tanaka alloy 4,"Tanaka, K., Ooshima, M., Tsuno, N., Sato, A. & Inui, H. Creep deformation of single crystals of new Co-Al-W-based alloys with fcc/L1 2 two-phase microstructures. Philos. Mag. 92, 4011–4027 (2012).",1000,100,0.3603,0.3577,0.007242,,509,62,20,9,0,7,0,2,0,0,0,0,0,0,0,0,0,0,0,0,0,0,0,0,0,0
Co-20.Ni-9.Al-7.W-2.Ta,Tanaka alloy 4,"Tanaka, K., Ooshima, M., Tsuno, N., Sato, A. & Inui, H. Creep deformation of single crystals of new Co-Al-W-based alloys with fcc/L1 2 two-phase microstructures. Philos. Mag. 92, 4011–4027 (2012).",1000,200,0.3607,0.3583,0.006676,,509,62,20,9,0,7,0,2,0,0,0,0,0,0,0,0,0,0,0,0,0,0,0,0,0,0
Co-20.Ni-9.Al-7.W-2.Ta,Tanaka alloy 4,"Tanaka, K., Ooshima, M., Tsuno, N., Sato, A. & Inui, H. Creep deformation of single crystals of new Co-Al-W-based alloys with fcc/L1 2 two-phase microstructures. Philos. Mag. 92, 4011–4027 (2012).",1000,300,0.3611,0.3588,0.00639,,509,62,20,9,0,7,0,2,0,0,0,0,0,0,0,0,0,0,0,0,0,0,0,0,0,0
Co-20.Ni-9.Al-7.W-2.Ta,Tanaka alloy 4,"Tanaka, K., Ooshima, M., Tsuno, N., Sato, A. & Inui, H. Creep deformation of single crystals of new Co-Al-W-based alloys with fcc/L1 2 two-phase microstructures. Philos. Mag. 92, 4011–4027 (2012).",1000,400,0.3616,0.3593,0.006381,,509,62,20,9,0,7,0,2,0,0,0,0,0,0,0,0,0,0,0,0,0,0,0,0,0,0
Co-20.Ni-9.Al-7.W-2.Ta,Tanaka alloy 4,"Tanaka, K., Ooshima, M., Tsuno, N., Sato, A. & Inui, H. Creep deformation of single crystals of new Co-Al-W-based alloys with fcc/L1 2 two-phase microstructures. Philos. Mag. 92, 4011–4027 (2012).",1000,500,0.3622,0.3597,0.006926,,509,62,20,9,0,7,0,2,0,0,0,0,0,0,0,0,0,0,0,0,0,0,0,0,0,0
Co-20.Ni-9.Al-7.W-2.Ta,Tanaka alloy 4,"Tanaka, K., Ooshima, M., Tsuno, N., Sato, A. & Inui, H. Creep deformation of single crystals of new Co-Al-W-based alloys with fcc/L1 2 two-phase microstructures. Philos. Mag. 92, 4011–4027 (2012).",1000,600,0.3626,0.3602,0.006641,,509,62,20,9,0,7,0,2,0,0,0,0,0,0,0,0,0,0,0,0,0,0,0,0,0,0
Co-20.Ni-9.Al-7.W-2.Ta,Tanaka alloy 4,"Tanaka, K., Ooshima, M., Tsuno, N., Sato, A. & Inui, H. Creep deformation of single crystals of new Co-Al-W-based alloys with fcc/L1 2 two-phase microstructures. Philos. Mag. 92, 4011–4027 (2012).",1000,700,0.3633,0.3612,0.005797,,509,62,20,9,0,7,0,2,0,0,0,0,0,0,0,0,0,0,0,0,0,0,0,0,0,0
Co-20.Ni-9.Al-7.W-2.Ta,Tanaka alloy 4,"Tanaka, K., Ooshima, M., Tsuno, N., Sato, A. & Inui, H. Creep deformation of single crystals of new Co-Al-W-based alloys with fcc/L1 2 two-phase microstructures. Philos. Mag. 92, 4011–4027 (2012).",1000,800,0.364,0.3616,0.006615,,509,62,20,9,0,7,0,2,0,0,0,0,0,0,0,0,0,0,0,0,0,0,0,0,0,0
Co-20.Ni-9.Al-7.W-2.Ta,Tanaka alloy 4,"Tanaka, K., Ooshima, M., Tsuno, N., Sato, A. & Inui, H. Creep deformation of single crystals of new Co-Al-W-based alloys with fcc/L1 2 two-phase microstructures. Philos. Mag. 92, 4011–4027 (2012).",1000,900,0.3645,0.3625,0.005,,509,62,20,9,0,7,0,2,0,0,0,0,0,0,0,0,0,0,0,0,0,0,0,0,0,0
Co-17.3Al-3.2W,0Ti,TMS. 2016_Book_TMS2014143rdAnnualMeetingExhib: THE ROLE OF Ti ON REDUCING THE MISFIT OF A Co-AI-W ALLOY. (2014).,900,25,,,0.0179,,540,79.53,0,17.25,0,3.22,0,0,0,0,0,0,0,0,0,0,0,0,0,0,0,0,0,0,0,0
Co-17.2Al-3.2W-1.2Ti,1Ti,TMS. 2016_Book_TMS2014143rdAnnualMeetingExhib: THE ROLE OF Ti ON REDUCING THE MISFIT OF A Co-AI-W ALLOY. (2014).,900,25,,,0.0165,,539,78.39,0,17.2,0,3.21,1.2,0,0,0,0,0,0,0,0,0,0,0,0,0,0,0,0,0,0,0
Co-17.1Al-3.2W-3.6Ti,3Ti,TMS. 2016_Book_TMS2014143rdAnnualMeetingExhib: THE ROLE OF Ti ON REDUCING THE MISFIT OF A Co-AI-W ALLOY. (2014).,900,25,,,0.0146,,538,76.1,0,17.13,0,3.2,3.57,0,0,0,0,0,0,0,0,0,0,0,0,0,0,0,0,0,0,0
Co-17.Al-3.2W-7.1Ti,6Tii,TMS. 2016_Book_TMS2014143rdAnnualMeetingExhib: THE ROLE OF Ti ON REDUCING THE MISFIT OF A Co-AI-W ALLOY. (2014).,900,25,,,0.00936,,537,72.71,0,17.02,0,3.18,7.09,0,0,0,0,0,0,0,0,0,0,0,0,0,0,0,0,0,0,0
Co-16.9Al-3.2W-9.4Ti,8Ti,TMS. 2016_Book_TMS2014143rdAnnualMeetingExhib: THE ROLE OF Ti ON REDUCING THE MISFIT OF A Co-AI-W ALLOY. (2014).,900,25,,,0.0015,,536,70.48,0,16.94,0,3.16,9.42,0,0,0,0,0,0,0,0,0,0,0,0,0,0,0,0,0,0,0
Co-9.9Al-4.8W,Co-10Al-5W-2Ta,"Vorontsov, V. A. et al. Coarsening behaviour and interfacial structure of ?? precipitates in Co-Al-W based superalloys. Acta Mater. 120, 14–23 (2016).",900,25,,,0.0067,,563,85.3,0,9.9,0,4.8,0,0,0,0,0,0,0,0,0,0,0,0,0,0,0,0,0,0,0,0
Co-7.3Al-6.8W,Co-7Al-7W,"Vorontsov, V. A. et al. Coarsening behaviour and interfacial structure of ?? precipitates in Co-Al-W based superalloys. Acta Mater. 120, 14–23 (2016).",765,25,,,0.0057,,321,85.9,0,7.3,0,6.8,0,0,0,0,0,0,0,0,0,0,0,0,0,0,0,0,0,0,0,0
Co-20.2Ni-7.3Al-7.W,Co-7Al-7W-20Ni,"Vorontsov, V. A. et al. Coarsening behaviour and interfacial structure of ?? precipitates in Co-Al-W based superalloys. Acta Mater. 120, 14–23 (2016).",790,25,,,0.0035,,564,65.5,20.2,7.3,0,7,0,0,0,0,0,0,0,0,0,0,0,0,0,0,0,0,0,0,0,0
Co-9.Al-9.W,Co-9Al-9W,"Wang, L. et al. Microstructure, phase stability and element partitioning of ?-?? Co-9Al-9W-2X alloys in different annealing conditions. J. Alloys Compd. 787, 594–605 (2019).",900,25,0.3601,0.3577,0.0067,,82,82,0,9,0,9,0,0,0,0,0,0,0,0,0,0,0,0,0,0,0,0,0,0,0,0
Co-9.Al-2.Cr-9.W,Co-9Al-9W-2Cr,"Wang, L. et al. Microstructure, phase stability and element partitioning of ?-?? Co-9Al-9W-2X alloys in different annealing conditions. J. Alloys Compd. 787, 594–605 (2019).",900,25,0.3583,0.3561,0.0063,,567,80,0,9,2,9,0,0,0,0,0,0,0,0,0,0,0,0,0,0,0,0,0,0,0,0
Co-9.Al-9.W-2.Mo,Co-9Al-9W-2Mo,"Wang, L. et al. Microstructure, phase stability and element partitioning of ?-?? Co-9Al-9W-2X alloys in different annealing conditions. J. Alloys Compd. 787, 594–605 (2019).",900,25,0.3616,0.3575,0.0113,,569,80,0,9,0,9,0,0,0,0,2,0,0,0,0,0,0,0,0,0,0,0,0,0,0,0
Co-9.Al-9.W-2.Nb,Co-9Al-9W-2Nb,"Wang, L. et al. Microstructure, phase stability and element partitioning of ?-?? Co-9Al-9W-2X alloys in different annealing conditions. J. Alloys Compd. 787, 594–605 (2019).",900,25,0.3591,0.3557,0.0096,,572,80,0,9,0,9,0,0,2,0,0,0,0,0,0,0,0,0,0,0,0,0,0,0,0,0
Co-2.Ni-9.Al-9.W,Co-9Al-9W-2Ni,"Wang, L. et al. Microstructure, phase stability and element partitioning of ?-?? Co-9Al-9W-2X alloys in different annealing conditions. J. Alloys Compd. 787, 594–605 (2019).",900,25,0.3595,0.3573,0.006,,568,80,2,9,0,9,0,0,0,0,0,0,0,0,0,0,0,0,0,0,0,0,0,0,0,0
Co-9.Al-9.W-2.Ta,Co-9Al-9W-2Ta,"Wang, L. et al. Microstructure, phase stability and element partitioning of ?-?? Co-9Al-9W-2X alloys in different annealing conditions. J. Alloys Compd. 787, 594–605 (2019).",900,25,0.3619,0.3563,0.0154,,503,80,0,9,0,9,0,2,0,0,0,0,0,0,0,0,0,0,0,0,0,0,0,0,0,0
Co-9.Al-9.W-2.Ti,Co-9Al-9W-2Ti,"Wang, L. et al. Microstructure, phase stability and element partitioning of ?-?? Co-9Al-9W-2X alloys in different annealing conditions. J. Alloys Compd. 787, 594–605 (2019).",900,25,0.3602,0.3551,0.0143,,565,80,0,9,0,9,2,0,0,0,0,0,0,0,0,0,0,0,0,0,0,0,0,0,0,0
Co-9.Al-9.W-2.V,Co-9Al-9W-2V,"Wang, L. et al. Microstructure, phase stability and element partitioning of ?-?? Co-9Al-9W-2X alloys in different annealing conditions. J. Alloys Compd. 787, 594–605 (2019).",900,25,0.3602,0.3564,0.0107,,571,80,0,9,0,9,0,0,0,2,0,0,0,0,0,0,0,0,0,0,0,0,0,0,0,0
Co-7.Al-8.W-4.Ti-1.Ta,Alloy TaTi,"Xue, F. et al. Creep behavior in a ?? strengthened Co-Al-W-Ta-Ti single-crystal alloy at 1000 °c. Scr. Mater. 97, 37–40 (2015).",900,1000,0.3657,0.3641,0.004385,,278,80,0,7,0,8,4,1,0,0,0,0,0,0,0,0,0,0,0,0,0,0,0,0,0,0
Co-2.Ni-9.Al-7.5W,ERBOCCo-2Ta,"Xue, F. et al. Double minimum creep in the rafting regime of a single-crystal Co-base superalloy. Scr. Mater. 142, 129–132 (2018).",900,25,0.3602,0.3576,0.0074,,583,81.5,2,9,0,7.5,0,0,0,0,0,0,0,0,0,0,0,0,0,0,0,0,0,0,0,0
Co-2.Ni-9.Al-7.5W,ERBOCCo-2Ta,"Xue, F. et al. Double minimum creep in the rafting regime of a single-crystal Co-base superalloy. Scr. Mater. 142, 129–132 (2018).",900,700,0.3635,0.3613,0.006071,,583,81.5,2,9,0,7.5,0,0,0,0,0,0,0,0,0,0,0,0,0,0,0,0,0,0,0,0
Co-2.Ni-9.Al-7.5W,ERBOCCo-2Ta,"Xue, F. et al. Double minimum creep in the rafting regime of a single-crystal Co-base superalloy. Scr. Mater. 142, 129–132 (2018).",900,800,0.3645,0.3623,0.006054,,583,81.5,2,9,0,7.5,0,0,0,0,0,0,0,0,0,0,0,0,0,0,0,0,0,0,0,0
Co-2.Ni-9.Al-7.5W,ERBOCCo-2Ta,"Xue, F. et al. Double minimum creep in the rafting regime of a single-crystal Co-base superalloy. Scr. Mater. 142, 129–132 (2018).",900,900,0.3654,0.3635,0.005213,,583,81.5,2,9,0,7.5,0,0,0,0,0,0,0,0,0,0,0,0,0,0,0,0,0,0,0,0
Co-2.Ni-9.Al-7.5W,ERBOCCo-2Ta,"Xue, F. et al. Double minimum creep in the rafting regime of a single-crystal Co-base superalloy. Scr. Mater. 142, 129–132 (2018).",900,1000,0.3652,0.3637,0.004,,583,81.5,2,9,0,7.5,0,0,0,0,0,0,0,0,0,0,0,0,0,0,0,0,0,0,0,0
Co-10.1Al-4.9W-1.7Ta,2Ta-2,"Yan, H. Y. et al. Alloying and the micromechanics of Co-Al-W-X quaternary alloys. Mater. Sci. Eng. A 613, 201–208 (2014).",900,25,,,0.0067,HRPD,607,83.3,0,10.1,0,4.9,0,1.7,0,0,0,0,0,0,0,0,0,0,0,0,0,0,0,0,0,0
Co-10.1Al-4.9W-1.7Ta,2Ta-2,"Yan, H. Y. et al. Alloying and the micromechanics of Co-Al-W-X quaternary alloys. Mater. Sci. Eng. A 613, 201–208 (2014).",900,300,,,0.00698,HRPD,607,83.3,0,10.1,0,4.9,0,1.7,0,0,0,0,0,0,0,0,0,0,0,0,0,0,0,0,0,0
Co-10.1Al-4.9W-1.7Ta,2Ta-2,"Yan, H. Y. et al. Alloying and the micromechanics of Co-Al-W-X quaternary alloys. Mater. Sci. Eng. A 613, 201–208 (2014).",900,400,,,0.00702,HRPD,607,83.3,0,10.1,0,4.9,0,1.7,0,0,0,0,0,0,0,0,0,0,0,0,0,0,0,0,0,0
Co-10.1Al-4.9W-1.7Ta,2Ta-2,"Yan, H. Y. et al. Alloying and the micromechanics of Co-Al-W-X quaternary alloys. Mater. Sci. Eng. A 613, 201–208 (2014).",900,500,,,0.00698,HRPD,607,83.3,0,10.1,0,4.9,0,1.7,0,0,0,0,0,0,0,0,0,0,0,0,0,0,0,0,0,0
Co-10.1Al-4.9W-1.7Ta,2Ta-2,"Yan, H. Y. et al. Alloying and the micromechanics of Co-Al-W-X quaternary alloys. Mater. Sci. Eng. A 613, 201–208 (2014).",900,600,,,0.00708,HRPD,607,83.3,0,10.1,0,4.9,0,1.7,0,0,0,0,0,0,0,0,0,0,0,0,0,0,0,0,0,0
Co-10.1Al-4.9W-1.7Ta,2Ta-2,"Yan, H. Y. et al. Alloying and the micromechanics of Co-Al-W-X quaternary alloys. Mater. Sci. Eng. A 613, 201–208 (2014).",900,700,,,0.00704,HRPD,607,83.3,0,10.1,0,4.9,0,1.7,0,0,0,0,0,0,0,0,0,0,0,0,0,0,0,0,0,0
Co-10.1Al-4.9W-1.7Ta,2Ta-2,"Yan, H. Y. et al. Alloying and the micromechanics of Co-Al-W-X quaternary alloys. Mater. Sci. Eng. A 613, 201–208 (2014).",900,900,,,0.00695,HRPD,607,83.3,0,10.1,0,4.9,0,1.7,0,0,0,0,0,0,0,0,0,0,0,0,0,0,0,0,0,0
Co-10.1Al-4.9W-1.7Ta,2Ta-2,"Yan, H. Y. et al. Alloying and the micromechanics of Co-Al-W-X quaternary alloys. Mater. Sci. Eng. A 613, 201–208 (2014).",900,850,,,0.00683,HRPD,607,83.3,0,10.1,0,4.9,0,1.7,0,0,0,0,0,0,0,0,0,0,0,0,0,0,0,0,0,0
Co-9.9Al-4.8W-1.8Ta,2Ta,"Yan, H. Y. et al. Alloying and the micromechanics of Co-Al-W-X quaternary alloys. Mater. Sci. Eng. A 613, 201–208 (2014).",900,25,,,0.00517,I12,323,83.5,0,9.9,0,4.8,0,1.8,0,0,0,0,0,0,0,0,0,0,0,0,0,0,0,0,0,0
Co-9.9Al-4.8W-1.8Ta,2Ta,"Yan, H. Y. et al. Alloying and the micromechanics of Co-Al-W-X quaternary alloys. Mater. Sci. Eng. A 613, 201–208 (2014).",900,100,,,0.0052,I12,323,83.5,0,9.9,0,4.8,0,1.8,0,0,0,0,0,0,0,0,0,0,0,0,0,0,0,0,0,0
Co-9.9Al-4.8W-1.8Ta,2Ta,"Yan, H. Y. et al. Alloying and the micromechanics of Co-Al-W-X quaternary alloys. Mater. Sci. Eng. A 613, 201–208 (2014).",900,150,,,0.00539,I12,323,83.5,0,9.9,0,4.8,0,1.8,0,0,0,0,0,0,0,0,0,0,0,0,0,0,0,0,0,0
Co-9.9Al-4.8W-1.8Ta,2Ta,"Yan, H. Y. et al. Alloying and the micromechanics of Co-Al-W-X quaternary alloys. Mater. Sci. Eng. A 613, 201–208 (2014).",900,200,,,0.00515,I12,323,83.5,0,9.9,0,4.8,0,1.8,0,0,0,0,0,0,0,0,0,0,0,0,0,0,0,0,0,0
Co-9.9Al-4.8W-1.8Ta,2Ta,"Yan, H. Y. et al. Alloying and the micromechanics of Co-Al-W-X quaternary alloys. Mater. Sci. Eng. A 613, 201–208 (2014).",900,250,,,0.00542,I12,323,83.5,0,9.9,0,4.8,0,1.8,0,0,0,0,0,0,0,0,0,0,0,0,0,0,0,0,0,0
Co-9.9Al-4.8W-1.8Ta,2Ta,"Yan, H. Y. et al. Alloying and the micromechanics of Co-Al-W-X quaternary alloys. Mater. Sci. Eng. A 613, 201–208 (2014).",900,300,,,0.00552,I12,323,83.5,0,9.9,0,4.8,0,1.8,0,0,0,0,0,0,0,0,0,0,0,0,0,0,0,0,0,0
Co-9.9Al-4.8W-1.8Ta,2Ta,"Yan, H. Y. et al. Alloying and the micromechanics of Co-Al-W-X quaternary alloys. Mater. Sci. Eng. A 613, 201–208 (2014).",900,350,,,0.00552,I12,323,83.5,0,9.9,0,4.8,0,1.8,0,0,0,0,0,0,0,0,0,0,0,0,0,0,0,0,0,0
Co-9.9Al-4.8W-1.8Ta,2Ta,"Yan, H. Y. et al. Alloying and the micromechanics of Co-Al-W-X quaternary alloys. Mater. Sci. Eng. A 613, 201–208 (2014).",900,400,,,0.00558,I12,323,83.5,0,9.9,0,4.8,0,1.8,0,0,0,0,0,0,0,0,0,0,0,0,0,0,0,0,0,0
Co-9.9Al-4.8W-1.8Ta,2Ta,"Yan, H. Y. et al. Alloying and the micromechanics of Co-Al-W-X quaternary alloys. Mater. Sci. Eng. A 613, 201–208 (2014).",900,450,,,0.00564,I12,323,83.5,0,9.9,0,4.8,0,1.8,0,0,0,0,0,0,0,0,0,0,0,0,0,0,0,0,0,0
Co-9.9Al-4.8W-1.8Ta,2Ta,"Yan, H. Y. et al. Alloying and the micromechanics of Co-Al-W-X quaternary alloys. Mater. Sci. Eng. A 613, 201–208 (2014).",900,500,,,0.00564,I12,323,83.5,0,9.9,0,4.8,0,1.8,0,0,0,0,0,0,0,0,0,0,0,0,0,0,0,0,0,0
Co-9.9Al-4.8W-1.8Ta,2Ta,"Yan, H. Y. et al. Alloying and the micromechanics of Co-Al-W-X quaternary alloys. Mater. Sci. Eng. A 613, 201–208 (2014).",900,550,,,0.00571,I12,323,83.5,0,9.9,0,4.8,0,1.8,0,0,0,0,0,0,0,0,0,0,0,0,0,0,0,0,0,0
Co-9.9Al-4.8W-1.8Ta,2Ta,"Yan, H. Y. et al. Alloying and the micromechanics of Co-Al-W-X quaternary alloys. Mater. Sci. Eng. A 613, 201–208 (2014).",900,600,,,0.00574,I12,323,83.5,0,9.9,0,4.8,0,1.8,0,0,0,0,0,0,0,0,0,0,0,0,0,0,0,0,0,0
Co-9.9Al-4.8W-1.8Ta,2Ta,"Yan, H. Y. et al. Alloying and the micromechanics of Co-Al-W-X quaternary alloys. Mater. Sci. Eng. A 613, 201–208 (2014).",900,650,,,0.0058,I12,323,83.5,0,9.9,0,4.8,0,1.8,0,0,0,0,0,0,0,0,0,0,0,0,0,0,0,0,0,0
Co-9.9Al-4.8W-1.8Ta,2Ta,"Yan, H. Y. et al. Alloying and the micromechanics of Co-Al-W-X quaternary alloys. Mater. Sci. Eng. A 613, 201–208 (2014).",900,700,,,0.00582,I12,323,83.5,0,9.9,0,4.8,0,1.8,0,0,0,0,0,0,0,0,0,0,0,0,0,0,0,0,0,0
Co-9.9Al-4.8W-1.8Ta,2Ta,"Yan, H. Y. et al. Alloying and the micromechanics of Co-Al-W-X quaternary alloys. Mater. Sci. Eng. A 613, 201–208 (2014).",900,750,,,0.00579,I12,323,83.5,0,9.9,0,4.8,0,1.8,0,0,0,0,0,0,0,0,0,0,0,0,0,0,0,0,0,0
Co-6.5Al-6.W-2.3Ti,2Ti-2,"Yan, H. Y. et al. Alloying and the micromechanics of Co-Al-W-X quaternary alloys. Mater. Sci. Eng. A 613, 201–208 (2014).",830,25,,,0.0059,HRPD,606,85.2,0,6.5,0,6,2.3,0,0,0,0,0,0,0,0,0,0,0,0,0,0,0,0,0,0,0
Co-6.5Al-6.W-2.3Ti,2Ti-2,"Yan, H. Y. et al. Alloying and the micromechanics of Co-Al-W-X quaternary alloys. Mater. Sci. Eng. A 613, 201–208 (2014).",830,300,,,0.00617,HRPD,606,85.2,0,6.5,0,6,2.3,0,0,0,0,0,0,0,0,0,0,0,0,0,0,0,0,0,0,0
Co-6.5Al-6.W-2.3Ti,2Ti-2,"Yan, H. Y. et al. Alloying and the micromechanics of Co-Al-W-X quaternary alloys. Mater. Sci. Eng. A 613, 201–208 (2014).",830,400,,,0.00617,HRPD,606,85.2,0,6.5,0,6,2.3,0,0,0,0,0,0,0,0,0,0,0,0,0,0,0,0,0,0,0
Co-6.5Al-6.W-2.3Ti,2Ti-2,"Yan, H. Y. et al. Alloying and the micromechanics of Co-Al-W-X quaternary alloys. Mater. Sci. Eng. A 613, 201–208 (2014).",830,500,,,0.00617,HRPD,606,85.2,0,6.5,0,6,2.3,0,0,0,0,0,0,0,0,0,0,0,0,0,0,0,0,0,0,0
Co-6.5Al-6.W-2.3Ti,2Ti-2,"Yan, H. Y. et al. Alloying and the micromechanics of Co-Al-W-X quaternary alloys. Mater. Sci. Eng. A 613, 201–208 (2014).",830,600,,,0.00617,HRPD,606,85.2,0,6.5,0,6,2.3,0,0,0,0,0,0,0,0,0,0,0,0,0,0,0,0,0,0,0
Co-6.5Al-6.W-2.3Ti,2Ti-2,"Yan, H. Y. et al. Alloying and the micromechanics of Co-Al-W-X quaternary alloys. Mater. Sci. Eng. A 613, 201–208 (2014).",830,700,,,0.00617,HRPD,606,85.2,0,6.5,0,6,2.3,0,0,0,0,0,0,0,0,0,0,0,0,0,0,0,0,0,0,0
Co-6.5Al-6.W-2.3Ti,2Ti-2,"Yan, H. Y. et al. Alloying and the micromechanics of Co-Al-W-X quaternary alloys. Mater. Sci. Eng. A 613, 201–208 (2014).",830,800,,,0.00518,HRPD,606,85.2,0,6.5,0,6,2.3,0,0,0,0,0,0,0,0,0,0,0,0,0,0,0,0,0,0,0
Co-6.4Al-6.W-2.2Ti,2Ti,"Yan, H. Y. et al. Alloying and the micromechanics of Co-Al-W-X quaternary alloys. Mater. Sci. Eng. A 613, 201–208 (2014).",830,25,,,0.00333,I12,608,85.4,0,6.4,0,6,2.2,0,0,0,0,0,0,0,0,0,0,0,0,0,0,0,0,0,0,0
Co-6.4Al-6.W-2.2Ti,2Ti,"Yan, H. Y. et al. Alloying and the micromechanics of Co-Al-W-X quaternary alloys. Mater. Sci. Eng. A 613, 201–208 (2014).",830,100,,,0.00343,I12,608,85.4,0,6.4,0,6,2.2,0,0,0,0,0,0,0,0,0,0,0,0,0,0,0,0,0,0,0
Co-6.4Al-6.W-2.2Ti,2Ti,"Yan, H. Y. et al. Alloying and the micromechanics of Co-Al-W-X quaternary alloys. Mater. Sci. Eng. A 613, 201–208 (2014).",830,150,,,0.00361,I12,608,85.4,0,6.4,0,6,2.2,0,0,0,0,0,0,0,0,0,0,0,0,0,0,0,0,0,0,0
Co-6.4Al-6.W-2.2Ti,2Ti,"Yan, H. Y. et al. Alloying and the micromechanics of Co-Al-W-X quaternary alloys. Mater. Sci. Eng. A 613, 201–208 (2014).",830,200,,,0.00384,I12,608,85.4,0,6.4,0,6,2.2,0,0,0,0,0,0,0,0,0,0,0,0,0,0,0,0,0,0,0
Co-6.4Al-6.W-2.2Ti,2Ti,"Yan, H. Y. et al. Alloying and the micromechanics of Co-Al-W-X quaternary alloys. Mater. Sci. Eng. A 613, 201–208 (2014).",830,250,,,0.00389,I12,608,85.4,0,6.4,0,6,2.2,0,0,0,0,0,0,0,0,0,0,0,0,0,0,0,0,0,0,0
Co-6.4Al-6.W-2.2Ti,2Ti,"Yan, H. Y. et al. Alloying and the micromechanics of Co-Al-W-X quaternary alloys. Mater. Sci. Eng. A 613, 201–208 (2014).",830,300,,,0.004,I12,608,85.4,0,6.4,0,6,2.2,0,0,0,0,0,0,0,0,0,0,0,0,0,0,0,0,0,0,0
Co-6.4Al-6.W-2.2Ti,2Ti,"Yan, H. Y. et al. Alloying and the micromechanics of Co-Al-W-X quaternary alloys. Mater. Sci. Eng. A 613, 201–208 (2014).",830,350,,,0.00404,I12,608,85.4,0,6.4,0,6,2.2,0,0,0,0,0,0,0,0,0,0,0,0,0,0,0,0,0,0,0
Co-6.4Al-6.W-2.2Ti,2Ti,"Yan, H. Y. et al. Alloying and the micromechanics of Co-Al-W-X quaternary alloys. Mater. Sci. Eng. A 613, 201–208 (2014).",830,400,,,0.00439,I12,608,85.4,0,6.4,0,6,2.2,0,0,0,0,0,0,0,0,0,0,0,0,0,0,0,0,0,0,0
Co-6.4Al-6.W-2.2Ti,2Ti,"Yan, H. Y. et al. Alloying and the micromechanics of Co-Al-W-X quaternary alloys. Mater. Sci. Eng. A 613, 201–208 (2014).",830,450,,,0.00442,I12,608,85.4,0,6.4,0,6,2.2,0,0,0,0,0,0,0,0,0,0,0,0,0,0,0,0,0,0,0
Co-6.4Al-6.W-2.2Ti,2Ti,"Yan, H. Y. et al. Alloying and the micromechanics of Co-Al-W-X quaternary alloys. Mater. Sci. Eng. A 613, 201–208 (2014).",830,500,,,0.00456,I12,608,85.4,0,6.4,0,6,2.2,0,0,0,0,0,0,0,0,0,0,0,0,0,0,0,0,0,0,0
Co-6.4Al-6.W-2.2Ti,2Ti,"Yan, H. Y. et al. Alloying and the micromechanics of Co-Al-W-X quaternary alloys. Mater. Sci. Eng. A 613, 201–208 (2014).",830,550,,,0.00467,I12,608,85.4,0,6.4,0,6,2.2,0,0,0,0,0,0,0,0,0,0,0,0,0,0,0,0,0,0,0
Co-6.4Al-6.W-2.2Ti,2Ti,"Yan, H. Y. et al. Alloying and the micromechanics of Co-Al-W-X quaternary alloys. Mater. Sci. Eng. A 613, 201–208 (2014).",830,600,,,0.00478,I12,608,85.4,0,6.4,0,6,2.2,0,0,0,0,0,0,0,0,0,0,0,0,0,0,0,0,0,0,0
Co-6.4Al-6.W-2.2Ti,2Ti,"Yan, H. Y. et al. Alloying and the micromechanics of Co-Al-W-X quaternary alloys. Mater. Sci. Eng. A 613, 201–208 (2014).",830,650,,,0.00486,I12,608,85.4,0,6.4,0,6,2.2,0,0,0,0,0,0,0,0,0,0,0,0,0,0,0,0,0,0,0
Co-6.4Al-6.W-2.2Ti,2Ti,"Yan, H. Y. et al. Alloying and the micromechanics of Co-Al-W-X quaternary alloys. Mater. Sci. Eng. A 613, 201–208 (2014).",830,700,,,0.00493,I12,608,85.4,0,6.4,0,6,2.2,0,0,0,0,0,0,0,0,0,0,0,0,0,0,0,0,0,0,0
Co-6.4Al-6.W-2.2Ti,2Ti,"Yan, H. Y. et al. Alloying and the micromechanics of Co-Al-W-X quaternary alloys. Mater. Sci. Eng. A 613, 201–208 (2014).",830,750,,,0.0051,I12,608,85.4,0,6.4,0,6,2.2,0,0,0,0,0,0,0,0,0,0,0,0,0,0,0,0,0,0,0
Co-2.1Ni-2.7W-13.2Ti,Co-13Ti-3W-2Cr,"Yoo, B., Im, H. J., Seol, J. B. & Choi, P. P. On the microstructural evolution and partitioning behavior of L12-structured ??-based Co-Ti-W alloys upon Cr and Al alloying. Intermetallics 104, 97–102 (2019).",900,25,0.3607,0.3587,0.0053,,637,82,2.1,0,0,2.7,13.2,0,0,0,0,0,0,0,0,0,0,0,0,0,0,0,0,0,0,0
Co-3.Al-2.6W-13.5Ti,Co-13Ti-3W-3Al,"Yoo, B., Im, H. J., Seol, J. B. & Choi, P. P. On the microstructural evolution and partitioning behavior of L12-structured ??-based Co-Ti-W alloys upon Cr and Al alloying. Intermetallics 104, 97–102 (2019).",900,25,0.3616,0.3596,0.0057,,635,80.9,0,3,0,2.6,13.5,0,0,0,0,0,0,0,0,0,0,0,0,0,0,0,0,0,0,0
Co-4.2Ni-4.9W-12.7Ti,Co-13Ti-3W-4Cr,"Yoo, B., Im, H. J., Seol, J. B. & Choi, P. P. On the microstructural evolution and partitioning behavior of L12-structured ??-based Co-Ti-W alloys upon Cr and Al alloying. Intermetallics 104, 97–102 (2019).",900,25,0.3608,0.359,0.0049,,638,78.2,4.2,0,0,4.9,12.7,0,0,0,0,0,0,0,0,0,0,0,0,0,0,0,0,0,0,0
Co-5.6Al-2.6W-13.3Ti,Co-13Ti-3W-6Al,"Yoo, B., Im, H. J., Seol, J. B. & Choi, P. P. On the microstructural evolution and partitioning behavior of L12-structured ??-based Co-Ti-W alloys upon Cr and Al alloying. Intermetallics 104, 97–102 (2019).",900,25,0.3617,0.3601,0.004433,,636,78.5,0,5.6,0,2.6,13.3,0,0,0,0,0,0,0,0,0,0,0,0,0,0,0,0,0,0,0
Co-3.1W-14.7Ti,Co-15Ti-3W,"Yoo, B., Im, H. J., Seol, J. B. & Choi, P. P. On the microstructural evolution and partitioning behavior of L12-structured ??-based Co-Ti-W alloys upon Cr and Al alloying. Intermetallics 104, 97–102 (2019).",900,25,0.3615,0.359,0.0069,,634,82.2,0,0,0,3.1,14.7,0,0,0,0,0,0,0,0,0,0,0,0,0,0,0,0,0,0,0
Co-15.Cr-11.Ti,CTC-1,"Zenk, C. H. et al. A novel type of Co–Ti–Cr-base ?/?? superalloys with low mass density. Acta Mater. 135, 244–251 (2017).",900,25,0.35892,0.357,0.005364,,644,74,0,0,15,0,11,0,0,0,0,0,0,0,0,0,0,0,0,0,0,0,0,0,0,0
Co-18.8Ni-9.Al-8.Cr-9.W-0.04B,NC75,"Zenk, C. H. et al. Intermediate Co/Ni-base model superalloys - Thermophysical properties, creep and oxidation. Scr. Mater. 112, 83–86 (2016).",900,25,0.35867,0.35808,0.0011,,646,55.16,18.8,9,8,9,0,0,0,0,0,0,0,0.04,0,0,0,0,0,0,0,0,0,0,0,0
Co-8.7Al-8.Cr-7.9W-0.04B,ERBO-NC100_8Cr,"Zenk, C. H. et al. The role of the base element in ? strengthened cobalt/nickel-base superalloys. Proc. Int. Symp. Superalloys 2016-Janua, 971–980 (2016).",900,25,,,0.00187,,653,75.36,0,8.7,8,7.9,0,0,0,0,0,0,0,0.04,0,0,0,0,0,0,0,0,0,0,0,0
Co-37.5Ni-9.Al-8.Cr-7.3W-0.04B,ERBO-NC50_8Cr,"Zenk, C. H. et al. The role of the base element in ? strengthened cobalt/nickel-base superalloys. Proc. Int. Symp. Superalloys 2016-Janua, 971–980 (2016).",900,25,,,0.00041,,651,38.16,37.5,9,8,7.3,0,0,0,0,0,0,0,0.04,0,0,0,0,0,0,0,0,0,0,0,0
Co-18.8Ni-9.2Al-8.Cr-7.6W-0.04B,ERBO-NC75_8Cr,"Zenk, C. H. et al. The role of the base element in ? strengthened cobalt/nickel-base superalloys. Proc. Int. Symp. Superalloys 2016-Janua, 971–980 (2016).",900,25,,,0.00109,,652,56.41,18.75,9.2,8,7.6,0,0,0,0,0,0,0,0.04,0,0,0,0,0,0,0,0,0,0,0,0
Co-9.9Al-8.8W,WA,"Zenk, C. H., Neumeier, S., Stone, H. J. & Göken, M. Mechanical properties and lattice misfit of ?/?’ strengthened Co-base superalloys in the Co-W-Al-Ti quaternary system. Intermetallics 55, 28–39 (2014).",900,25,,,0.003,(111) peak,666,81.3,0,9.9,0,8.8,0,0,0,0,0,0,0,0,0,0,0,0,0,0,0,0,0,0,0,0
Co-8.4Al-7.5W-1.9Ti,WB,"Zenk, C. H., Neumeier, S., Stone, H. J. & Göken, M. Mechanical properties and lattice misfit of ?/?’ strengthened Co-base superalloys in the Co-W-Al-Ti quaternary system. Intermetallics 55, 28–39 (2014).",900,25,,,0.00399,(111) peak,665,82.2,0,8.4,0,7.5,1.9,0,0,0,0,0,0,0,0,0,0,0,0,0,0,0,0,0,0,0
Co-7.Al-6.1W-3.7Ti,WC,"Zenk, C. H., Neumeier, S., Stone, H. J. & Göken, M. Mechanical properties and lattice misfit of ?/?’ strengthened Co-base superalloys in the Co-W-Al-Ti quaternary system. Intermetallics 55, 28–39 (2014).",900,25,,,0.0046,(111) peak,663,83.2,0,7,0,6.1,3.7,0,0,0,0,0,0,0,0,0,0,0,0,0,0,0,0,0,0,0
Co-4.5Al-4.1W-6.1Ti,WD,"Zenk, C. H., Neumeier, S., Stone, H. J. & Göken, M. Mechanical properties and lattice misfit of ?/?’ strengthened Co-base superalloys in the Co-W-Al-Ti quaternary system. Intermetallics 55, 28–39 (2014).",900,25,,,0.00668,(111) peak,661,85.3,0,4.5,0,4.1,6.1,0,0,0,0,0,0,0,0,0,0,0,0,0,0,0,0,0,0,0
Co-2.8Al-2.5W-8.5Ti,WE,"Zenk, C. H., Neumeier, S., Stone, H. J. & Göken, M. Mechanical properties and lattice misfit of ?/?’ strengthened Co-base superalloys in the Co-W-Al-Ti quaternary system. Intermetallics 55, 28–39 (2014).",900,25,,,0.0065,(111) peak,659,86.2,0,2.8,0,2.5,8.5,0,0,0,0,0,0,0,0,0,0,0,0,0,0,0,0,0,0,0
Co-1.4Al-1.3W-10.3Ti,WF,"Zenk, C. H., Neumeier, S., Stone, H. J. & Göken, M. Mechanical properties and lattice misfit of ?/?’ strengthened Co-base superalloys in the Co-W-Al-Ti quaternary system. Intermetallics 55, 28–39 (2014).",900,25,,,0.00688,(111) peak,657,87,0,1.4,0,1.3,10.3,0,0,0,0,0,0,0,0,0,0,0,0,0,0,0,0,0,0,0
Co-12.2Ti,WG,"Zenk, C. H., Neumeier, S., Stone, H. J. & Göken, M. Mechanical properties and lattice misfit of ?/?’ strengthened Co-base superalloys in the Co-W-Al-Ti quaternary system. Intermetallics 55, 28–39 (2014).",900,25,,,0.0073,(111) peak,655,87.8,0,0,0,0,12.2,0,0,0,0,0,0,0,0,0,0,0,0,0,0,0,0,0,0,0
Co-30.Ni-4.1Al-12.Cr-2.W-4.9Ti-1.Ta-1.6Mo-0.4Si-0.1Hf-0.07C-0.01Zr-0.09B,4Al-4.9Ti,"Zhang, Y. Y. et al. Microstructure Evolution of Multicomponent ??-Strengthened Co-Based Superalloy at 750 °C and 1000 °C with Different Al and Ti Contents. Metall. Mater. Trans. A Phys. Metall. Mater. Sci. 51, 1755–1770 (2020).",1000,25,0.36169,0.35975,0.005378,,668,43.83,30.04,4.08,11.95,1.98,4.85,1.04,0,0,1.55,0.07,0.01,0.09,0,0,0.41,0,0,0.1,0,0,0,0,0,0
Co-30.1Ni-5.6Al-11.9Cr-2.1W-4.3Ti-1.Ta-1.6Mo-0.4Si-0.1Hf-0.07C-0.01Zr-0.09B,5.5Al-5.2Ti,"Zhang, Y. Y. et al. Microstructure Evolution of Multicomponent ??-Strengthened Co-Based Superalloy at 750 °C and 1000 °C with Different Al and Ti Contents. Metall. Mater. Trans. A Phys. Metall. Mater. Sci. 51, 1755–1770 (2020).",1000,25,0.3612,0.3594,0.004996,,669,42.795,30.1,5.59,11.89,2.1,4.31,0.95,0,0,1.6,0.071,0.009,0.085,0,0,0.39,0,0,0.11,0,0,0,0,0,0
Co-30.1Ni-7.1Al-12.1Cr-2.W-3.5Ti-1.Ta-1.3Mo-0.4Si-0.1Hf-0.08C-0.01Zr-0.09B,7Al-3.5Ti,"Zhang, Y. Y. et al. Microstructure Evolution of Multicomponent ??-Strengthened Co-Based Superalloy at 750 °C and 1000 °C with Different Al and Ti Contents. Metall. Mater. Trans. A Phys. Metall. Mater. Sci. 51, 1755–1770 (2020).",1000,25,0.35985,0.35857,0.003563,,670,42.246,30.08,7.1,12.1,2.04,3.47,1.03,0,0,1.26,0.08,0.009,0.085,0,0,0.39,0,0,0.11,0,0,0,0,0,0
Co-8.Al-7.1W-4.2Ti-1.1Ta,Zhou TaTi,"Zhou, H., Li, L., Antonov, S. & Feng, Q. Sub/micro-structural evolution of a Co–Al–W–Ta–Ti single crystal superalloy during creep at 900 °C and 420 MPa. Mater. Sci. Eng. A (2020) doi:10.1016/j.msea.2019.138791.",900,900,0.3649,0.3615,0.0095,,740,79.61,0,7.98,0,7.08,4.22,1.11,0,0,0,0,0,0,0,0,0,0,0,0,0,0,0,0,0,0
Co-8.Al-7.1W-4.2Ti-1.1Ta,Zhou TaTi,"Zhou, H., Li, L., Antonov, S. & Feng, Q. Sub/micro-structural evolution of a Co–Al–W–Ta–Ti single crystal superalloy during creep at 900 °C and 420 MPa. Mater. Sci. Eng. A (2020) doi:10.1016/j.msea.2019.138791.",900,1000,,,0.0044,(004) peak,740,79.61,0,7.98,0,7.08,4.22,1.11,0,0,0,0,0,0,0,0,0,0,0,0,0,0,0,0,0,0
Co-12.Ti,Co-12Ti,"Im, H. J. et al. Effects of Mo on the mechanical behavior of ?/??-strengthened Co-Ti-based alloys. Acta Mater. 197, 69–80 (2020).",800,25,,,0.012,,213,88,0,0,0,0,12,0,0,0,0,0,0,0,0,0,0,0,0,0,0,0,0,0,0,0
Co-12.Ti-4.Mo,Co-12Ti-4Mo,"Im, H. J. et al. Effects of Mo on the mechanical behavior of ?/??-strengthened Co-Ti-based alloys. Acta Mater. 197, 69–80 (2020).",800,25,,,0.01,,214,84,0,0,0,0,12,0,0,0,4,0,0,0,0,0,0,0,0,0,0,0,0,0,0,0
Co-10.Ni-10.Al-7.5W,Co-10Ni-10Al-7.5W,"Shinagawa, K. et al. Phase equilibria and microstructure on ?? phase in Co-Ni-Al-W system. Mater. Trans. 49, 1474–1479 (2008).",900,25,0.3593,0.3578,0.004184,,457,72.5,10,10,0,7.5,0,0,0,0,0,0,0,0,0,0,0,0,0,0,0,0,0,0,0,0
Co-30.Ni-10.Al-7.5W,Co-30Ni-10Al-7.5W,"Shinagawa, K. et al. Phase equilibria and microstructure on ?? phase in Co-Ni-Al-W system. Mater. Trans. 49, 1474–1479 (2008).",900,25,0.3587,0.3576,0.003071,,464,52.5,30,10,0,7.5,0,0,0,0,0,0,0,0,0,0,0,0,0,0,0,0,0,0,0,0
Co-50.Ni-10.Al-7.5W,Co-50Ni-10Al-7.5W,"Shinagawa, K. et al. Phase equilibria and microstructure on ?? phase in Co-Ni-Al-W system. Mater. Trans. 49, 1474–1479 (2008).",900,25,0.3582,0.3573,0.002516,,800,32.5,50,10,0,7.5,0,0,0,0,0,0,0,0,0,0,0,0,0,0,0,0,0,0,0,0
Co-70.Ni-10.Al-7.5W,Co-70Ni-10Al-7.5W,"Shinagawa, K. et al. Phase equilibria and microstructure on ?? phase in Co-Ni-Al-W system. Mater. Trans. 49, 1474–1479 (2008).",900,25,0.3579,0.3572,0.001958,,802,12.5,70,10,0,7.5,0,0,0,0,0,0,0,0,0,0,0,0,0,0,0,0,0,0,0,0
Co-12.0Ti-4.0Mo,CoTiMo,"Im, H. J., Choi, W. S., Ryou, K. H., Seol, J. B., Kang, T. H., Ko, W. S., & Choi, P. P. (2021). Enhanced microstructural stability of ?/??-strengthened Co-Ti-Mo-based alloys through Al additions. Acta Materialia, 214. https://doi.org/10.1016/j.actamat.2021.117012",800,25,0.3605,0.3571,0.01,,829,84,0,0,0,0,12,0,0,0,4,0,0,0,0,0,0,0,0,0,0,0,0,0,0,0
Co-2.Al-12.0Ti-4.0Mo,"""+""2Al","Im, H. J., Choi, W. S., Ryou, K. H., Seol, J. B., Kang, T. H., Ko, W. S., & Choi, P. P. (2021). Enhanced microstructural stability of ?/??-strengthened Co-Ti-Mo-based alloys through Al additions. Acta Materialia, 214. https://doi.org/10.1016/j.actamat.2021.117013",800,25,0.3599,0.3571,0.008,,830,82,0,2,0,0,12,0,0,0,4,0,0,0,0,0,0,0,0,0,0,0,0,0,0,0
Co-4.Al-12.0Ti-4.0Mo,"""+""4Al","Im, H. J., Choi, W. S., Ryou, K. H., Seol, J. B., Kang, T. H., Ko, W. S., & Choi, P. P. (2021). Enhanced microstructural stability of ?/??-strengthened Co-Ti-Mo-based alloys through Al additions. Acta Materialia, 214. https://doi.org/10.1016/j.actamat.2021.117014",800,25,0.3615,0.3606,0.003,,831,80,0,4,0,0,12,0,0,0,4,0,0,0,0,0,0,0,0,0,0,0,0,0,0,0
Co-2.Al-10.0Ti-4.0Mo,10Ti+2Al,"Im, H. J., Choi, W. S., Ryou, K. H., Seol, J. B., Kang, T. H., Ko, W. S., & Choi, P. P. (2021). Enhanced microstructural stability of ?/??-strengthened Co-Ti-Mo-based alloys through Al additions. Acta Materialia, 214. https://doi.org/10.1016/j.actamat.2021.117015",800,25,0.3604,0.358,0.007,,832,84,0,2,0,0,10,0,0,0,4,0,0,0,0,0,0,0,0,0,0,0,0,0,0,0
Co-4.Al-8.0Ti-4.0Mo,8Ti+4Al,"Im, H. J., Choi, W. S., Ryou, K. H., Seol, J. B., Kang, T. H., Ko, W. S., & Choi, P. P. (2021). Enhanced microstructural stability of ?/??-strengthened Co-Ti-Mo-based alloys through Al additions. Acta Materialia, 214. https://doi.org/10.1016/j.actamat.2021.117016",800,25,0.3604,0.3587,0.005,,833,84,0,4,0,0,8,0,0,0,4,0,0,0,0,0,0,0,0,0,0,0,0,0,0,0
Co-34.6Ni-1.7Fe-4.3Al-19.5Cr-1.0Ti-1.9Nb-4.8Mo-0.70C,Co-Ni-based superalloy,"Li, C., Teng, J., Yang, B., Ye, X., Liu, J., & Li, Y. (2021). Correlation between microstructure and mechanical properties of novel Co-Ni-based powder metallurgy superalloy. Materials Characterization, 181. https://doi.org/10.1016/j.matchar.2021.111480",800,25,0.3595,0.36,-0.00139,"Aged at 800C for 3h, Powder Metallurgy",843,31.5,34.6,4.3,19.5,0,1,0,1.9,0,4.8,0.7,0,0,0,0,0,1.7,0,0,0,0,0,0,0,0
Co-31.0Ni-10.1Al-2.1Ta-5.1Mo,0Ti,"Mukhopadhyay, S., Pandey, P., Baler, N., Biswas, K., Makineni, S. K., & Chattopadhyay, K. (2021). The role of Ti addition on the evolution and stability of ?/?? microstructure in a Co-30Ni-10Al-5Mo-2Ta alloy. Acta Materialia, 208, 116736. https://doi.org/10.1016/j.actamat.2021.116736",,25,,,0.0056,,845,51.7,31,10.1,0,0,0,2.1,0,0,5.1,0,0,0,0,0,0,0,0,0,0,0,0,0,0,0
Co-32.0Ni-9.9Al-1.4Ti-1.7Ta-4.6Mo,2Ti,"Mukhopadhyay, S., Pandey, P., Baler, N., Biswas, K., Makineni, S. K., & Chattopadhyay, K. (2021). The role of Ti addition on the evolution and stability of ?/?? microstructure in a Co-30Ni-10Al-5Mo-2Ta alloy. Acta Materialia, 208, 116736. https://doi.org/10.1016/j.actamat.2021.116737",,25,,,0.0048,,846,50.4,32,9.9,0,0,1.4,1.7,0,0,4.6,0,0,0,0,0,0,0,0,0,0,0,0,0,0,0
Co-30.6Ni-9.2Al-3.2Ti-2.1Ta-5.1Mo,3Ti,"Mukhopadhyay, S., Pandey, P., Baler, N., Biswas, K., Makineni, S. K., & Chattopadhyay, K. (2021). The role of Ti addition on the evolution and stability of ?/?? microstructure in a Co-30Ni-10Al-5Mo-2Ta alloy. Acta Materialia, 208, 116736. https://doi.org/10.1016/j.actamat.2021.116738",,25,,,0.0042,,847,49.8,30.6,9.2,0,0,3.2,2.1,0,0,5.1,0,0,0,0,0,0,0,0,0,0,0,0,0,0,0
Co-30.5Ni-9.3Al-3.9Ti-2.2Ta-5.0Mo,4Ti,"Mukhopadhyay, S., Pandey, P., Baler, N., Biswas, K., Makineni, S. K., & Chattopadhyay, K. (2021). The role of Ti addition on the evolution and stability of ?/?? microstructure in a Co-30Ni-10Al-5Mo-2Ta alloy. Acta Materialia, 208, 116736. https://doi.org/10.1016/j.actamat.2021.116739",,25,,,0.0028,,848,49.1,30.5,9.3,0,0,3.9,2.2,0,0,5,0,0,0,0,0,0,0,0,0,0,0,0,0,0,0
Co-29.8Ni-9.4Al-12.8Cr-3.7Ti-2.0Nb,10Al12Cr4Ti,"Pandey, P., Mazumder, N., Singh, M. P., Patil, C., Sharma, A., Makineni, S. K., Banerjee, D., & Chattopadhyay, K. (2021). Design of low mass density ?/?? CoNi-based superalloys with promising high-temperature mechanical properties. Physical Review Materials, 5(9). https://doi.org/10.1103/PhysRevMaterials.5.093607",900,25,0.35699,0.35962,-0.0073,,863,42.3,29.8,9.4,12.8,0,3.7,0,2,0,0,0,0,0,0,0,0,0,0,0,0,0,0,0,0,0
Co-30.2Ni-9.8Al-4.0W-3.9Ti-1.9Ta,4W2Ta,"Qu, S., Li, Y., Tong, M., Wang, C., & Yang, Y. (2021). Effects of 1 at.% Ta substitution for 1 at.% W on the coarsening kinetics and deformation behavior of ??-strengthened CoNi-base superalloys. Materials Science and Engineering A, 823. https://doi.org/10.1016/j.msea.2021.141776",900,25,,,0.00418,,866,50.12,30.2,9.83,0,4.02,3.93,1.9,0,0,0,0,0,0,0,0,0,0,0,0,0,0,0,0,0,0
Co-30.4Ni-9.7Al-2.1Ta-4.7Mo,30Ni2Ta,"Singh, M. P., Olu, E. F., Pandey, P., & Chattopadhyay, K. (2021). Thermophysical and magnetic properties of Co-Ni-Mo-Al-Ta class of tungsten free Co-based superalloys. Journal of Alloys and Compounds, 879. https://doi.org/10.1016/j.jallcom.2021.160379",900,25,0.3552,0.3532,0.005647,,875,53.1,30.4,9.7,0,0,0,2.1,0,0,4.7,0,0,0,0,0,0,0,0,0,0,0,0,0,0,0
Co-30.5Ni-9.7Al-1.9Ti-2.1Ta-4.8Mo,30Ni2Ta2Ti,"Singh, M. P., Olu, E. F., Pandey, P., & Chattopadhyay, K. (2021). Thermophysical and magnetic properties of Co-Ni-Mo-Al-Ta class of tungsten free Co-based superalloys. Journal of Alloys and Compounds, 879. https://doi.org/10.1016/j.jallcom.2021.160380",900,25,0.3564,0.3547,0.004781,,383,51,30.5,9.7,0,0,1.9,2.1,0,0,4.8,0,0,0,0,0,0,0,0,0,0,0,0,0,0,0
Co-30.2Ni-9.8Al-2.0Cr-2.0Ti-1.9Ta-4.6Mo,30Ni2Ta2Ti2Cr,"Singh, M. P., Olu, E. F., Pandey, P., & Chattopadhyay, K. (2021). Thermophysical and magnetic properties of Co-Ni-Mo-Al-Ta class of tungsten free Co-based superalloys. Journal of Alloys and Compounds, 879. https://doi.org/10.1016/j.jallcom.2021.160381",900,25,0.3561,0.3547,0.003939,,877,49.5,30.2,9.8,2,0,2,1.9,0,0,4.6,0,0,0,0,0,0,0,0,0,0,0,0,0,0,0
