Repository: BrandonOhl/ML-Creep-Prediction

# ML-Creep-Prediction

# Run "Final ML program-Mar2023.ipynb"

# "ML-Co-input_xx" files are the input data files that are imported into the program.

# "alloy data compilation_UpdateMar2023" is the original database values as entered, which was split into the individual data input files.

# "Master Property Sheet" are the training dataset properties reported by the program after running it.

# "new_prediction_composition.csv" is the new data that the program will try to predict/validate. If property values are known for a given  stress/temperature, the program will pull those values.

File: ML-Co-input_solvus_only.csv (part 2 of 6)
Co-7.9Al-9.1W-2.1Ti-0.04B,9W-2Ti-0.04B,"Bauer, A., Neumeier, S., Pyczak, F., Singer, R. F., & Göken, M. (2012). Creep properties of different ?’-strengthened Co-base superalloys. Materials Science and Engineering A, 550, 333–341. https://doi.org/10.1016/j.msea.2012.04.099",1075,1413,1438,56,80.86,0,7.9,0,9.1,2.1,0,0,0,0,0,0,0.04,0,0,0,0,0,0,0,0,0,0,0,0
Co-8.4Al-9.6W-2.2Ti-0.12B,9W-2Ti-0.12B,"Bauer, A., Neumeier, S., Pyczak, F., Singer, R. F., & Göken, M. (2012). Creep properties of different ?’-strengthened Co-base superalloys. Materials Science and Engineering A, 550, 333–341. https://doi.org/10.1016/j.msea.2012.04.100",1080,1414,1434,57,79.68,0,8.4,0,9.6,2.2,0,0,0,0,0,0,0.12,0,0,0,0,0,0,0,0,0,0,0,0
Co-8.Al-9.3W-2.1V-0.04B,9W-2V-0.04B,"Bauer, A., Neumeier, S., Pyczak, F., Singer, R. F., & Göken, M. (2012). Creep properties of different ?’-strengthened Co-base superalloys. Materials Science and Engineering A, 550, 333–341. https://doi.org/10.1016/j.msea.2012.04.101",1016,1430,1456,58,80.56,0,8,0,9.3,0,0,0,2.1,0,0,0,0.04,0,0,0,0,0,0,0,0,0,0,0,0
Co-8.1Al-2.Cr-9.4W-0.04B,9W-2Cr-0.04B,"Bauer, A., Neumeier, S., Pyczak, F., Singer, R. F., & Göken, M. (2012). Creep properties of different ?’-strengthened Co-base superalloys. Materials Science and Engineering A, 550, 333–341. https://doi.org/10.1016/j.msea.2012.04.102",975,1439,1464,59,80.46,0,8.1,2,9.4,0,0,0,0,0,0,0,0.04,0,0,0,0,0,0,0,0,0,0,0,0
Co-17.2Ni-7.8Al-21.8Cr-2.6Ti,201c,"Christofidou, K. A. et al. The microstructure and hardness of Ni-Co-Al-Ti-Cr quinary alloys. J. Alloys Compd. (2016) doi:10.1016/j.jallcom.2016.07.159.",899,1311,1401,153,50.6,17.2,7.8,21.8,0,2.6,0,0,0,0,0,0,0,0,0,0,0,0,0,0,0,0,0,0,0
Co-29.Ni-12.1Al-0.Cr-5.8W-2.2Ti-2.7Ta-0.1B,L24-0Cr,"Chung, D.-W. W. et al. Effects of Cr on the properties of multicomponent cobalt-based superalloys with ultra high ?? volume fraction. J. Alloys Compd. 832, 154790 (2020).",1225,1337,1399,155,48.1,29,12.1,0,5.8,2.24,2.66,0,0,0,0,0,0.1,0,0,0,0,0,0,0,0,0,0,0,0
Co-29.2Ni-11.1Al-4.1Cr-5.7W-2.Ti-2.3Ta-0.1B,L24-4Cr,"Chung, D.-W. W. et al. Effects of Cr on the properties of multicomponent cobalt-based superalloys with ultra high ?? volume fraction. J. Alloys Compd. 832, 154790 (2020).",1188,1318,1390,156,45.5,29.2,11.1,4.1,5.68,2.04,2.28,0,0,0,0,0,0.1,0,0,0,0,0,0,0,0,0,0,0,0
Co-29.5Ni-10.5Al-8.Cr-5.1W-1.9Ti-2.7Ta-0.1B,L24-8Cr,"Chung, D.-W. W. et al. Effects of Cr on the properties of multicomponent cobalt-based superalloys with ultra high ?? volume fraction. J. Alloys Compd. 832, 154790 (2020).",1152,1308,1380,158,42.2,29.5,10.5,8.02,5.14,1.85,2.69,0,0,0,0,0,0.1,0,0,0,0,0,0,0,0,0,0,0,0
Co-28.9Ni-10.1Al-12.5Cr-5.1W-1.9Ti-2.3Ta-0.1B,L24-12Cr,"Chung, D.-W. W. et al. Effects of Cr on the properties of multicomponent cobalt-based superalloys with ultra high ?? volume fraction. J. Alloys Compd. 832, 154790 (2020).",1118,1299,1368,157,39.15,28.9,10.1,12.5,5.09,1.86,2.3,0,0,0,0,0,0.1,0,0,0,0,0,0,0,0,0,0,0,0
Co-40.Ni-10.Al-10.Cr-7.5W-3.Ta-0.06C-0.06B,3Ta,"Costa, A. M. S. et al. Effect of Ta and Nb additions in arc-melted Co-Ni-based superalloys: Microstructural and mechanical properties. Mater. Sci. Eng. A 730, 66–72 (2018)",1143,,1378,163,29.38,40,10,10,7.5,0,3,0,0,0,0.06,0,0.06,0,0,0,0,0,0,0,0,0,0,0,0
Co-40.Ni-10.Al-10.Cr-7.5W-3.Nb-0.06C-0.06B,3Nb,"Costa, A. M. S. et al. Effect of Ta and Nb additions in arc-melted Co-Ni-based superalloys: Microstructural and mechanical properties. Mater. Sci. Eng. A 730, 66–72 (2018)",1100,,1378,164,29.38,40,10,10,7.5,0,0,3,0,0,0.06,0,0.06,0,0,0,0,0,0,0,0,0,0,0,0
Co-6.8Al-8.9W-4.3V,60-6.7Al-8.9W-4.1Ti,"Ding, X. F., Mi, T., Xue, F., Zhou, H. J. & Wang, M. L. Microstructure formation in ?-?? Co-Al-W-Ti alloys during directional solidification. J. Alloys Compd. 599, 159–163 (2014).",1100,1419,1427,165,80.06,0,6.76,0,8.89,0,0,0,4.29,0,0,0,0,0,0,0,0,0,0,0,0,0,0,0,0
Co-8.8Al-7.6W-1.9Ta,alloy2,"Epishin, A. et al. Interdiffusion in the Face-Centered Cubic Phase of the Co-Al-W-Ta System Between 1090 and 1240 °C. J. Phase Equilibria Diffus. 39, 176–185 (2018)",1085,1379,1448,168,81.8,0,8.75,0,7.56,0,1.89,0,0,0,0,0,0,0,0,0,0,0,0,0,0,0,0,0,0
Co-15.9Ni-13.6Al-19.W-0.7Ta-0.6Mo-0.3Re,alloy1,"Epishin, A. I. et al. Thermal stability of the structure of a heat-resistant cobalt alloy hardened with intermetallic ?’-phase precipitates. Russ. Metall. 2016, 286–291 (2016).",1005,1389,1439,169,49.9,15.9,13.6,0,19,0,0.7,0,0,0.6,0,0,0,0,0.3,0,0,0,0,0,0,0,0,0,0
Co-9.Al-8.W-4.Ta,Q12,"Epishin, A., Petrushin, N., Nolze, G., Gerstein, G. & Maier, H. J. Investigation of the ??-Strengthened Quaternary Co-Based Alloys Co-Al-W-Ta. Metall. Mater. Trans. A Phys. Metall. Mater. Sci. 49, 4042–4057 (2018).",1128,1340,1413,182,79,0,9,0,8,0,4,0,0,0,0,0,0,0,0,0,0,0,0,0,0,0,0,0,0
Co-9.Al-10.W-4.Ta,Q6,"Epishin, A., Petrushin, N., Nolze, G., Gerstein, G. & Maier, H. J. Investigation of the ??-Strengthened Quaternary Co-Based Alloys Co-Al-W-Ta. Metall. Mater. Trans. A Phys. Metall. Mater. Sci. 49, 4042–4057 (2018).",1128,1351,1407,176,77,0,9,0,10,0,4,0,0,0,0,0,0,0,0,0,0,0,0,0,0,0,0,0,0
Co-7.Al-10.W-4.Ta,Q10,"Epishin, A., Petrushin, N., Nolze, G., Gerstein, G. & Maier, H. J. Investigation of the ??-Strengthened Quaternary Co-Based Alloys Co-Al-W-Ta. Metall. Mater. Trans. A Phys. Metall. Mater. Sci. 49, 4042–4057 (2018).",1126,1352,1412,180,79,0,7,0,10,0,4,0,0,0,0,0,0,0,0,0,0,0,0,0,0,0,0,0,0
Co-9.Al-12.W-2.Ta,Q3,"Epishin, A., Petrushin, N., Nolze, G., Gerstein, G. & Maier, H. J. Investigation of the ??-Strengthened Quaternary Co-Based Alloys Co-Al-W-Ta. Metall. Mater. Trans. A Phys. Metall. Mater. Sci. 49, 4042–4057 (2018).",1115,1366,1435,173,77,0,9,0,12,0,2,0,0,0,0,0,0,0,0,0,0,0,0,0,0,0,0,0,0
Co-9.Al-10.W-2.Ta,Q0,"Epishin, A., Petrushin, N., Nolze, G., Gerstein, G. & Maier, H. J. Investigation of the ??-Strengthened Quaternary Co-Based Alloys Co-Al-W-Ta. Metall. Mater. Trans. A Phys. Metall. Mater. Sci. 49, 4042–4057 (2018).",1114,1380,1444,170,79,0,9,0,10,0,2,0,0,0,0,0,0,0,0,0,0,0,0,0,0,0,0,0,0
Co-7.Al-12.W-2.Ta,Q8,"Epishin, A., Petrushin, N., Nolze, G., Gerstein, G. & Maier, H. J. Investigation of the ??-Strengthened Quaternary Co-Based Alloys Co-Al-W-Ta. Metall. Mater. Trans. A Phys. Metall. Mater. Sci. 49, 4042–4057 (2018).",1112,1380,1446,178,79,0,7,0,12,0,2,0,0,0,0,0,0,0,0,0,0,0,0,0,0,0,0,0,0
Co-11.Al-10.W-2.Ta,Q2,"Epishin, A., Petrushin, N., Nolze, G., Gerstein, G. & Maier, H. J. Investigation of the ??-Strengthened Quaternary Co-Based Alloys Co-Al-W-Ta. Metall. Mater. Trans. A Phys. Metall. Mater. Sci. 49, 4042–4057 (2018).",1106,1373,1428,172,77,0,11,0,10,0,2,0,0,0,0,0,0,0,0,0,0,0,0,0,0,0,0,0,0
Co-11.Al-8.W-2.Ta,Q7,"Epishin, A., Petrushin, N., Nolze, G., Gerstein, G. & Maier, H. J. Investigation of the ??-Strengthened Quaternary Co-Based Alloys Co-Al-W-Ta. Metall. Mater. Trans. A Phys. Metall. Mater. Sci. 49, 4042–4057 (2018).",1104,1365,1435,177,79,0,11,0,8,0,2,0,0,0,0,0,0,0,0,0,0,0,0,0,0,0,0,0,0
Co-9.Al-8.W-2.Ta,Q4,"Epishin, A., Petrushin, N., Nolze, G., Gerstein, G. & Maier, H. J. Investigation of the ??-Strengthened Quaternary Co-Based Alloys Co-Al-W-Ta. Metall. Mater. Trans. A Phys. Metall. Mater. Sci. 49, 4042–4057 (2018).",1085,1377,1448,174,81,0,9,0,8,0,2,0,0,0,0,0,0,0,0,0,0,0,0,0,0,0,0,0,0
Co-11.Al-5.9W-2.6Ta,Q14,"Epishin, A., Petrushin, N., Nolze, G., Gerstein, G. & Maier, H. J. Investigation of the ??-Strengthened Quaternary Co-Based Alloys Co-Al-W-Ta. Metall. Mater. Trans. A Phys. Metall. Mater. Sci. 49, 4042–4057 (2018).",1083,1346,1425,184,80.5,0,11,0,5.9,0,2.6,0,0,0,0,0,0,0,0,0,0,0,0,0,0,0,0,0,0
Co-9.Al-12.W-0.Ta,Q11,"Epishin, A., Petrushin, N., Nolze, G., Gerstein, G. & Maier, H. J. Investigation of the ??-Strengthened Quaternary Co-Based Alloys Co-Al-W-Ta. Metall. Mater. Trans. A Phys. Metall. Mater. Sci. 49, 4042–4057 (2018).",1080,1439,1474,181,79,0,9,0,12,0,0,0,0,0,0,0,0,0,0,0,0,0,0,0,0,0,0,0,0
Co-13.3Al-3.9W-3.2Ta,Q13,"Epishin, A., Petrushin, N., Nolze, G., Gerstein, G. & Maier, H. J. Investigation of the ??-Strengthened Quaternary Co-Based Alloys Co-Al-W-Ta. Metall. Mater. Trans. A Phys. Metall. Mater. Sci. 49, 4042–4057 (2018).",1080,1306,1398,183,79.6,0,13.3,0,3.9,0,3.2,0,0,0,0,0,0,0,0,0,0,0,0,0,0,0,0,0,0
Co-7.Al-10.W-2.Ta,Q1,"Epishin, A., Petrushin, N., Nolze, G., Gerstein, G. & Maier, H. J. Investigation of the ??-Strengthened Quaternary Co-Based Alloys Co-Al-W-Ta. Metall. Mater. Trans. A Phys. Metall. Mater. Sci. 49, 4042–4057 (2018).",1073,1391,1455,171,81,0,7,0,10,0,2,0,0,0,0,0,0,0,0,0,0,0,0,0,0,0,0,0,0
Co-11.Al-10.W-0.Ta,Q9,"Epishin, A., Petrushin, N., Nolze, G., Gerstein, G. & Maier, H. J. Investigation of the ??-Strengthened Quaternary Co-Based Alloys Co-Al-W-Ta. Metall. Mater. Trans. A Phys. Metall. Mater. Sci. 49, 4042–4057 (2018).",1055,1437,1467,179,79,0,11,0,10,0,0,0,0,0,0,0,0,0,0,0,0,0,0,0,0,0,0,0,0
Co-9.Al-10.W-0.Ta,Q5,"Epishin, A., Petrushin, N., Nolze, G., Gerstein, G. & Maier, H. J. Investigation of the ??-Strengthened Quaternary Co-Based Alloys Co-Al-W-Ta. Metall. Mater. Trans. A Phys. Metall. Mater. Sci. 49, 4042–4057 (2018).",1034,1449,1482,175,81,0,9,0,10,0,0,0,0,0,0,0,0,0,0,0,0,0,0,0,0,0,0,0,0
Co-30.8Ni-9.5Al-4.4W-3.8Ti-2.7Ta,CoNi-5,"Fan, Z. et al. Plastic deformation behaviors and mechanical properties of advanced single crystalline CoNi-base superalloys. Mater. Sci. Eng. A 748, 267–274 (2019).",1247,,,185,48.8,30.8,9.5,0,4.4,3.8,2.7,0,0,0,0,0,0,0,0,0,0,0,0,0,0,0,0,0,0
Co-31.2Ni-9.5Al-7.2W-2.8Ti-1.8Ta,CoNi-2,"Fan, Z. et al. The temperature dependence of high-temperature strength and deformation mechanism in a single crystal CoNi-base superalloy. Mater. Sci. Eng. A 735, 114–120 (2018).",1236,,,186,47.5,31.2,9.5,0,7.2,2.8,1.8,0,0,0,0,0,0,0,0,0,0,0,0,0,0,0,0,0,0
Co-30.5Ni-9.6Al-7.1W,CoNi-1,"Fan, Z. et al. The temperature dependence of high-temperature strength and deformation mechanism in a single crystal CoNi-base superalloy. Mater. Sci. Eng. A 735, 114–120 (2018).",1049,,,187,52.8,30.5,9.6,0,7.1,0,0,0,0,0,0,0,0,0,0,0,0,0,0,0,0,0,0,0,0
Co-11.7Al-9.W-2.1Ti-1.7Ta,Co-12Al-10W-2Ti-2Ta,"Ferreras, R. C., Gálvez Díaz-Rubio, F. & Campos Gómez, M. TESIS DOCTORAL Design of high temperature cobalt-based alloys processed by powder metallurgy route Autor.",712,1100,1372,193,75.49,0,11.65,0,9.03,2.14,1.69,0,0,0,0,0,0,0,0,0,0,0,0,0,0,0,0,0,0
Co-13.7Al-7.7W,Co-12Al-10W,"Ferreras, R. C., Gálvez Díaz-Rubio, F. & Campos Gómez, M. TESIS DOCTORAL Design of high temperature cobalt-based alloys processed by powder metallurgy route Autor.",710,1010,1443,194,78.63,0,13.66,0,7.71,0,0,0,0,0,0,0,0,0,0,0,0,0,0,0,0,0,0,0,0
Co-37.6Ni-8.9Al-15.8Cr-2.8W-1.8Ti-0.5Ta-0.14C-0.03Zr-0.05B,CoEXP,"Forsik, S. A. J. et al. Recent Developments in the Design of Next Generation ??-Strengthened Cobalt–Nickel Superalloys. in 847–856 (2020). doi:10.1007/978-3-030-51834-9_83.",1060,1363,1428,764,32.38,37.6,8.9,15.8,2.8,1.8,0.5,0,0,0,0.14,0.03,0.05,0,0,0,0,0,0,0,0,0,0,0,0
Co-32.Ni-6.Al-12.Cr-3.W-2.5Ti-1.5Ta-0.4Si-0.1Hf-0.08C-0.01Zr-0.08B,CoWAlloy1,"Freund, L. P. et al. High temperature properties and fatigue strength of novel wrought ?/?? Co-base superalloys. J. Mater. Res. 32, 4475–4482 (2017).",1070,1305,,195,42.33,32,6,12,3,2.5,1.5,0,0,0,0.08,0.01,0.08,0,0,0.4,0,0,0.1,0,0,0,0,0,0
Co-31.8Ni-8.7Al-12.6Cr-4.7W-0.3Ti-0.2Ta-0.4Si-0.1Hf-0.08C-0.01Zr-0.08B,CoWAlloy2,"Freund, L. P. et al. High temperature properties and fatigue strength of novel wrought ?/?? Co-base superalloys. J. Mater. Res. 32, 4475–4482 (2017).",1030,1365,,196,41.03,31.8,8.7,12.6,4.7,0.3,0.2,0,0,0,0.08,0.01,0.08,0,0,0.4,0,0,0.1,0,0,0,0,0,0
Co-32.Ni-9.Al-12.Cr-5.W-0.3Ti-0.2Ta-1.Mo-0.4Si-0.1Hf-0.08C-0.01Zr-0.08B,CoWAlloy3,"Freund, L. P. et al. The grain boundary pinning effect of the ? phase in an advanced polycrystalline ?/?? Co-base superalloy. J. Alloys Compd. 753, 333–342 (2018).",1006,,,198,39.83,32,9,12,5,0.3,0.2,0,0,1,0.08,0.01,0.08,0,0,0.4,0,0,0.1,0,0,0,0,0,0
Co-29.7Ni-9.1Al-12.4Cr-1.3W-3.7Nb,1W4Nb,"Fu, H. et al. Microstructure and Properties Evolution of Co-Al-W-Ni-Cr Superalloys by Molybdenum and Niobium Substitutions for Tungsten. Metall. Mater. Trans. A Phys. Metall. Mater. Sci. 51, 299–308 (2020).",1035,1274,1370,205,43.83,29.69,9.05,12.43,1.26,0,0,3.74,0,0,0,0,0,0,0,0,0,0,0,0,0,0,0,0,0
Co-29.9Ni-8.7Al-12.1Cr-3.1W-1.8Nb,3W2Nb,"Fu, H. et al. Microstructure and Properties Evolution of Co-Al-W-Ni-Cr Superalloys by Molybdenum and Niobium Substitutions for Tungsten. Metall. Mater. Trans. A Phys. Metall. Mater. Sci. 51, 299–308 (2020).",1005,1342,1403,204,44.41,29.89,8.69,12.11,3.09,0,0,1.81,0,0,0,0,0,0,0,0,0,0,0,0,0,0,0,0,0
Co-29.9Ni-9.Al-12.2Cr-4.1W-1.Nb,4W1Nb,"Fu, H. et al. Microstructure and Properties Evolution of Co-Al-W-Ni-Cr Superalloys by Molybdenum and Niobium Substitutions for Tungsten. Metall. Mater. Trans. A Phys. Metall. Mater. Sci. 51, 299–308 (2020).",996,1380,1422,203,43.76,29.91,9.03,12.19,4.07,0,0,1.04,0,0,0,0,0,0,0,0,0,0,0,0,0,0,0,0,0
Co-29.7Ni-8.9Al-12.3Cr-5.1W,5W,"Fu, H. et al. Microstructure and Properties Evolution of Co-Al-W-Ni-Cr Superalloys by Molybdenum and Niobium Substitutions for Tungsten. Metall. Mater. Trans. A Phys. Metall. Mater. Sci. 51, 299–308 (2020).",973,1415,1440,199,44.04,29.71,8.86,12.32,5.07,0,0,0,0,0,0,0,0,0,0,0,0,0,0,0,0,0,0,0,0
Co-29.5Ni-8.9Al-12.6Cr-3.9W-1.Mo,4W1Mo,"Fu, H. et al. Microstructure and Properties Evolution of Co-Al-W-Ni-Cr Superalloys by Molybdenum and Niobium Substitutions for Tungsten. Metall. Mater. Trans. A Phys. Metall. Mater. Sci. 51, 299–308 (2020).",964,1409,1433,200,44.07,29.49,8.9,12.58,3.92,0,0,0,0,1.04,0,0,0,0,0,0,0,0,0,0,0,0,0,0,0
Co-29.9Ni-8.9Al-12.1Cr-3.1W-1.8Mo,3W2Mo,"Fu, H. et al. Microstructure and Properties Evolution of Co-Al-W-Ni-Cr Superalloys by Molybdenum and Niobium Substitutions for Tungsten. Metall. Mater. Trans. A Phys. Metall. Mater. Sci. 51, 299–308 (2020).",949,1410,1433,201,44.22,29.89,8.91,12.1,3.09,0,0,0,0,1.79,0,0,0,0,0,0,0,0,0,0,0,0,0,0,0
Co-30.Ni-6.7Al-3.3Ti,3.3Ti,"Gao, Q. et al. Effects of alloying elements on microstructure and mechanical properties of Co–Ni–Al–Ti superalloy. Mater. Sci. Eng. A 779, (2020).",778,1365,1425,206,60,30,6.7,0,0,3.3,0,0,0,0,0,0,0,0,0,0,0,0,0,0,0,0,0,0,0
Co-30.Ni-7.5Al-2.5Ti,2.5Ti,"Gao, Q. et al. Effects of alloying elements on microstructure and mechanical properties of Co–Ni–Al–Ti superalloy. Mater. Sci. Eng. A 779, (2020).",775,1399,1443,207,60,30,7.5,0,0,2.5,0,0,0,0,0,0,0,0,0,0,0,0,0,0,0,0,0,0,0
Co-30.Ni-8.3Al-1.7Ti,1.7Ti,"Gao, Q. et al. Effects of alloying elements on microstructure and mechanical properties of Co–Ni–Al–Ti superalloy. Mater. Sci. Eng. A 779, (2020).",766,1397,1442,210,60,30,8.3,0,0,1.7,0,0,0,0,0,0,0,0,0,0,0,0,0,0,0,0,0,0,0
Co-30.Ni-7.5Al-2.5Ti-2.Mo,2Mo,"Gao, Q. et al. Effects of alloying elements on microstructure and mechanical properties of Co–Ni–Al–Ti superalloy. Mater. Sci. Eng. A 779, (2020).",732,1419,1454,209,58,30,7.5,0,0,2.5,0,0,0,2,0,0,0,0,0,0,0,0,0,0,0,0,0,0,0
Co-30.Ni-7.5Al-2.Cr-2.5Ti,2Cr,"Gao, Q. et al. Effects of alloying elements on microstructure and mechanical properties of Co–Ni–Al–Ti superalloy. Mater. Sci. Eng. A 779, (2020).",730,1400,1445,208,58,30,7.5,2,0,2.5,0,0,0,0,0,0,0,0,0,0,0,0,0,0,0,0,0,0,0
Co-20.4Ni-9.8Al-7.4W-2.7Ti-0.4C-0.1B,9.8Al-7.4W-2.7Ti-20.4Ni-0.4C- 0.1B,"Homepage, J., Sani, S. A., Arabi, H., Kheirandish, S. & Ebrahimi, G. R. Iranian Journal of Materials Forming Flow Stress Modeling in a ?-? / Cobalt Base Superalloy by Using the Hyperbolic Sine Equation and ANN Method. Number 1 Iran. J. Mater. Form. 6, 44–55 (2019).",1079,,,212,59.2,20.4,9.8,0,7.4,2.7,0,0,0,0,0.4,0,0.1,0,0,0,0,0,0,0,0,0,0,0,0
Co-12.Ti-4.Mo,+4Mo,"Im, H. J. et al. Elemental partitioning and site-occupancy in ?/?? forming Co-Ti-Mo and Co-Ti-Cr alloys. Scr. Mater. 154, 159–162 (2018).",1119,1193,1290,214,84,0,0,0,0,12,0,0,0,4,0,0,0,0,0,0,0,0,0,0,0,0,0,0,0
Co-4.Cr-12.Ti,+4Cr,"Im, H. J. et al. Elemental partitioning and site-occupancy in ?/?? forming Co-Ti-Mo and Co-Ti-Cr alloys. Scr. Mater. 154, 159–162 (2018).",1062,1205,1321,215,84,0,0,4,0,12,0,0,0,0,0,0,0,0,0,0,0,0,0,0,0,0,0,0,0
Co-12.Ti,Co-12Ti,"Im, H. J. et al. Elemental partitioning and site-occupancy in ?/?? forming Co-Ti-Mo and Co-Ti-Cr alloys. Scr. Mater. 154, 159–162 (2018).",1005,1219,1318,213,88,0,0,0,0,12,0,0,0,0,0,0,0,0,0,0,0,0,0,0,0,0,0,0,0
Co-29.Ni-10.Al-17.Cr-3.W-1.Ta,1.3Co-17Cr-10Al,"Ismail, F. B. et al. Alloying effects on oxidation mechanisms in polycrystalline Co–Ni base superalloys. Corros. Sci. 116, 44–52 (2017).",1010,,,219,40,29,10,17,3,0,1,0,0,0,0,0,0,0,0,0,0,0,0,0,0,0,0,0,0
Co-35.Ni-10.Al-15.Cr-3.W-1.Ta,15Cr-10Al,"Ismail, F. B. et al. Alloying effects on oxidation mechanisms in polycrystalline Co–Ni base superalloys. Corros. Sci. 116, 44–52 (2017).",1000,,,218,36,35,10,15,3,0,1,0,0,0,0,0,0,0,0,0,0,0,0,0,0,0,0,0,0
Co-33.5Ni-12.Al-17.Cr-3.W-1.Ta,17Cr-12Al,"Ismail, F. B. et al. Alloying effects on oxidation mechanisms in polycrystalline Co–Ni base superalloys. Corros. Sci. 116, 44–52 (2017).",990,,,217,33.5,33.5,12,17,3,0,1,0,0,0,0,0,0,0,0,0,0,0,0,0,0,0,0,0,0
Co-29.6Ni-11.2Al-6.5W-2.8Ta,CoNi-E,"Jackson, R. W., Titus, M. S., Begley, M. R. & Pollock, T. M. Thermal expansion behavior of new Co-based alloys and implications for coatings. Surf. Coatings Technol. 289, 61–68 (2016).",1182,,1396,"reported T_m, assuming that means liquidus",49.9,29.6,11.2,0,6.5,0,2.8,0,0,0,0,0,0,0,0,0,0,0,0,0,0,0,0,0,0
Co-6.7Al-8.1W-6.2Ti,Quat-Ti,"Jackson, R. W., Titus, M. S., Begley, M. R. & Pollock, T. M. Thermal expansion behavior of new Co-based alloys and implications for coatings. Surf. Coatings Technol. 289, 61–68 (2016).",1163,,1231,"reported T_m, assuming that means liquidus",79,0,6.7,0,8.1,6.2,0,0,0,0,0,0,0,0,0,0,0,0,0,0,0,0,0,0,0
Co-29.2Ni-9.8Al-6.4Cr-6.3W-2.4Ta,CoNi-A,"Jackson, R. W., Titus, M. S., Begley, M. R. & Pollock, T. M. Thermal expansion behavior of new Co-based alloys and implications for coatings. Surf. Coatings Technol. 289, 61–68 (2016).",1147,,1380,"reported T_m, assuming that means liquidus",45.9,29.2,9.8,6.4,6.3,0,2.4,0,0,0,0,0,0,0,0,0,0,0,0,0,0,0,0,0,0
Co-8.8Al-9.8W-2.Ta,Quat-Ta,"Jackson, R. W., Titus, M. S., Begley, M. R. & Pollock, T. M. Thermal expansion behavior of new Co-based alloys and implications for coatings. Surf. Coatings Technol. 289, 61–68 (2016).",1103,,1407,"reported T_m, assuming that means liquidus",79.4,0,8.8,0,9.8,0,2,0,0,0,0,0,0,0,0,0,0,0,0,0,0,0,0,0,0
Co-9.4Al-10.7W,Ternary,"Jackson, R. W., Titus, M. S., Begley, M. R. & Pollock, T. M. Thermal expansion behavior of new Co-based alloys and implications for coatings. Surf. Coatings Technol. 289, 61–68 (2016).",1039,,1447,"reported T_m, assuming that means liquidus",79.9,0,9.4,0,10.7,0,0,0,0,0,0,0,0,0,0,0,0,0,0,0,0,0,0,0,0
Co-23.4Ni-9.5Al-1.9Cr-4.1W-1.8Ta,Co-10Al-4W-25Ni-2Ta-2Ti,"Katelun Wertz, B., Mills, M., Stephen Niezgoda, A. & Yunzhi Wang Kiran, A. D. Exploration of Phase Stability and Hot Workability of Polycrystalline Co-Al-W-Base Superalloys.",1137,1369,1421,,59.29,23.42,9.49,1.89,4.1,0,1.81,0,0,0,0,0,0,0,0,0,0,0,0,0,0,0,0,0,0
Co-8.2Al-12.6W,Co-8.2Al-12.6W,"Kazantseva, N. V. et al. Mechanical and magnetic properties of alloys near the concentration range of the existence of Co3(Al,W) intermetallic compound. Phys. Met. Metallogr. 118, 432–438 (2017).",1044,,,,79.2,0,8.2,0,12.6,0,0,0,0,0,0,0,0,0,0,0,0,0,0,0,0,0,0,0,0
Co-8.7Al-10.W,Co-8.7Al-10W,"Kazantseva, N. V. et al. Mechanical and magnetic properties of alloys near the concentration range of the existence of Co3(Al,W) intermetallic compound. Phys. Met. Metallogr. 118, 432–438 (2017).",1021,,,,81.3,0,8.7,0,10,0,0,0,0,0,0,0,0,0,0,0,0,0,0,0,0,0,0,0,0
Co-8.2Al-8.5W,Co-8.2Al-8.5W,"Kazantseva, N. V. et al. Mechanical and magnetic properties of alloys near the concentration range of the existence of Co3(Al,W) intermetallic compound. Phys. Met. Metallogr. 118, 432–438 (2017).",1014,,,,83.3,0,8.2,0,8.5,0,0,0,0,0,0,0,0,0,0,0,0,0,0,0,0,0,0,0,0
Co-9.Al-4.6W,Co-9Al-4.6W,"Kazantseva, N. V. et al. Mechanical and magnetic properties of alloys near the concentration range of the existence of Co3(Al,W) intermetallic compound. Phys. Met. Metallogr. 118, 432–438 (2017).",1009,,,,86.4,0,9,0,4.6,0,0,0,0,0,0,0,0,0,0,0,0,0,0,0,0,0,0,0,0
Co-7.9Al-6.8W,Co-7.9Al-6.8W,"Kazantseva, N. V. et al. Mechanical and magnetic properties of alloys near the concentration range of the existence of Co3(Al,W) intermetallic compound. Phys. Met. Metallogr. 118, 432–438 (2017).",1000,,,,85.3,0,7.9,0,6.8,0,0,0,0,0,0,0,0,0,0,0,0,0,0,0,0,0,0,0,0
Co-34.2Ni-10.5Al-14.8Cr-3.W-1.Ta-0.15C-0.04Zr-0.2B,V208C,"Knop, M. et al. A New Polycrystalline Co-Ni Superalloy. JOM 66, 2495–2501 (2014)",1000,,,,36.11,34.2,10.5,14.8,3,0,1,0,0,0,0.15,0.04,0.2,0,0,0,0,0,0,0,0,0,0,0,0
Co-9.4Al-9.6W,mystery-12Cr-10Al,"Knop, M., Vorontsov, V. A., Hardy, M. C. & Dye, D. High-temperature ? (FCC)/ ? ? (L1 2 ) Co-Al-W based superalloys. MATEC Web Conf. 14, 18003 (2014).",1010,,,,81,0,9.4,0,9.6,0,0,0,0,0,0,0,0,0,0,0,0,0,0,0,0,0,0,0,0
Co-5.6Al-5.8W-6.6Ti,6.6Ti,"Kobayashi, S., Tsukamoto, Y. & Takasugi, T. Phase equilibria in the Co-rich Co-Al-W-Ti quaternary system. Intermetallics 19, 1908–1912 (2011).",1200,1304,1400,,82,0,5.6,0,5.8,6.6,0,0,0,0,0,0,0,0,0,0,0,0,0,0,0,0,0,0,0
Co-1.9Al-1.9W-13.2Ti,13.2Ti,"Kobayashi, S., Tsukamoto, Y. & Takasugi, T. Phase equilibria in the Co-rich Co-Al-W-Ti quaternary system. Intermetallics 19, 1908–1912 (2011).",1159,1200,1298,,83,0,1.9,0,1.9,13.2,0,0,0,0,0,0,0,0,0,0,0,0,0,0,0,0,0,0,0
Co-3.8Al-3.8W-9.9Ti,9.9T,"Kobayashi, S., Tsukamoto, Y. & Takasugi, T. Phase equilibria in the Co-rich Co-Al-W-Ti quaternary system. Intermetallics 19, 1908–1912 (2011).",1157,1241,1356,,82.5,0,3.8,0,3.8,9.9,0,0,0,0,0,0,0,0,0,0,0,0,0,0,0,0,0,0,0
Co-16.5Ti,16.5Ti,"Kobayashi, S., Tsukamoto, Y. & Takasugi, T. Phase equilibria in the Co-rich Co-Al-W-Ti quaternary system. Intermetallics 19, 1908–1912 (2011).",1156,1156,1175,,83.5,0,0,0,0,16.5,0,0,0,0,0,0,0,0,0,0,0,0,0,0,0,0,0,0,0
Co-7.5Al-7.7W-3.3Ti,3.3Ti,"Kobayashi, S., Tsukamoto, Y. & Takasugi, T. Phase equilibria in the Co-rich Co-Al-W-Ti quaternary system. Intermetallics 19, 1908–1912 (2011).",1118,1378,1441,,81.5,0,7.5,0,7.7,3.3,0,0,0,0,0,0,0,0,0,0,0,0,0,0,0,0,0,0,0
Co-9.4Al-9.6W,Base,"Kobayashi, S., Tsukamoto, Y. & Takasugi, T. Phase equilibria in the Co-rich Co-Al-W-Ti quaternary system. Intermetallics 19, 1908–1912 (2011).",1025,1455,1480,,81,0,9.4,0,9.6,0,0,0,0,0,0,0,0,0,0,0,0,0,0,0,0,0,0,0,0
Co-20.3Ni-8.5Al-7.1W-2.Ti-1.5Ta-1.4Re,ERBOCo-Re0,"Kolb, M. et al. Influence of rhenium on ??-strengthened cobalt-base superalloys. J. Mater. Res. 32, 2551–2559 (2017).",1150,,,,59.2,20.3,8.5,0,7.1,2,1.5,0,0,0,0,0,0,0,1.4,0,0,0,0,0,0,0,0,0,0
Co-20.1Ni-8.7Al-7.3W-2.Ti-1.5Ta,ERBOCo-Re1,"Kolb, M. et al. Influence of rhenium on ??-strengthened cobalt-base superalloys. J. Mater. Res. 32, 2551–2559 (2017).",1150,,,,60.4,20.1,8.7,0,7.3,2,1.5,0,0,0,0,0,0,0,0,0,0,0,0,0,0,0,0,0,0
Co-30.Ni-9.Al-7.W-3.Ti-2.Ta-0.1B,L22,"Lass, E. A. Application of Computational Thermodynamics to the Design of a Co-Ni-Based ??-Strengthened Superalloy. Metall. Mater. Trans. A Phys. Metall. Mater. Sci. 48, 2443–2459 (2017).",1218,1359,1411,,48.9,30,9,0,7,3,2,0,0,0,0,0,0.1,0,0,0,0,0,0,0,0,0,0,0,0
Co-10.5Al-7.W-4.Ti-2.5Ta,Co-30Ni-10.5Al-4Ti-7W-2.5Ta,"Lass, E. A. Application of Computational Thermodynamics to the Design of a Co-Ni-Based ??-Strengthened Superalloy. Metall. Mater. Trans. A Phys. Metall. Mater. Sci. 48, 2443–2459 (2017).",1195,1298,1374,,76,0,10.5,0,7,4,2.5,0,0,0,0,0,0,0,0,0,0,0,0,0,0,0,0,0,0
Co-11.Al-5.5W-4.Ti-2.5Ta,Co-30Ni-11Al-4Ti-5.5W-2.5Ta,"Lass, E. A. Application of Computational Thermodynamics to the Design of a Co-Ni-Based ??-Strengthened Superalloy. Metall. Mater. Trans. A Phys. Metall. Mater. Sci. 48, 2443–2459 (2017).",1194,1304,1374,,77,0,11,0,5.5,4,2.5,0,0,0,0,0,0,0,0,0,0,0,0,0,0,0,0,0,0
Co-11.5Al-3.5W-4.Ti-2.5Ta,Co-30Ni-11.5Al-4Ti-.55W-2.5Ta,"Lass, E. A. Application of Computational Thermodynamics to the Design of a Co-Ni-Based ??-Strengthened Superalloy. Metall. Mater. Trans. A Phys. Metall. Mater. Sci. 48, 2443–2459 (2017).",1188,1298,1371,,78.5,0,11.5,0,3.5,4,2.5,0,0,0,0,0,0,0,0,0,0,0,0,0,0,0,0,0,0
Co-10.5Al-7.5W-2.Ti-25.Ta,Co-30Ni-10.5Al-2Ti-7.5W-2.5Ta,"Lass, E. A. Application of Computational Thermodynamics to the Design of a Co-Ni-Based ??-Strengthened Superalloy. Metall. Mater. Trans. A Phys. Metall. Mater. Sci. 48, 2443–2459 (2017).",1135,1336,1404,,55,0,10.5,0,7.5,2,25,0,0,0,0,0,0,0,0,0,0,0,0,0,0,0,0,0,0
Co-11.Al-5.5W-2.Ti-2.5Ta,Co-30Ni-11Al-2Ti-5.5W-2.5Ta,"Lass, E. A. Application of Computational Thermodynamics to the Design of a Co-Ni-Based ??-Strengthened Superalloy. Metall. Mater. Trans. A Phys. Metall. Mater. Sci. 48, 2443–2459 (2017).",1126,1337,1403,,79,0,11,0,5.5,2,2.5,0,0,0,0,0,0,0,0,0,0,0,0,0,0,0,0,0,0
Co-7.Al-5.W-4.Ti-2.Ta,Co-30Ni-7Al-4Ti-5W-2Ta,"Lass, E. A. Application of Computational Thermodynamics to the Design of a Co-Ni-Based ??-Strengthened Superalloy. Metall. Mater. Trans. A Phys. Metall. Mater. Sci. 48, 2443–2459 (2017).",1088,1355,1403,,82,0,7,0,5,4,2,0,0,0,0,0,0,0,0,0,0,0,0,0,0,0,0,0,0
Co-19.6Ni-10.2Al-7.W-0.3Si,Si05,"Lass, E. A. The effects of Fe and Si on the phase equilibria in a ??-strengthened Co–Al–W-based superalloy. J. Alloys Compd. 825, (2020).",975,1404,1432,,62.9,19.6,10.2,0,7,0,0,0,0,0,0,0,0,0,0,0.3,0,0,0,0,0,0,0,0,0
Co-19.5Ni-10.2Al-7.1W,Base,"Lass, E. A. The effects of Fe and Si on the phase equilibria in a ??-strengthened Co–Al–W-based superalloy. J. Alloys Compd. 825, (2020).",974,1417,1439,,63.2,19.5,10.2,0,7.1,0,0,0,0,0,0,0,0,0,0,0,0,0,0,0,0,0,0,0,0
Co-19.6Ni-10.Al-6.9W-1.Si,Si1,"Lass, E. A. The effects of Fe and Si on the phase equilibria in a ??-strengthened Co–Al–W-based superalloy. J. Alloys Compd. 825, (2020).",973,1390,1424,,62.5,19.6,10,0,6.9,0,0,0,0,0,0,0,0,0,0,1,0,0,0,0,0,0,0,0,0
Co-19.8Ni-10.2Al-6.7W-1.8Si,Si2,"Lass, E. A. The effects of Fe and Si on the phase equilibria in a ??-strengthened Co–Al–W-based superalloy. J. Alloys Compd. 825, (2020).",966,1359,1410,,61.5,19.8,10.2,0,6.7,0,0,0,0,0,0,0,0,0,0,1.8,0,0,0,0,0,0,0,0,0
Co-19.6Ni-5.2Fe-10.3Al-6.8W,Fe5,"Lass, E. A. The effects of Fe and Si on the phase equilibria in a ??-strengthened Co–Al–W-based superalloy. J. Alloys Compd. 825, (2020).",936,1410,1432,,58.1,19.6,10.3,0,6.8,0,0,0,0,0,0,0,0,0,0,0,5.2,0,0,0,0,0,0,0,0
Co-19.8Ni-10.3Fe-10.3Al-6.4W,Fe10,"Lass, E. A. The effects of Fe and Si on the phase equilibria in a ??-strengthened Co–Al–W-based superalloy. J. Alloys Compd. 825, (2020).",892,1403,1426,,53.2,19.8,10.3,0,6.4,0,0,0,0,0,0,0,0,0,0,0,10.3,0,0,0,0,0,0,0,0
Co-19.7Ni-15.3Fe-10.3Al-6.5W,Fe15,"Lass, E. A. The effects of Fe and Si on the phase equilibria in a ??-strengthened Co–Al–W-based superalloy. J. Alloys Compd. 825, (2020).",860,1395,1419,,48.2,19.7,10.3,0,6.5,0,0,0,0,0,0,0,0,0,0,0,15.3,0,0,0,0,0,0,0,0
Co-30.Ni-7.Al-7.W-4.Ti-1.Ta,L13,"Lass, E. A., Sauza, D. J., Dunand, D. C. & Seidman, D. N. Multicomponent ?’-strengthened Co-based superalloys with increased solvus temperatures and reduced mass densities. Acta Mater. 147, 284–295 (2018).",1167,1366,1419,,51,30,7,0,7,4,1,0,0,0,0,0,0,0,0,0,0,0,0,0,0,0,0,0,0
Co-10.Ni-7.Al-7.W-4.Ti-1.Ta,L12,"Lass, E. A., Sauza, D. J., Dunand, D. C. & Seidman, D. N. Multicomponent ?’-strengthened Co-based superalloys with increased solvus temperatures and reduced mass densities. Acta Mater. 147, 284–295 (2018).",1134,1351,1413,,71,10,7,0,7,4,1,0,0,0,0,0,0,0,0,0,0,0,0,0,0,0,0,0,0
Co-30.Ni-7.Al-2.W-4.Ti-1.Ta-1.Nb-3.Mo,L19,"Lass, E. A., Sauza, D. J., Dunand, D. C. & Seidman, D. N. Multicomponent ?’-strengthened Co-based superalloys with increased solvus temperatures and reduced mass densities. Acta Mater. 147, 284–295 (2018).",1126,1317,1385,,52,30,7,0,2,4,1,1,0,3,0,0,0,0,0,0,0,0,0,0,0,0,0,0,0
Co-30.Ni-7.Al-4.Ti-1.Ta-1.Nb-5.Mo,L17,"Lass, E. A., Sauza, D. J., Dunand, D. C. & Seidman, D. N. Multicomponent ?’-strengthened Co-based superalloys with increased solvus temperatures and reduced mass densities. Acta Mater. 147, 284–295 (2018).",1105,1314,1367,,52,30,7,0,0,4,1,1,0,5,0,0,0,0,0,0,0,0,0,0,0,0,0,0,0
Co-30.Ni-7.Al-4.Ti-2.Nb-5.Mo,L15,"Lass, E. A., Sauza, D. J., Dunand, D. C. & Seidman, D. N. Multicomponent ?’-strengthened Co-based superalloys with increased solvus temperatures and reduced mass densities. Acta Mater. 147, 284–295 (2018).",1082,1301,1353,,52,30,7,0,0,4,0,2,0,5,0,0,0,0,0,0,0,0,0,0,0,0,0,0,0
Co-10.Ni-7.Al-2.W-4.Ti-1.Ta-1.Nb-3.Mo,L18,"Lass, E. A., Sauza, D. J., Dunand, D. C. & Seidman, D. N. Multicomponent ?’-strengthened Co-based superalloys with increased solvus temperatures and reduced mass densities. Acta Mater. 147, 284–295 (2018).",1076,1300,1377,,72,10,7,0,2,4,1,1,0,3,0,0,0,0,0,0,0,0,0,0,0,0,0,0,0
Co-10.Ni-7.Al-4.Ti-1.Ta-1.Nb-5.Mo,L16,"Lass, E. A., Sauza, D. J., Dunand, D. C. & Seidman, D. N. Multicomponent ?’-strengthened Co-based superalloys with increased solvus temperatures and reduced mass densities. Acta Mater. 147, 284–295 (2018).",1033,1294,1367,,72,10,7,0,0,4,1,1,0,5,0,0,0,0,0,0,0,0,0,0,0,0,0,0,0
Co-10.Ni-7.Al-4.Ti-2.Nb-5.Mo,L14,"Lass, E. A., Sauza, D. J., Dunand, D. C. & Seidman, D. N. Multicomponent ?’-strengthened Co-based superalloys with increased solvus temperatures and reduced mass densities. Acta Mater. 147, 284–295 (2018).",1021,1277,1360,,72,10,7,0,0,4,0,2,0,5,0,0,0,0,0,0,0,0,0,0,0,0,0,0,0
Co-12.Ti-5.Re,Re5,"Li, L. et al. Effect of Re on microstructure and mechanical properties of ?/?? Co-Ti-based superalloys. Intermetallics 115, (2019).",1085,,1222,"reported T_m, assuming that means liquidus",83,0,0,0,0,12,0,0,0,0,0,0,0,0,5,0,0,0,0,0,0,0,0,0,0
Co-12.Ti-3.Re,Re3,"Li, L. et al. Effect of Re on microstructure and mechanical properties of ?/?? Co-Ti-based superalloys. Intermetallics 115, (2019).",1073,,1214,"reported T_m, assuming that means liquidus",85,0,0,0,0,12,0,0,0,0,0,0,0,0,3,0,0,0,0,0,0,0,0,0,0
Co-12.Ti-1.Re,Re1,"Li, L. et al. Effect of Re on microstructure and mechanical properties of ?/?? Co-Ti-based superalloys. Intermetallics 115, (2019).",1059,,1203,"reported T_m, assuming that means liquidus",87,0,0,0,0,12,0,0,0,0,0,0,0,0,1,0,0,0,0,0,0,0,0,0,0
Co-30.Ni-10.7Al-4.3W-4.Ti-1.Ta,30Ni,"Li, W., Li, L., Antonov, S. & Feng, Q. Effective design of a Co-Ni-Al-W-Ta-Ti alloy with high ?? solvus temperature and microstructural stability using combined CALPHAD and experimental approaches. Mater. Des. 180, (2019).",1235,,,,50,30,10.7,0,4.3,4,1,0,0,0,0,0,0,0,0,0,0,0,0,0,0,0,0,0,0
Co-29.5Ni-11.2Al-3.6W-4.2Ti-0.9Ta,30Ni-B,"Li, W., Li, L., Antonov, S. & Feng, Q. Effective design of a Co-Ni-Al-W-Ta-Ti alloy with high ?? solvus temperature and microstructural stability using combined CALPHAD and experimental approaches. Mater. Des. 180, (2019).",1202,,,,50.75,29.46,11.15,0,3.61,4.18,0.85,0,0,0,0,0,0,0,0,0,0,0,0,0,0,0,0,0,0
Co-29.4Ni-9.1Al-5.3W-4.1Ti-0.9Ta,30Ni-A,"Li, W., Li, L., Antonov, S. & Feng, Q. Effective design of a Co-Ni-Al-W-Ta-Ti alloy with high ?? solvus temperature and microstructural stability using combined CALPHAD and experimental approaches. Mater. Des. 180, (2019).",1196,,,,51.17,29.38,9.13,0,5.32,4.13,0.87,0,0,0,0,0,0,0,0,0,0,0,0,0,0,0,0,0,0
Co-5.3Al-9.7W-4.Ti-1.Ta,0Ni,"Li, W., Li, L., Antonov, S. & Feng, Q. Effective design of a Co-Ni-Al-W-Ta-Ti alloy with high ?? solvus temperature and microstructural stability using combined CALPHAD and experimental approaches. Mater. Des. 180, (2019).",1195,,,,80,0,5.3,0,9.7,4,1,0,0,0,0,0,0,0,0,0,0,0,0,0,0,0,0,0,0
Co-20.Ni-9.6Al-5.4W-4.Ti-1.Ta,20Ni,"Li, W., Li, L., Antonov, S. & Feng, Q. Effective design of a Co-Ni-Al-W-Ta-Ti alloy with high ?? solvus temperature and microstructural stability using combined CALPHAD and experimental approaches. Mater. Des. 180, (2019).",1193,,,,60,20,9.6,0,5.4,4,1,0,0,0,0,0,0,0,0,0,0,0,0,0,0,0,0,0,0
Co-19.8Ni-9.4Al-5.4W-4.3Ti-0.9Ta,20Ni-A,"Li, W., Li, L., Antonov, S. & Feng, Q. Effective design of a Co-Ni-Al-W-Ta-Ti alloy with high ?? solvus temperature and microstructural stability using combined CALPHAD and experimental approaches. Mater. Des. 180, (2019).",1170,,,,60.34,19.8,9.35,0,5.39,4.26,0.86,0,0,0,0,0,0,0,0,0,0,0,0,0,0,0,0,0,0
Co-20.2Ni-11.2Al-3.7W-4.2Ti-0.8Ta,20Ni-B,"Li, W., Li, L., Antonov, S. & Feng, Q. Effective design of a Co-Ni-Al-W-Ta-Ti alloy with high ?? solvus temperature and microstructural stability using combined CALPHAD and experimental approaches. Mater. Des. 180, (2019).",1164,,,,59.87,20.16,11.18,0,3.73,4.22,0.84,0,0,0,0,0,0,0,0,0,0,0,0,0,0,0,0,0,0
Co-7.Al-8.W-4.Ti-1.Ta,base,"Li, W., Li, L., Antonov, S. & Feng, Q. Effective design of a Co-Ni-Al-W-Ta-Ti alloy with high ?? solvus temperature and microstructural stability using combined CALPHAD and experimental approaches. Mater. Des. 180, (2019).",1131,,,,80,0,7,0,8,4,1,0,0,0,0,0,0,0,0,0,0,0,0,0,0,0,0,0,0
Co-10.Ni-1.3Al-13.7W-4.Ti-1.Ta,10Ni,"Li, W., Li, L., Antonov, S. & Feng, Q. Effective design of a Co-Ni-Al-W-Ta-Ti alloy with high ?? solvus temperature and microstructural stability using combined CALPHAD and experimental approaches. Mater. Des. 180, (2019).",1126,,,,70,10,1.3,0,13.7,4,1,0,0,0,0,0,0,0,0,0,0,0,0,0,0,0,0,0,0
Co-30.Ni-11.Al-5.Cr-4.W-4.Ti-1.Ta,5Cr-B,"Li, W., Li, L., Antonov, S., Lu, F. & Feng, Q. Effects of Cr and Al/W ratio on the microstructural stability, oxidation property and ?? phase nano-hardness of multi-component Co–Ni-base superalloys. J. Alloys Compd. 826, (2020).",1173,,,,45,30,11,5,4,4,1,0,0,0,0,0,0,0,0,0,0,0,0,0,0,0,0,0,0
Co-30.Ni-9.Al-5.Cr-6.W-4.Ti-1.Ta,5Cr-A,"Li, W., Li, L., Antonov, S., Lu, F. & Feng, Q. Effects of Cr and Al/W ratio on the microstructural stability, oxidation property and ?? phase nano-hardness of multi-component Co–Ni-base superalloys. J. Alloys Compd. 826, (2020).",1170,,,,45,30,9,5,6,4,1,0,0,0,0,0,0,0,0,0,0,0,0,0,0,0,0,0,0
Co-30.Ni-9.Al-9.Cr-6.W-4.Ti-1.Ta,9Cr-A,"Li, W., Li, L., Antonov, S., Lu, F. & Feng, Q. Effects of Cr and Al/W ratio on the microstructural stability, oxidation property and ?? phase nano-hardness of multi-component Co–Ni-base superalloys. J. Alloys Compd. 826, (2020).",1140,,,,41,30,9,9,6,4,1,0,0,0,0,0,0,0,0,0,0,0,0,0,0,0,0,0,0
Co-9.2Al-2.5Cr-9.W-0.5C,2.5Cr,"Liu, C., Sun, Y., Wen, M., He, T. & Yu, J. Effect of Cr addition on microstructure and welding solidification cracking susceptibility of Co-Al-W based superalloys. J. Manuf. Process. (2020) doi:10.1016/j.jmapro.2020.03.049.",998.36,1420,1441,,78.8,0,9.2,2.5,9,0,0,0,0,0,0.5,0,0,0,0,0,0,0,0,0,0,0,0,0,0
Co-9.2Al-5.Cr-9.W-0.5C,5Cr,"Liu, C., Sun, Y., Wen, M., He, T. & Yu, J. Effect of Cr addition on microstructure and welding solidification cracking susceptibility of Co-Al-W based superalloys. J. Manuf. Process. (2020) doi:10.1016/j.jmapro.2020.03.049.",972.15,1416,1434,,76.3,0,9.2,5,9,0,0,0,0,0,0.5,0,0,0,0,0,0,0,0,0,0,0,0,0,0
Co-9.2Al-7.5Cr-9.W-0.5C,7.5cr,"Liu, C., Sun, Y., Wen, M., He, T. & Yu, J. Effect of Cr addition on microstructure and welding solidification cracking susceptibility of Co-Al-W based superalloys. J. Manuf. Process. (2020) doi:10.1016/j.jmapro.2020.03.049.",967.13,1377,1388,,73.8,0,9.2,7.5,9,0,0,0,0,0,0.5,0,0,0,0,0,0,0,0,0,0,0,0,0,0
Co-16.Ni-9.3Al-6.Cr-3.4W-2.6Ti-2.8Ta-0.Mo-0.5Hf-0.26C-0.14B,0Mo,"Liu, J., Yu, J. J., Yang, Y. H., Zhou, Y. Z. & Sun, X. F. Effects of Mo on the evolution of microstructures and mechanical properties in Co-Al-W base superalloys. Mater. Sci. Eng. A 745, 404–410 (2019).",1103,,1366,,58.94573616,16.01641243,9.290650997,6.026433408,3.408947253,2.614412678,2.770713956,0,0,0,0.260886214,0,0.139138027,0,0,0,0,0,0.526668886,0,0,0,0,0,0
Co-16.4Ni-9.5Al-6.2Cr-3.5W-2.7Ti-2.8Ta-3.3Mo-0.5Hf-0.27C-0.14B,5Mo,"Liu, J., Yu, J. J., Yang, Y. H., Zhou, Y. Z. & Sun, X. F. Effects of Mo on the evolution of microstructures and mechanical properties in Co-Al-W base superalloys. Mater. Sci. Eng. A 745, 404–410 (2019).",1085,,1355,,54.75179435,16.35183673,9.485220797,6.152642211,3.480339256,2.669165111,2.828739735,0,0,3.33416138,0.266349833,0,0.14205193,0,0,0,0,0,0.537698668,0,0,0,0,0,0
Co-4.1Ti-2.2Nb-10.1V,CVTN,"Liu, X. et al. Effects of Nb and W additions on the microstructures and mechanical properties of novel ?/?’ Co-V-Ti-based superalloys. Metals (Basel). 8, (2018).",1055,,1254,"reported T_m, assuming that means liquidus",83.6,0,0,0,0,4.1,0,2.2,10.1,0,0,0,0,0,0,0,0,0,0,0,0,0,0,0,0
Co-2.1W-4.1Ti-9.9V,CCTW,"Liu, X. et al. Effects of Nb and W additions on the microstructures and mechanical properties of novel ?/?’ Co-V-Ti-based superalloys. Metals (Basel). 8, (2018).",1035,,1313,"reported T_m, assuming that means liquidus",83.9,0,0,0,2.1,4.1,0,0,9.9,0,0,0,0,0,0,0,0,0,0,0,0,0,0,0,0
Co-4.2Ti-12.1V,CVT-1,"Liu, X. et al. Effects of Nb and W additions on the microstructures and mechanical properties of novel ?/?’ Co-V-Ti-based superalloys. Metals (Basel). 8, (2018).",1023,,1306,"reported T_m, assuming that means liquidus",83.7,0,0,0,0,4.2,0,0,12.1,0,0,0,0,0,0,0,0,0,0,0,0,0,0,0,0
Co-27.3Ni-4.9Al-14.5Cr-4.9Ti,47Co,"Llewelyn, S. C. H. et al. The effect of Ni:Co ratio on the elemental phase partitioning in ?-?? Ni-Co-Al-Ti-Cr alloys. Acta Mater. 131, 296–304 (2017).",1020,1310,1389,,48.38,27.27,4.91,14.52,0,4.92,0,0,0,0,0,0,0,0,0,0,0,0,0,0,0,0,0,0,0
Co-18.9Ni-4.3Al-14.7Cr-5.1Ti,56Co,"Llewelyn, S. C. H. et al. The effect of Ni:Co ratio on the elemental phase partitioning in ?-?? Ni-Co-Al-Ti-Cr alloys. Acta Mater. 131, 296–304 (2017).",983,1300,1390,,57.03,18.89,4.31,14.71,0,5.06,0,0,0,0,0,0,0,0,0,0,0,0,0,0,0,0,0,0,0
Co-20.Ni-8.Al-6.Cr-5.W-2.5Ti-1.5Ta-1.4Si-0.1Hf,ERBOCo-0,"Lopez-Galilea, I. et al. The thermal stability of intermetallic compounds in an as-cast SX co-base superalloy. Adv. Eng. Mater. 17, 741–747 (2015).",1112,1339,1408,,55.5,20,8,6,5,2.5,1.5,0,0,0,0,0,0,0,0,1.4,0,0,0.1,0,0,0,0,0,0
Co-20.Ni-8.Al-6.Cr-5.W-2.5Ti-1.5Ta-1.4Si-0.1Hf,ERBOCo-0,"Lopez-Galilea, I. et al. The thermal stability of intermetallic compounds in an as-cast SX co-base superalloy. Adv. Eng. Mater. 17, 741–747 (2015).",1100,1294,1398,"reported T_m, assuming that means solidus because liquidus is also given",55.5,20,8,6,5,2.5,1.5,0,0,0,0,0,0,0,0,1.4,0,0,0.1,0,0,0,0,0,0
Co-32.Ni-9.9Al-1.4Ti-1.7Ta-4.6Mo,30Ni2Ta2Ti,"Makineni, S. K. et al. A new class of high strength high temperature Cobalt based ?-?? Co-Mo-Al alloys stabilized with Ta addition. Acta Mater. 97, 29–40 (2015).",1066,,,,50.4,32,9.9,0,0,1.4,1.7,0,0,4.6,0,0,0,0,0,0,0,0,0,0,0,0,0,0,0
Co-31.Ni-10.1Al-2.1Ta-5.1Mo,30Ni2Ta,"Makineni, S. K. et al. A new class of high strength high temperature Cobalt based ?-?? Co-Mo-Al alloys stabilized with Ta addition. Acta Mater. 97, 29–40 (2015).",1014,,,,51.7,31,10.1,0,0,0,2.1,0,0,5.1,0,0,0,0,0,0,0,0,0,0,0,0,0,0,0
Co-9.9Al-2.1Ta-5.1Mo,2Ta,"Makineni, S. K. et al. A new class of high strength high temperature Cobalt based ?-?? Co-Mo-Al alloys stabilized with Ta addition. Acta Mater. 97, 29–40 (2015).",928,,,,82.9,0,9.9,0,0,0,2.1,0,0,5.1,0,0,0,0,0,0,0,0,0,0,0,0,0,0,0
Co-9.8Al-2.1Nb-5.1Mo,5Mo-base,"Makineni, S. K., Nithin, B. & Chattopadhyay, K. A new tungsten-free ?-?’ Co-Al-Mo-Nb-based superalloy. Scr. Mater. 98, 36–39 (2015).",866,,,,83,0,9.8,0,0,0,0,2.1,0,5.1,0,0,0,0,0,0,0,0,0,0,0,0,0,0,0
Co-32.Ni-9.7Al-2.3Nb-5.2Mo,CoNi30,"Makineni, S. K., Nithin, B. & Chattopadhyay, K. Synthesis of a new tungsten-free ?-?? Cobalt-based superalloy by tuning alloying additions. Acta Mater. 85, 85–94 (2015).",990,,,,50.8,32,9.7,0,0,0,0,2.3,0,5.2,0,0,0,0,0,0,0,0,0,0,0,0,0,0,0
Co-22.Ni-9.8Al-2.1Nb-5.1Mo,CoNi20,"Makineni, S. K., Nithin, B. & Chattopadhyay, K. Synthesis of a new tungsten-free ?-?? Cobalt-based superalloy by tuning alloying additions. Acta Mater. 85, 85–94 (2015).",936,,,,61,22,9.8,0,0,0,0,2.1,0,5.1,0,0,0,0,0,0,0,0,0,0,0,0,0,0,0
Co-11.5Ni-9.9Al-2.1Nb-5.2Mo,CoNi10,"Makineni, S. K., Nithin, B. & Chattopadhyay, K. Synthesis of a new tungsten-free ?-?? Cobalt-based superalloy by tuning alloying additions. Acta Mater. 85, 85–94 (2015).",890,,,,71.3,11.5,9.9,0,0,0,0,2.1,0,5.2,0,0,0,0,0,0,0,0,0,0,0,0,0,0,0
Co-30.Ni-10.Al-2.Ti-2.Nb,CoNi30Ti,"Makineni, S. K., Nithin, B., Palanisamy, D. & Chattopadhyay, K. Phase evolution and crystallography of precipitates during decomposition of new “tungsten-free” Co(Ni)–Mo–Al–Nb ?–?? superalloys at elevated temperatures. J. Mater. Sci. 51, 7843–7860 (2016).",1030,,,,56,30,10,0,0,2,0,2,0,0,0,0,0,0,0,0,0,0,0,0,0,0,0,0,0
Co-40.Ni-10.Al-10.Cr-7.5W-3.Ta-0.6C-0.06B,40Ni-3Ta,"Matos, A., Costa, S., Nunes, C. A. & Ramirez, A. J. Development of Co-based superalloys. doi:10.13140/RG.2.2.27969.86883.",1129,1339,1379,,28.84,40,10,10,7.5,0,3,0,0,0,0.6,0,0.06,0,0,0,0,0,0,0,0,0,0,0,0
Co-30.Ni-10.Al-10.Cr-7.5W-3.Nb-0.6C-0.06B,30Ni-3Nb,"Matos, A., Costa, S., Nunes, C. A. & Ramirez, A. J. Development of Co-based superalloys. doi:10.13140/RG.2.2.27969.86883.",1092,,1376,,38.84,30,10,10,7.5,0,0,3,0,0,0.6,0,0.06,0,0,0,0,0,0,0,0,0,0,0,0
Co-9.9Al-4.8W-1.8Ta,Co-9.9Al-4.8w-1.8Ta,"Meher, S., Yan, H. Y., Nag, S., Dye, D. & Banerjee, R. Solute partitioning and site preference in ?/?’ cobalt-base alloys. Scr. Mater. 67, 850–853 (2012).",992,,,,83.5,0,9.9,0,4.8,0,1.8,0,0,0,0,0,0,0,0,0,0,0,0,0,0,0,0,0,0
Co-25.6Ni-8.5Al-8.1W,Co-8.5Al-8.1W-25.6Ni,"Meher, S., Yan, H. Y., Nag, S., Dye, D. & Banerjee, R. Solute partitioning and site preference in ?/?’ cobalt-base alloys. Scr. Mater. 67, 850–853 (2012).",902,,,,57.8,25.6,8.5,0,8.1,0,0,0,0,0,0,0,0,0,0,0,0,0,0,0,0,0,0,0,0
Co-7.3Al-6.8W,Co-7.3Al-6.8W,"Meher, S., Yan, H. Y., Nag, S., Dye, D. & Banerjee, R. Solute partitioning and site preference in ?/?’ cobalt-base alloys. Scr. Mater. 67, 850–853 (2012).",854,,,,85.9,0,7.3,0,6.8,0,0,0,0,0,0,0,0,0,0,0,0,0,0,0,0,0,0,0,0
