Repository: BrandonOhl/ML-Creep-Prediction

# ML-Creep-Prediction

# Run "Final ML program-Mar2023.ipynb"

# "ML-Co-input_xx" files are the input data files that are imported into the program.

# "alloy data compilation_UpdateMar2023" is the original database values as entered, which was split into the individual data input files.

# "Master Property Sheet" are the training dataset properties reported by the program after running it.

# "new_prediction_composition.csv" is the new data that the program will try to predict/validate. If property values are known for a given  stress/temperature, the program will pull those values.

File: new_prediction_composition.csv (part 2 of 2)
Shortname,Temperature C,log(time),Stress (MPa),Sol. Temp (ºC),Sol. Time (h),1 age temp (ºC),1 age time (h),2 age temp (ºC),2 age time (hr),C/T,Orientation,VolFrac (%),Co,Ni,Al,Cr,W,Ti,Ta,Nb,V,Mo,C,Zr,B,Ir,Re,Si,Fe,Y,Hf,Ge,Mn,Sc,Ru,Ce,Nd,misfit,solvus,solidus,liquidus,Vf,hardness,YS
Co-11.8Ni-18.3Fe-5.5Al-4.1Cr-2.1Ti-1.5Ta-1.5Nb-3.1V-0.08B,750,0.0001,543.6737,750,24,850,168,0,0,1,10,40.9,52.13,11.78,5.45,4.14,0,2.06,1.52,1.51,3.06,0,0,0,0.08,0,0,0,18.27,0,0,0,0,0,0,0,0,unknown,1193,1310,1366,40.9,371.2703857,543.6737
Co-11.8Ni-18.3Fe-5.5Al-4.1Cr-2.1Ti-1.5Ta-1.5Nb-3.1V-0.08B,800,0.0001,575.7582,800,24,850,168,0,0,1,10,40.9,52.13,11.78,5.45,4.14,0,2.06,1.52,1.51,3.06,0,0,0,0.08,0,0,0,18.27,0,0,0,0,0,0,0,0,unknown,1193,1310,1366,40.9,371.2703857,575.7582
Co-11.8Ni-18.3Fe-5.5Al-4.1Cr-2.1Ti-1.5Ta-1.5Nb-3.1V-0.08B,850,0.0001,454.6945,850,24,850,168,0,0,1,10,40.9,52.13,11.78,5.45,4.14,0,2.06,1.52,1.51,3.06,0,0,0,0.08,0,0,0,18.27,0,0,0,0,0,0,0,0,unknown,1193,1310,1366,40.9,371.2703857,454.6945
Co-11.8Ni-18.3Fe-5.5Al-4.1Cr-2.1Ti-1.5Ta-1.5Nb-3.1V-0.08B,900,0.0001,336.5732,900,24,850,168,0,0,1,10,40.9,52.13,11.78,5.45,4.14,0,2.06,1.52,1.51,3.06,0,0,0,0.08,0,0,0,18.27,0,0,0,0,0,0,0,0,unknown,1193,1310,1366,40.9,371.2703857,336.5732
Co-11.8Ni-18.3Fe-5.5Al-4.1Cr-2.1Ti-1.5Ta-1.5Nb-3.1V-0.08B,950,0.0001,205.1203,950,24,850,168,0,0,1,10,40.9,52.13,11.78,5.45,4.14,0,2.06,1.52,1.51,3.06,0,0,0,0.08,0,0,0,18.27,0,0,0,0,0,0,0,0,unknown,1193,1310,1366,40.9,371.2703857,205.1203
Co-11.8Ni-18.3Fe-5.5Al-8.3Cr-2.0Ti-1.4Ta-1.4Nb-3.1V-0.08B,25,0.0001,531.7077491,25,24,850,168,0,0,1,10,20.6,48.05,11.81,5.49,8.3,0,2.04,1.44,1.41,3.1,0,0,0,0.08,0,0,0,18.28,0,0,0,0,0,0,0,0,0.003360016,1201,1311,1365,20.6,336.5037537,531.7077491
Co-11.8Ni-18.3Fe-5.5Al-8.3Cr-2.0Ti-1.4Ta-1.4Nb-3.1V-0.08B,600,0.0001,414.3874049,600,24,850,168,0,0,1,10,20.6,48.05,11.81,5.49,8.3,0,2.04,1.44,1.41,3.1,0,0,0,0.08,0,0,0,18.28,0,0,0,0,0,0,0,0,unknown,1201,1311,1365,20.6,336.5037537,414.3874049
Co-11.8Ni-18.3Fe-5.5Al-8.3Cr-2.0Ti-1.4Ta-1.4Nb-3.1V-0.08B,700,0.0001,452.7378413,700,24,850,168,0,0,1,10,20.6,48.05,11.81,5.49,8.3,0,2.04,1.44,1.41,3.1,0,0,0,0.08,0,0,0,18.28,0,0,0,0,0,0,0,0,unknown,1201,1311,1365,20.6,336.5037537,452.7378413
Co-11.8Ni-18.3Fe-5.5Al-8.3Cr-2.0Ti-1.4Ta-1.4Nb-3.1V-0.08B,750,0.0001,495.5700955,750,24,850,168,0,0,1,10,20.6,48.05,11.81,5.49,8.3,0,2.04,1.44,1.41,3.1,0,0,0,0.08,0,0,0,18.28,0,0,0,0,0,0,0,0,unknown,1201,1311,1365,20.6,336.5037537,495.5700955
Co-11.8Ni-18.3Fe-5.5Al-8.3Cr-2.0Ti-1.4Ta-1.4Nb-3.1V-0.08B,800,0.0001,530.6512275,800,24,850,168,0,0,1,10,20.6,48.05,11.81,5.49,8.3,0,2.04,1.44,1.41,3.1,0,0,0,0.08,0,0,0,18.28,0,0,0,0,0,0,0,0,unknown,1201,1311,1365,20.6,336.5037537,530.6512275
Co-11.8Ni-18.3Fe-5.5Al-8.3Cr-2.0Ti-1.4Ta-1.4Nb-3.1V-0.08B,850,0.0001,462.742341,850,24,850,168,0,0,1,10,20.6,48.05,11.81,5.49,8.3,0,2.04,1.44,1.41,3.1,0,0,0,0.08,0,0,0,18.28,0,0,0,0,0,0,0,0,unknown,1201,1311,1365,20.6,336.5037537,462.742341
Co-11.8Ni-18.3Fe-5.5Al-8.3Cr-2.0Ti-1.4Ta-1.4Nb-3.1V-0.08B,900,0.0001,318.1289114,900,24,850,168,0,0,1,10,20.6,48.05,11.81,5.49,8.3,0,2.04,1.44,1.41,3.1,0,0,0,0.08,0,0,0,18.28,0,0,0,0,0,0,0,0,unknown,1201,1311,1365,20.6,336.5037537,318.1289114
Co-11.8Ni-18.3Fe-5.5Al-8.3Cr-2.0Ti-1.4Ta-1.4Nb-3.1V-0.08B,950,0.0001,186.926164,950,24,850,168,0,0,1,10,20.6,48.05,11.81,5.49,8.3,0,2.04,1.44,1.41,3.1,0,0,0,0.08,0,0,0,18.28,0,0,0,0,0,0,0,0,unknown,1201,1311,1365,20.6,336.5037537,186.926164
Co-17.5Ni-12.4Fe-5.4Al-4.2Cr-2.0Ti-1.5Ta-1.4Nb-3.1V-0.08B,25,0.0001,577.9082,25,24,850,168,0,0,1,10,48.1,52.41,17.49,5.42,4.17,0,2.03,1.52,1.44,3.08,0,0,0,0.08,0,0,0,12.36,0,0,0,0,0,0,0,0,0.005576411,1184,1318,1377,48.1,348.3076477,577.9082
Co-17.5Ni-12.4Fe-5.4Al-4.2Cr-2.0Ti-1.5Ta-1.4Nb-3.1V-0.08B,575,0.0001,467.627,575,24,850,168,0,0,1,10,48.1,52.41,17.49,5.42,4.17,0,2.03,1.52,1.44,3.08,0,0,0,0.08,0,0,0,12.36,0,0,0,0,0,0,0,0,unknown,1184,1318,1377,48.1,348.3076477,467.627
Co-17.5Ni-12.4Fe-5.4Al-4.2Cr-2.0Ti-1.5Ta-1.4Nb-3.1V-0.08B,650,0.0001,474.6803,650,24,850,168,0,0,1,10,48.1,52.41,17.49,5.42,4.17,0,2.03,1.52,1.44,3.08,0,0,0,0.08,0,0,0,12.36,0,0,0,0,0,0,0,0,unknown,1184,1318,1377,48.1,348.3076477,474.6803
Co-17.5Ni-12.4Fe-5.4Al-4.2Cr-2.0Ti-1.5Ta-1.4Nb-3.1V-0.08B,725,0.0001,530.8397,725,24,850,168,0,0,1,10,48.1,52.41,17.49,5.42,4.17,0,2.03,1.52,1.44,3.08,0,0,0,0.08,0,0,0,12.36,0,0,0,0,0,0,0,0,unknown,1184,1318,1377,48.1,348.3076477,530.8397
Co-17.5Ni-12.4Fe-5.4Al-4.2Cr-2.0Ti-1.5Ta-1.4Nb-3.1V-0.08B,775,0.0001,572.7555,775,24,850,168,0,0,1,10,48.1,52.41,17.49,5.42,4.17,0,2.03,1.52,1.44,3.08,0,0,0,0.08,0,0,0,12.36,0,0,0,0,0,0,0,0,unknown,1184,1318,1377,48.1,348.3076477,572.7555
Co-17.5Ni-12.4Fe-5.4Al-4.2Cr-2.0Ti-1.5Ta-1.4Nb-3.1V-0.08B,825,0.0001,587.9566,825,24,850,168,0,0,1,10,48.1,52.41,17.49,5.42,4.17,0,2.03,1.52,1.44,3.08,0,0,0,0.08,0,0,0,12.36,0,0,0,0,0,0,0,0,unknown,1184,1318,1377,48.1,348.3076477,587.9566
Co-17.5Ni-12.4Fe-5.4Al-4.2Cr-2.0Ti-1.5Ta-1.4Nb-3.1V-0.08B,875,0.0001,469.3402,875,24,850,168,0,0,1,10,48.1,52.41,17.49,5.42,4.17,0,2.03,1.52,1.44,3.08,0,0,0,0.08,0,0,0,12.36,0,0,0,0,0,0,0,0,unknown,1184,1318,1377,48.1,348.3076477,469.3402
Co-17.5Ni-12.4Fe-5.4Al-4.2Cr-2.0Ti-1.5Ta-1.4Nb-3.1V-0.08B,925,0.0001,342.9887,925,24,850,168,0,0,1,10,48.1,52.41,17.49,5.42,4.17,0,2.03,1.52,1.44,3.08,0,0,0,0.08,0,0,0,12.36,0,0,0,0,0,0,0,0,unknown,1184,1318,1377,48.1,348.3076477,342.9887
Co-17.5Ni-12.4Fe-5.4Al-4.2Cr-2.0Ti-1.5Ta-1.4Nb-3.1V-0.08B,975,0.0001,206.3616,975,24,850,168,0,0,1,10,48.1,52.41,17.49,5.42,4.17,0,2.03,1.52,1.44,3.08,0,0,0,0.08,0,0,0,12.36,0,0,0,0,0,0,0,0,unknown,1184,1318,1377,48.1,348.3076477,206.3616
Co-17.4Ni-12.2Fe-5.4Al-8.3Cr-2.1Ti-1.6Ta-1.5Nb-3.1V-0.08B,25,0.0001,589.9294,25,24,850,168,0,0,1,10,43.6,48.26,17.44,5.44,8.32,0,2.08,1.55,1.48,3.11,0,0,0,0.08,0,0,0,12.24,0,0,0,0,0,0,0,0,0.005387775,1189,1313,1377,43.6,341.7879028,589.9294
Co-17.4Ni-12.2Fe-5.4Al-8.3Cr-2.1Ti-1.6Ta-1.5Nb-3.1V-0.08B,575,0.0001,476.3736,575,24,850,168,0,0,1,10,43.6,48.26,17.44,5.44,8.32,0,2.08,1.55,1.48,3.11,0,0,0,0.08,0,0,0,12.24,0,0,0,0,0,0,0,0,unknown,1189,1313,1377,43.6,341.7879028,476.3736
Co-17.4Ni-12.2Fe-5.4Al-8.3Cr-2.1Ti-1.6Ta-1.5Nb-3.1V-0.08B,650,0.0001,483.9843,650,24,850,168,0,0,1,10,43.6,48.26,17.44,5.44,8.32,0,2.08,1.55,1.48,3.11,0,0,0,0.08,0,0,0,12.24,0,0,0,0,0,0,0,0,unknown,1189,1313,1377,43.6,341.7879028,483.9843
Co-17.4Ni-12.2Fe-5.4Al-8.3Cr-2.1Ti-1.6Ta-1.5Nb-3.1V-0.08B,725,0.0001,507.0743,725,24,850,168,0,0,1,10,43.6,48.26,17.44,5.44,8.32,0,2.08,1.55,1.48,3.11,0,0,0,0.08,0,0,0,12.24,0,0,0,0,0,0,0,0,unknown,1189,1313,1377,43.6,341.7879028,507.0743
Co-17.4Ni-12.2Fe-5.4Al-8.3Cr-2.1Ti-1.6Ta-1.5Nb-3.1V-0.08B,775,0.0001,555.5387,775,24,850,168,0,0,1,10,43.6,48.26,17.44,5.44,8.32,0,2.08,1.55,1.48,3.11,0,0,0,0.08,0,0,0,12.24,0,0,0,0,0,0,0,0,unknown,1189,1313,1377,43.6,341.7879028,555.5387
Co-17.4Ni-12.2Fe-5.4Al-8.3Cr-2.1Ti-1.6Ta-1.5Nb-3.1V-0.08B,825,0.0001,564.7559,825,24,850,168,0,0,1,10,43.6,48.26,17.44,5.44,8.32,0,2.08,1.55,1.48,3.11,0,0,0,0.08,0,0,0,12.24,0,0,0,0,0,0,0,0,unknown,1189,1313,1377,43.6,341.7879028,564.7559
Co-17.4Ni-12.2Fe-5.4Al-8.3Cr-2.1Ti-1.6Ta-1.5Nb-3.1V-0.08B,875,0.0001,490.075,875,24,850,168,0,0,1,10,43.6,48.26,17.44,5.44,8.32,0,2.08,1.55,1.48,3.11,0,0,0,0.08,0,0,0,12.24,0,0,0,0,0,0,0,0,unknown,1189,1313,1377,43.6,341.7879028,490.075
Co-17.4Ni-12.2Fe-5.4Al-8.3Cr-2.1Ti-1.6Ta-1.5Nb-3.1V-0.08B,925,0.0001,357.6587,925,24,850,168,0,0,1,10,43.6,48.26,17.44,5.44,8.32,0,2.08,1.55,1.48,3.11,0,0,0,0.08,0,0,0,12.24,0,0,0,0,0,0,0,0,unknown,1189,1313,1377,43.6,341.7879028,357.6587
Co-17.4Ni-12.2Fe-5.4Al-8.3Cr-2.1Ti-1.6Ta-1.5Nb-3.1V-0.08B,975,0.0001,212.8447,975,24,850,168,0,0,1,10,43.6,48.26,17.44,5.44,8.32,0,2.08,1.55,1.48,3.11,0,0,0,0.08,0,0,0,12.24,0,0,0,0,0,0,0,0,unknown,1189,1313,1377,43.6,341.7879028,212.8447
Co-15.5Ni-14.3Fe-5.6Al-4.2Cr-2.1Ti-1.5Ta-1.5Nb-3.1V-0.08B,25,0.0001,624.7349,25,24,850,168,0,0,1,10,42.4,52.14,15.53,5.63,4.18,0,2.07,1.49,1.5,3.07,0,0,0,0.08,0,0,0,14.31,0,0,0,0,0,0,0,0,0.004305733,1198,1313,1373,42.4,323.3867493,624.7349
Co-15.5Ni-14.3Fe-5.6Al-4.2Cr-2.1Ti-1.5Ta-1.5Nb-3.1V-0.08B,575,0.0001,508.3253,575,24,850,168,0,0,1,10,42.4,52.14,15.53,5.63,4.18,0,2.07,1.49,1.5,3.07,0,0,0,0.08,0,0,0,14.31,0,0,0,0,0,0,0,0,unknown,1198,1313,1373,42.4,323.3867493,508.3253
Co-15.5Ni-14.3Fe-5.6Al-4.2Cr-2.1Ti-1.5Ta-1.5Nb-3.1V-0.08B,650,0.0001,507.065,650,24,850,168,0,0,1,10,42.4,52.14,15.53,5.63,4.18,0,2.07,1.49,1.5,3.07,0,0,0,0.08,0,0,0,14.31,0,0,0,0,0,0,0,0,unknown,1198,1313,1373,42.4,323.3867493,507.065
Co-15.5Ni-14.3Fe-5.6Al-4.2Cr-2.1Ti-1.5Ta-1.5Nb-3.1V-0.08B,725,0.0001,538.784,725,24,850,168,0,0,1,10,42.4,52.14,15.53,5.63,4.18,0,2.07,1.49,1.5,3.07,0,0,0,0.08,0,0,0,14.31,0,0,0,0,0,0,0,0,unknown,1198,1313,1373,42.4,323.3867493,538.784
Co-15.5Ni-14.3Fe-5.6Al-4.2Cr-2.1Ti-1.5Ta-1.5Nb-3.1V-0.08B,775,0.0001,580.9467,775,24,850,168,0,0,1,10,42.4,52.14,15.53,5.63,4.18,0,2.07,1.49,1.5,3.07,0,0,0,0.08,0,0,0,14.31,0,0,0,0,0,0,0,0,unknown,1198,1313,1373,42.4,323.3867493,580.9467
Co-15.5Ni-14.3Fe-5.6Al-4.2Cr-2.1Ti-1.5Ta-1.5Nb-3.1V-0.08B,825,0.0001,577.2638,825,24,850,168,0,0,1,10,42.4,52.14,15.53,5.63,4.18,0,2.07,1.49,1.5,3.07,0,0,0,0.08,0,0,0,14.31,0,0,0,0,0,0,0,0,unknown,1198,1313,1373,42.4,323.3867493,577.2638
Co-15.5Ni-14.3Fe-5.6Al-4.2Cr-2.1Ti-1.5Ta-1.5Nb-3.1V-0.08B,875,0.0001,500.6124,875,24,850,168,0,0,1,10,42.4,52.14,15.53,5.63,4.18,0,2.07,1.49,1.5,3.07,0,0,0,0.08,0,0,0,14.31,0,0,0,0,0,0,0,0,unknown,1198,1313,1373,42.4,323.3867493,500.6124
Co-15.5Ni-14.3Fe-5.6Al-4.2Cr-2.1Ti-1.5Ta-1.5Nb-3.1V-0.08B,925,0.0001,349.5089,925,24,850,168,0,0,1,10,42.4,52.14,15.53,5.63,4.18,0,2.07,1.49,1.5,3.07,0,0,0,0.08,0,0,0,14.31,0,0,0,0,0,0,0,0,unknown,1198,1313,1373,42.4,323.3867493,349.5089
Co-15.5Ni-14.3Fe-5.6Al-4.2Cr-2.1Ti-1.5Ta-1.5Nb-3.1V-0.08B,975,0.0001,214.1962,975,24,850,168,0,0,1,10,42.4,52.14,15.53,5.63,4.18,0,2.07,1.49,1.5,3.07,0,0,0,0.08,0,0,0,14.31,0,0,0,0,0,0,0,0,unknown,1198,1313,1373,42.4,323.3867493,214.1962
Co-15.6Ni-14.2Fe-5.4Al-8.3Cr-2.1Ti-1.5Ta-1.5Nb-3.1V-0.08B,25,0.0001,586,25,24,850,168,0,0,1,10,32.8,48.25,15.59,5.44,8.29,0,2.07,1.51,1.45,3.1,0,0,0,0.08,0,0,0,14.22,0,0,0,0,0,0,0,0,0.005567192,1189,1308,1368,32.8,377.8849182,586
Co-15.6Ni-14.2Fe-5.4Al-8.3Cr-2.1Ti-1.5Ta-1.5Nb-3.1V-0.08B,575,0.0001,460.8332,575,24,850,168,0,0,1,10,32.8,48.25,15.59,5.44,8.29,0,2.07,1.51,1.45,3.1,0,0,0,0.08,0,0,0,14.22,0,0,0,0,0,0,0,0,unknown,1189,1308,1368,32.8,377.8849182,460.8332
Co-15.6Ni-14.2Fe-5.4Al-8.3Cr-2.1Ti-1.5Ta-1.5Nb-3.1V-0.08B,650,0.0001,463.1246,650,24,850,168,0,0,1,10,32.8,48.25,15.59,5.44,8.29,0,2.07,1.51,1.45,3.1,0,0,0,0.08,0,0,0,14.22,0,0,0,0,0,0,0,0,unknown,1189,1308,1368,32.8,377.8849182,463.1246
Co-15.6Ni-14.2Fe-5.4Al-8.3Cr-2.1Ti-1.5Ta-1.5Nb-3.1V-0.08B,725,0.0001,499.2892,725,24,850,168,0,0,1,10,32.8,48.25,15.59,5.44,8.29,0,2.07,1.51,1.45,3.1,0,0,0,0.08,0,0,0,14.22,0,0,0,0,0,0,0,0,unknown,1189,1308,1368,32.8,377.8849182,499.2892
Co-15.6Ni-14.2Fe-5.4Al-8.3Cr-2.1Ti-1.5Ta-1.5Nb-3.1V-0.08B,775,0.0001,540.8635,775,24,850,168,0,0,1,10,32.8,48.25,15.59,5.44,8.29,0,2.07,1.51,1.45,3.1,0,0,0,0.08,0,0,0,14.22,0,0,0,0,0,0,0,0,unknown,1189,1308,1368,32.8,377.8849182,540.8635
Co-15.6Ni-14.2Fe-5.4Al-8.3Cr-2.1Ti-1.5Ta-1.5Nb-3.1V-0.08B,825,0.0001,558.3198,825,24,850,168,0,0,1,10,32.8,48.25,15.59,5.44,8.29,0,2.07,1.51,1.45,3.1,0,0,0,0.08,0,0,0,14.22,0,0,0,0,0,0,0,0,unknown,1189,1308,1368,32.8,377.8849182,558.3198
Co-15.6Ni-14.2Fe-5.4Al-8.3Cr-2.1Ti-1.5Ta-1.5Nb-3.1V-0.08B,875,0.0001,461.3151,875,24,850,168,0,0,1,10,32.8,48.25,15.59,5.44,8.29,0,2.07,1.51,1.45,3.1,0,0,0,0.08,0,0,0,14.22,0,0,0,0,0,0,0,0,unknown,1189,1308,1368,32.8,377.8849182,461.3151
Co-15.6Ni-14.2Fe-5.4Al-8.3Cr-2.1Ti-1.5Ta-1.5Nb-3.1V-0.08B,925,0.0001,323.0388,925,24,850,168,0,0,1,10,32.8,48.25,15.59,5.44,8.29,0,2.07,1.51,1.45,3.1,0,0,0,0.08,0,0,0,14.22,0,0,0,0,0,0,0,0,unknown,1189,1308,1368,32.8,377.8849182,323.0388
Co-15.6Ni-14.2Fe-5.4Al-8.3Cr-2.1Ti-1.5Ta-1.5Nb-3.1V-0.08B,975,0.0001,184.9107,975,24,850,168,0,0,1,10,32.8,48.25,15.59,5.44,8.29,0,2.07,1.51,1.45,3.1,0,0,0,0.08,0,0,0,14.22,0,0,0,0,0,0,0,0,unknown,1189,1308,1368,32.8,377.8849182,184.9107
Co-11.8Ni-18.3Fe-5.5Al-4.1Cr-2.1Ti-1.5Ta-1.5Nb-3.1V-0.08B,25,0.0001,537.9302,25,24,850,168,0,0,1,10,40.9,52.13,11.78,5.45,4.14,0,2.06,1.52,1.51,3.06,0,0,0,0.08,0,0,0,18.27,0,0,0,0,0,0,0,0,0.005326856,1193,1310,1366,40.9,371.2703857,537.9302
Co-11.8Ni-18.3Fe-5.5Al-4.1Cr-2.1Ti-1.5Ta-1.5Nb-3.1V-0.08B,575,0.0001,431.1509,575,24,850,168,0,0,1,10,40.9,52.13,11.78,5.45,4.14,0,2.06,1.52,1.51,3.06,0,0,0,0.08,0,0,0,18.27,0,0,0,0,0,0,0,0,unknown,1193,1310,1366,40.9,371.2703857,431.1509
Co-11.8Ni-18.3Fe-5.5Al-4.1Cr-2.1Ti-1.5Ta-1.5Nb-3.1V-0.08B,650,0.0001,449.9347,650,24,850,168,0,0,1,10,40.9,52.13,11.78,5.45,4.14,0,2.06,1.52,1.51,3.06,0,0,0,0.08,0,0,0,18.27,0,0,0,0,0,0,0,0,unknown,1193,1310,1366,40.9,371.2703857,449.9347
Co-11.8Ni-18.3Fe-5.5Al-4.1Cr-2.1Ti-1.5Ta-1.5Nb-3.1V-0.08B,725,0.0001,490.3122,725,24,850,168,0,0,1,10,40.9,52.13,11.78,5.45,4.14,0,2.06,1.52,1.51,3.06,0,0,0,0.08,0,0,0,18.27,0,0,0,0,0,0,0,0,unknown,1193,1310,1366,40.9,371.2703857,490.3122
Co-11.8Ni-18.3Fe-5.5Al-4.1Cr-2.1Ti-1.5Ta-1.5Nb-3.1V-0.08B,775,0.0001,537.8233,775,24,850,168,0,0,1,10,40.9,52.13,11.78,5.45,4.14,0,2.06,1.52,1.51,3.06,0,0,0,0.08,0,0,0,18.27,0,0,0,0,0,0,0,0,unknown,1193,1310,1366,40.9,371.2703857,537.8233
Co-11.8Ni-18.3Fe-5.5Al-4.1Cr-2.1Ti-1.5Ta-1.5Nb-3.1V-0.08B,825,0.0001,512.2553,825,24,850,168,0,0,1,10,40.9,52.13,11.78,5.45,4.14,0,2.06,1.52,1.51,3.06,0,0,0,0.08,0,0,0,18.27,0,0,0,0,0,0,0,0,unknown,1193,1310,1366,40.9,371.2703857,512.2553
Co-11.8Ni-18.3Fe-5.5Al-4.1Cr-2.1Ti-1.5Ta-1.5Nb-3.1V-0.08B,875,0.0001,426.5827,875,24,850,168,0,0,1,10,40.9,52.13,11.78,5.45,4.14,0,2.06,1.52,1.51,3.06,0,0,0,0.08,0,0,0,18.27,0,0,0,0,0,0,0,0,unknown,1193,1310,1366,40.9,371.2703857,426.5827
Co-11.8Ni-18.3Fe-5.5Al-4.1Cr-2.1Ti-1.5Ta-1.5Nb-3.1V-0.08B,925,0.0001,268.3893,925,24,850,168,0,0,1,10,40.9,52.13,11.78,5.45,4.14,0,2.06,1.52,1.51,3.06,0,0,0,0.08,0,0,0,18.27,0,0,0,0,0,0,0,0,unknown,1193,1310,1366,40.9,371.2703857,268.3893
Co-11.8Ni-18.3Fe-5.5Al-4.1Cr-2.1Ti-1.5Ta-1.5Nb-3.1V-0.08B,975,0.0001,141.5247,975,24,850,168,0,0,1,10,40.9,52.13,11.78,5.45,4.14,0,2.06,1.52,1.51,3.06,0,0,0,0.08,0,0,0,18.27,0,0,0,0,0,0,0,0,unknown,1193,1310,1366,40.9,371.2703857,141.5247
Co-11.8Ni-18.3Fe-5.5Al-8.3Cr-2.0Ti-1.4Ta-1.4Nb-3.1V-0.08B,25,0.0001,581.3486,25,24,850,168,0,0,1,10,20.6,48.05,11.81,5.49,8.3,0,2.04,1.44,1.41,3.1,0,0,0,0.08,0,0,0,18.28,0,0,0,0,0,0,0,0,0.003360016,1201,1311,1365,20.6,336.5037537,581.3486
Co-11.8Ni-18.3Fe-5.5Al-8.3Cr-2.0Ti-1.4Ta-1.4Nb-3.1V-0.08B,575,0.0001,451.0761,575,24,850,168,0,0,1,10,20.6,48.05,11.81,5.49,8.3,0,2.04,1.44,1.41,3.1,0,0,0,0.08,0,0,0,18.28,0,0,0,0,0,0,0,0,unknown,1201,1311,1365,20.6,336.5037537,451.0761
Co-11.8Ni-18.3Fe-5.5Al-8.3Cr-2.0Ti-1.4Ta-1.4Nb-3.1V-0.08B,650,0.0001,451.7238,650,24,850,168,0,0,1,10,20.6,48.05,11.81,5.49,8.3,0,2.04,1.44,1.41,3.1,0,0,0,0.08,0,0,0,18.28,0,0,0,0,0,0,0,0,unknown,1201,1311,1365,20.6,336.5037537,451.7238
Co-11.8Ni-18.3Fe-5.5Al-8.3Cr-2.0Ti-1.4Ta-1.4Nb-3.1V-0.08B,725,0.0001,499.0211,725,24,850,168,0,0,1,10,20.6,48.05,11.81,5.49,8.3,0,2.04,1.44,1.41,3.1,0,0,0,0.08,0,0,0,18.28,0,0,0,0,0,0,0,0,unknown,1201,1311,1365,20.6,336.5037537,499.0211
Co-11.8Ni-18.3Fe-5.5Al-8.3Cr-2.0Ti-1.4Ta-1.4Nb-3.1V-0.08B,775,0.0001,529.193,775,24,850,168,0,0,1,10,20.6,48.05,11.81,5.49,8.3,0,2.04,1.44,1.41,3.1,0,0,0,0.08,0,0,0,18.28,0,0,0,0,0,0,0,0,unknown,1201,1311,1365,20.6,336.5037537,529.193
Co-11.8Ni-18.3Fe-5.5Al-8.3Cr-2.0Ti-1.4Ta-1.4Nb-3.1V-0.08B,825,0.0001,514.2096,825,24,850,168,0,0,1,10,20.6,48.05,11.81,5.49,8.3,0,2.04,1.44,1.41,3.1,0,0,0,0.08,0,0,0,18.28,0,0,0,0,0,0,0,0,unknown,1201,1311,1365,20.6,336.5037537,514.2096
Co-11.8Ni-18.3Fe-5.5Al-8.3Cr-2.0Ti-1.4Ta-1.4Nb-3.1V-0.08B,875,0.0001,385.8274,875,24,850,168,0,0,1,10,20.6,48.05,11.81,5.49,8.3,0,2.04,1.44,1.41,3.1,0,0,0,0.08,0,0,0,18.28,0,0,0,0,0,0,0,0,unknown,1201,1311,1365,20.6,336.5037537,385.8274
Co-11.8Ni-18.3Fe-5.5Al-8.3Cr-2.0Ti-1.4Ta-1.4Nb-3.1V-0.08B,925,0.0001,240.9463,925,24,850,168,0,0,1,10,20.6,48.05,11.81,5.49,8.3,0,2.04,1.44,1.41,3.1,0,0,0,0.08,0,0,0,18.28,0,0,0,0,0,0,0,0,unknown,1201,1311,1365,20.6,336.5037537,240.9463
Co-11.8Ni-18.3Fe-5.5Al-8.3Cr-2.0Ti-1.4Ta-1.4Nb-3.1V-0.08B,975,0.0001,116.9899,975,24,850,168,0,0,1,10,20.6,48.05,11.81,5.49,8.3,0,2.04,1.44,1.41,3.1,0,0,0,0.08,0,0,0,18.28,0,0,0,0,0,0,0,0,unknown,1201,1311,1365,20.6,336.5037537,116.9899
Co-29.2Ni-11.1Al-4.2Cr-5.8W,25,0.0001,492,25,48,900,64,0,0,1,10,41.2,49.7,29.2,11.1,4.2,5.8,0,0,0,0,0,0,0,0,0,0,0,0,0,0,0,0,0,0,0,0,0.0021,1036,1438,1459,41.2,344.6517793,492
Co-29.2Ni-11.1Al-4.2Cr-5.8W,650,0.0001,402,650,48,900,64,0,0,1,10,41.2,49.7,29.2,11.1,4.2,5.8,0,0,0,0,0,0,0,0,0,0,0,0,0,0,0,0,0,0,0,0,unknown,1036,1438,1459,41.2,344.6517793,402
Co-29.2Ni-11.1Al-4.2Cr-5.8W,700,0.0001,398,700,48,900,64,0,0,1,10,41.2,49.7,29.2,11.1,4.2,5.8,0,0,0,0,0,0,0,0,0,0,0,0,0,0,0,0,0,0,0,0,unknown,1036,1438,1459,41.2,344.6517793,398
Co-29.2Ni-11.1Al-4.2Cr-5.8W,750,0.0001,494,750,48,900,64,0,0,1,10,41.2,49.7,29.2,11.1,4.2,5.8,0,0,0,0,0,0,0,0,0,0,0,0,0,0,0,0,0,0,0,0,unknown,1036,1438,1459,41.2,344.6517793,494
Co-29.2Ni-11.1Al-4.2Cr-5.8W,800,0.0001,495,800,48,900,64,0,0,1,10,41.2,49.7,29.2,11.1,4.2,5.8,0,0,0,0,0,0,0,0,0,0,0,0,0,0,0,0,0,0,0,0,unknown,1036,1438,1459,41.2,344.6517793,495
Co-29.2Ni-11.1Al-4.2Cr-5.8W,850,0.0001,523,850,48,900,64,0,0,1,10,41.2,49.7,29.2,11.1,4.2,5.8,0,0,0,0,0,0,0,0,0,0,0,0,0,0,0,0,0,0,0,0,unknown,1036,1438,1459,41.2,344.6517793,523
Co-29.2Ni-11.1Al-4.2Cr-5.8W,900,0.0001,439,900,48,900,64,0,0,1,10,41.2,49.7,29.2,11.1,4.2,5.8,0,0,0,0,0,0,0,0,0,0,0,0,0,0,0,0,0,0,0,0,unknown,1036,1438,1459,41.2,344.6517793,439
Co-29.2Ni-11.1Al-4.2Cr-5.8W,950,0.0001,317,950,48,900,64,0,0,1,10,41.2,49.7,29.2,11.1,4.2,5.8,0,0,0,0,0,0,0,0,0,0,0,0,0,0,0,0,0,0,0,0,unknown,1036,1438,1459,41.2,344.6517793,317
Co-29.2Ni-4.1Fe-10.9Al-4.1Cr-5.8W,25,0.0001,446,25,48,900,64,0,0,1,10,39.8,45.9,29.2,10.9,4.1,5.8,0,0,0,0,0,0,0,0,0,0,0,4.1,0,0,0,0,0,0,0,0,0.001116383,1021,1414,1446,39.8,327.3172224,446
Co-29.2Ni-4.1Fe-10.9Al-4.1Cr-5.8W,650,0.0001,397,650,48,900,64,0,0,1,10,39.8,45.9,29.2,10.9,4.1,5.8,0,0,0,0,0,0,0,0,0,0,0,4.1,0,0,0,0,0,0,0,0,unknown,1021,1414,1446,39.8,327.3172224,397
Co-29.2Ni-4.1Fe-10.9Al-4.1Cr-5.8W,750,0.0001,470,750,48,900,64,0,0,1,10,39.8,45.9,29.2,10.9,4.1,5.8,0,0,0,0,0,0,0,0,0,0,0,4.1,0,0,0,0,0,0,0,0,unknown,1021,1414,1446,39.8,327.3172224,470
Co-29.2Ni-4.1Fe-10.9Al-4.1Cr-5.8W,850,0.0001,533,850,48,900,64,0,0,1,10,39.8,45.9,29.2,10.9,4.1,5.8,0,0,0,0,0,0,0,0,0,0,0,4.1,0,0,0,0,0,0,0,0,unknown,1021,1414,1446,39.8,327.3172224,533
Co-29.2Ni-4.1Fe-10.9Al-4.1Cr-5.8W,950,0.0001,301,950,48,900,64,0,0,1,10,39.8,45.9,29.2,10.9,4.1,5.8,0,0,0,0,0,0,0,0,0,0,0,4.1,0,0,0,0,0,0,0,0,unknown,1021,1414,1446,39.8,327.3172224,301
Co-29.3Ni-8.2Fe-10.8Al-4.1Cr-5.7W,25,0.0001,581,25,48,900,64,0,0,1,10,29.6,41.9,29.3,10.8,4.1,5.7,0,0,0,0,0,0,0,0,0,0,0,8.2,0,0,0,0,0,0,0,0,0.000557569,999,1416,1442,29.6,317.1204242,581
Co-29.3Ni-8.2Fe-10.8Al-4.1Cr-5.7W,650,0.0001,506,650,48,900,64,0,0,1,10,29.6,41.9,29.3,10.8,4.1,5.7,0,0,0,0,0,0,0,0,0,0,0,8.2,0,0,0,0,0,0,0,0,unknown,999,1416,1442,29.6,317.1204242,506
Co-29.3Ni-8.2Fe-10.8Al-4.1Cr-5.7W,750,0.0001,544,750,48,900,64,0,0,1,10,29.6,41.9,29.3,10.8,4.1,5.7,0,0,0,0,0,0,0,0,0,0,0,8.2,0,0,0,0,0,0,0,0,unknown,999,1416,1442,29.6,317.1204242,544
Co-29.3Ni-8.2Fe-10.8Al-4.1Cr-5.7W,850,0.0001,496,850,48,900,64,0,0,1,10,29.6,41.9,29.3,10.8,4.1,5.7,0,0,0,0,0,0,0,0,0,0,0,8.2,0,0,0,0,0,0,0,0,unknown,999,1416,1442,29.6,317.1204242,496
Co-29.3Ni-8.2Fe-10.8Al-4.1Cr-5.7W,950,0.0001,206,950,48,900,64,0,0,1,10,29.6,41.9,29.3,10.8,4.1,5.7,0,0,0,0,0,0,0,0,0,0,0,8.2,0,0,0,0,0,0,0,0,unknown,999,1416,1442,29.6,317.1204242,206
Co-29.3Ni-12.3Fe-10.4Al-4.1Cr-5.7W,25,0.0001,394,25,48,900,64,0,0,1,10,25.4,38.2,29.3,10.4,4.1,5.7,0,0,0,0,0,0,0,0,0,0,0,12.3,0,0,0,0,0,0,0,0,0.0002,985,1490,1437,25.4,302.8449067,394
Co-29.3Ni-12.3Fe-10.4Al-4.1Cr-5.7W,650,0.0001,339,650,48,900,64,0,0,1,10,25.4,38.2,29.3,10.4,4.1,5.7,0,0,0,0,0,0,0,0,0,0,0,12.3,0,0,0,0,0,0,0,0,unknown,985,1490,1437,25.4,302.8449067,339
Co-29.3Ni-12.3Fe-10.4Al-4.1Cr-5.7W,700,0.0001,374,700,48,900,64,0,0,1,10,25.4,38.2,29.3,10.4,4.1,5.7,0,0,0,0,0,0,0,0,0,0,0,12.3,0,0,0,0,0,0,0,0,unknown,985,1490,1437,25.4,302.8449067,374
Co-29.3Ni-12.3Fe-10.4Al-4.1Cr-5.7W,750,0.0001,421,750,48,900,64,0,0,1,10,25.4,38.2,29.3,10.4,4.1,5.7,0,0,0,0,0,0,0,0,0,0,0,12.3,0,0,0,0,0,0,0,0,unknown,985,1490,1437,25.4,302.8449067,421
Co-29.3Ni-12.3Fe-10.4Al-4.1Cr-5.7W,750,0.0001,434,750,48,900,64,0,0,1,10,25.4,38.2,29.3,10.4,4.1,5.7,0,0,0,0,0,0,0,0,0,0,0,12.3,0,0,0,0,0,0,0,0,unknown,985,1490,1437,25.4,302.8449067,434
Co-29.3Ni-12.3Fe-10.4Al-4.1Cr-5.7W,800,0.0001,407,800,48,900,64,0,0,1,10,25.4,38.2,29.3,10.4,4.1,5.7,0,0,0,0,0,0,0,0,0,0,0,12.3,0,0,0,0,0,0,0,0,unknown,985,1490,1437,25.4,302.8449067,407
Co-29.3Ni-12.3Fe-10.4Al-4.1Cr-5.7W,850,0.0001,395,850,48,900,64,0,0,1,10,25.4,38.2,29.3,10.4,4.1,5.7,0,0,0,0,0,0,0,0,0,0,0,12.3,0,0,0,0,0,0,0,0,unknown,985,1490,1437,25.4,302.8449067,395
Co-29.3Ni-12.3Fe-10.4Al-4.1Cr-5.7W,850,0.0001,390,850,48,900,64,0,0,1,10,25.4,38.2,29.3,10.4,4.1,5.7,0,0,0,0,0,0,0,0,0,0,0,12.3,0,0,0,0,0,0,0,0,unknown,985,1490,1437,25.4,302.8449067,390
Co-29.3Ni-12.3Fe-10.4Al-4.1Cr-5.7W,900,0.0001,313,900,48,900,64,0,0,1,10,25.4,38.2,29.3,10.4,4.1,5.7,0,0,0,0,0,0,0,0,0,0,0,12.3,0,0,0,0,0,0,0,0,unknown,985,1490,1437,25.4,302.8449067,313
Co-29.3Ni-12.3Fe-10.4Al-4.1Cr-5.7W,950,0.0001,120,950,48,900,64,0,0,1,10,25.4,38.2,29.3,10.4,4.1,5.7,0,0,0,0,0,0,0,0,0,0,0,12.3,0,0,0,0,0,0,0,0,unknown,985,1490,1437,25.4,302.8449067,120
