Repository: BrandonOhl/ML-Creep-Prediction

# ML-Creep-Prediction

# Run "Final ML program-Mar2023.ipynb"

# "ML-Co-input_xx" files are the input data files that are imported into the program.

# "alloy data compilation_UpdateMar2023" is the original database values as entered, which was split into the individual data input files.

# "Master Property Sheet" are the training dataset properties reported by the program after running it.

# "new_prediction_composition.csv" is the new data that the program will try to predict/validate. If property values are known for a given  stress/temperature, the program will pull those values.

File: ML-Co-input_lattice misfit.csv (part 3 of 3)
T., Kainuma, R., Ishida, K., Han, J., Lu, Y., & Liu, X. (2020). Development of low-density ?/?? Co–Al–Ta-based superalloys with high solvus temperature. Acta Materialia, 188, 652–664. https://doi.org/10.1016/j.actamat.2020.02.062",800,25,0.3593,0.3581,0.003345,(111) peak,126,46,30,12,12,0,0,0,0,0,0,0,0,0,0,0,0,0,0,0,0,0,0,0,0,0
Co-30.Ni-12.Al-4.Cr,Co-30Ni-12Al-4Cr,"Chen, Y., Wang, C., Ruan, J., Yang, S., Omori, T., Kainuma, R., Ishida, K., Han, J., Lu, Y., & Liu, X. (2020). Development of low-density ?/?? Co–Al–Ta-based superalloys with high solvus temperature. Acta Materialia, 188, 652–664. https://doi.org/10.1016/j.actamat.2020.02.060",800,25,0.3597,0.357,0.007535,(111) peak,124,54,30,12,4,0,0,0,0,0,0,0,0,0,0,0,0,0,0,0,0,0,0,0,0,0
Co-30.Ni-12.Al-8.Cr,Co-30Ni-12Al-8Cr,"Chen, Y., Wang, C., Ruan, J., Yang, S., Omori, T., Kainuma, R., Ishida, K., Han, J., Lu, Y., & Liu, X. (2020). Development of low-density ?/?? Co–Al–Ta-based superalloys with high solvus temperature. Acta Materialia, 188, 652–664. https://doi.org/10.1016/j.actamat.2020.02.061",800,25,0.3597,0.3576,0.005855,(111) peak,125,50,30,12,8,0,0,0,0,0,0,0,0,0,0,0,0,0,0,0,0,0,0,0,0,0
Co-27.2Ni-3.1Al-10.9Cr-8.1Ti,101a,"Christofidou, K. A. et al. The microstructure and hardness of Ni-Co-Al-Ti-Cr quinary alloys. J. Alloys Compd. (2016) doi:10.1016/j.jallcom.2016.07.159.",50,25,0.3585,0.3566,0.005314,"air cooled, just report 50C as ""equilibrium aging temp""",129,50.7,27.2,3.1,10.9,0,8.1,0,0,0,0,0,0,0,0,0,0,0,0,0,0,0,0,0,0,0
Co-30.1Ni-9.8Al-4.9Cr-2.0Ti-2.0Ta-4.9Mo,30Ni2Ta2Ti5Cr,"Singh, M. P., Olu, E. F., Pandey, P., & Chattopadhyay, K. (2021). Thermophysical and magnetic properties of Co-Ni-Mo-Al-Ta class of tungsten free Co-based superalloys. Journal of Alloys and Compounds, 879. https://doi.org/10.1016/j.jallcom.2021.160382",900,25,0.3574,0.3562,0.003363,,878,46.3,30.1,9.8,4.9,0,2,2,0,0,4.9,0,0,0,0,0,0,0,0,0,0,0,0,0,0,0
Co-29.5Ni-10.2Al-10.2Cr-1.9Ti-2.1Ta-5.1Mo,30Ni2Ta2Ti10Cr,"Singh, M. P., Olu, E. F., Pandey, P., & Chattopadhyay, K. (2021). Thermophysical and magnetic properties of Co-Ni-Mo-Al-Ta class of tungsten free Co-based superalloys. Journal of Alloys and Compounds, 879. https://doi.org/10.1016/j.jallcom.2021.160383",900,25,0.3598,0.3602,-0.001111,misfit calculated by the paper is wrong,879,41,29.5,10.2,10.2,0,1.9,2.1,0,0,5.1,0,0,0,0,0,0,0,0,0,0,0,0,0,0,0
Co-8.0Ti-11.0V,Co-8Ti-11V,"Zhou, P., Gao, X., Song, D., Liu, Y., & Cheng, J. (2021). Effect of Ni on Microstructure and Mechanical Property of a Co-Ti-V-Based Superalloy. Scanning, 2021. https://doi.org/10.1155/2021/6678085",870,25,0.3611,0.3584,0.0074,Aged at 870C for 72h,890,81,0,0,0,0,8,0,0,11,0,0,0,0,0,0,0,0,0,0,0,0,0,0,0,0
Co-5.0Ni-8.0Ti-11.0V,Co-8Ti-11V-5Ni,"Zhou, P., Gao, X., Song, D., Liu, Y., & Cheng, J. (2021). Effect of Ni on Microstructure and Mechanical Property of a Co-Ti-V-Based Superalloy. Scanning, 2021. https://doi.org/10.1155/2021/6678086",870,25,0.3607,0.3583,0.0068,Aged at 870C for 72h,891,76,5,0,0,0,8,0,0,11,0,0,0,0,0,0,0,0,0,0,0,0,0,0,0,0
Co-10.0Ni-8.0Ti-11.0V,Co-8Ti-11V-10Ni,"Zhou, P., Gao, X., Song, D., Liu, Y., & Cheng, J. (2021). Effect of Ni on Microstructure and Mechanical Property of a Co-Ti-V-Based Superalloy. Scanning, 2021. https://doi.org/10.1155/2021/6678087",870,25,0.3593,0.3571,0.0061,Aged at 870C for 72h,892,71,10,0,0,0,8,0,0,11,0,0,0,0,0,0,0,0,0,0,0,0,0,0,0,0
Co-29.8Ni-7.8Al-14.4Cr-2.0W-4.3Ti-0.9Ta,base,"Zhuang, X., Antonov, S., Li, L., & Feng, Q. (2021). Effect of alloying elements on the coarsening rate of ?? precipitates in multi-component CoNi-based superalloys with high Cr content. Scripta Materialia, 202. https://doi.org/10.1016/j.scriptamat.2021.114004",850,25,0.3595,0.3582,0.0036,,893,40.8,29.8,7.8,14.4,2,4.3,0.9,0,0,0,0,0,0,0,0,0,0,0,0,0,0,0,0,0,0
Co-29.8Ni-8.Al-14.3Cr-2.9W-4.2Ti-1.0Ta,+1W,"Zhuang, X., Antonov, S., Li, L., & Feng, Q. (2021). Effect of alloying elements on the coarsening rate of ?? precipitates in multi-component CoNi-based superalloys with high Cr content. Scripta Materialia, 202. https://doi.org/10.1016/j.scriptamat.2021.114005",850,25,0.359,0.358,0.0026,,894,39.8,29.8,8,14.3,2.9,4.2,1,0,0,0,0,0,0,0,0,0,0,0,0,0,0,0,0,0,0
Co-29.8Ni-7.9Al-14.2Cr-2.0W-4.2Ti-1.0Ta-1.0Mo,+1Mo,"Zhuang, X., Antonov, S., Li, L., & Feng, Q. (2021). Effect of alloying elements on the coarsening rate of ?? precipitates in multi-component CoNi-based superalloys with high Cr content. Scripta Materialia, 202. https://doi.org/10.1016/j.scriptamat.2021.114006",850,25,0.3554,0.3551,0.001,,895,39.9,29.8,7.9,14.2,2,4.2,1,0,0,1,0,0,0,0,0,0,0,0,0,0,0,0,0,0,0
Co-30.0Ni-7.8Al-14.3Cr-2.0W-5.3Ti-0.9Ta,+1Ti,"Zhuang, X., Antonov, S., Li, L., & Feng, Q. (2021). Effect of alloying elements on the coarsening rate of ?? precipitates in multi-component CoNi-based superalloys with high Cr content. Scripta Materialia, 202. https://doi.org/10.1016/j.scriptamat.2021.114007",850,25,0.3605,0.3589,0.0045,,896,39.7,30,7.8,14.3,2,5.3,0.9,0,0,0,0,0,0,0,0,0,0,0,0,0,0,0,0,0,0
Co-20.4Ni-9.8Al-7.4W-2.7Ti-0.40C-0.10B,Aliakbari alloy,"Aliakbari-Sani, S., Vafaeenezhad, H., Arabi, H., & Ebrahimi, G. R. (2022). Quantitative kinetic analysis of ?? precipitate evolution in a Co–Al–W superalloy during aging heat treatment. Journal of Materials Research and Technology, 21, 3425–3439. https://doi.org/10.1016/j.jmrt.2022.10.165",840,25,0.361627,0.358916,0.0075,Aged at 840C for 48h,4430,59.2,20.4,9.8,0,7.4,2.7,0,0,0,0,0.4,0,0.1,0,0,0,0,0,0,0,0,0,0,0,0
Co-34.8Ni-1.7Fe-4.3Al-19.7Cr-1.0Ti-1.9Nb-4.9Mo,AG,"Bian, H., Xu, X., Li, Y., Koizumi, Y., Wang, Z., Chen, M., Yamanaka, K., & Chiba, A. (2015). Regulating the coarsening of the ?’ phase in superalloys. NPG Asia Materials, 7(8). https://doi.org/10.1038/am.2015.96",800,25,0.3601,0.3597,0.0013,3h,904,31.8,34.82,4.33,19.65,0,0.97,0,1.89,0,4.87,0,0,0,0,0,0,1.67,0,0,0,0,0,0,0,0
Co-10.Al-3.0Nb,Co-10Al-3Nb,"Cao, B. X., Xu, W. W., Yu, C. Y., Wu, S. W., Kong, H. J., Ding, Z. Y., Zhang, T. L., Luan, J. H., Xiao, B., Jiao, Z. B., Liu, Y., Yang, T., & Liu, C. T. (2022). L12-strengthened multicomponent Co-Al-Nb-based alloys with high strength and matrix-confined stacking-fault-mediated plasticity. Acta Materialia, 229. https://doi.org/10.1016/j.actamat.2022.117767",700,25,0.3585,0.3644,0.0164,,909,87,0,10,0,0,0,0,3,0,0,0,0,0,0,0,0,0,0,0,0,0,0,0,0,0
Co-13.7Al-7.7W,Ternary T1,"Casas, R., Galvez, F., & Campos, M. (2022). Microstructure stability and hardening determination through heat treatment of sintered Co ?/?? based alloys. Powder Metallurgy, 65(3), 242–252. https://doi.org/10.1080/00325899.2021.1994116",900,25,0.3585,0.3571,0.0039,900C for 24h,194,78.63,0,13.66,0,7.71,0,0,0,0,0,0,0,0,0,0,0,0,0,0,0,0,0,0,0,0
Co-11.7Al-9.0W-2.1Ti-1.7Ta,Quinary T2,"Casas, R., Galvez, F., & Campos, M. (2022). Microstructure stability and hardening determination through heat treatment of sintered Co ?/?? based alloys. Powder Metallurgy, 65(3), 242–252. https://doi.org/10.1080/00325899.2021.1994116",900,25,0.359,0.3575,0.0045,900C for 24h,911,75.49,0,11.65,0,9.03,2.14,1.69,0,0,0,0,0,0,0,0,0,0,0,0,0,0,0,0,0,0
Co-29.3Ni-4.7Al-15.5Cr-5.3Ti,Co-30Ni-15Cr-5Al-5Ti,"Liang, Z., Neumeier, S., Rao, Z., Göken, M., & Pyczak, F. (2022). CALPHAD informed design of multicomponent CoNiCr-based superalloys exhibiting large lattice misfit and high yield stress. Materials Science and Engineering A, 854. https://doi.org/10.1016/j.msea.2022.143798",900,25,,0.35414,0.013,,959,45.2,29.3,4.7,15.5,0,5.3,0,0,0,0,0,0,0,0,0,0,0,0,0,0,0,0,0,0,0
Co-29.3Ni-6.4Al-15.2Cr-5.1Ti-2.1Ta,Co-30Ni-15Cr-5Al-5Ti-2Ta,"Liang, Z., Neumeier, S., Rao, Z., Göken, M., & Pyczak, F. (2022). CALPHAD informed design of multicomponent CoNiCr-based superalloys exhibiting large lattice misfit and high yield stress. Materials Science and Engineering A, 854. https://doi.org/10.1016/j.msea.2022.143798",900,25,,0.35467,0.014,,960,41.9,29.3,6.4,15.2,0,5.1,2.1,0,0,0,0,0,0,0,0,0,0,0,0,0,0,0,0,0,0
Co-34.0Ni-4.5Al-15.6Cr-5.5Ti,CoNi-baseline,"Liang, Z., Paul, J. D. H., Stark, A., Bezold, A., Neumeier, S., Göken, M., & Pyczak, F. (2022). High-Temperature CoNi-Based Superalloys Strengthened by ??-(Ni,Co)3(Cr,Al,Ti,X): The Effect of Refractory Elements. Metallurgical and Materials Transactions A: Physical Metallurgy and Materials Science. https://doi.org/10.1007/s11661-022-06795-y",900,25,0.35872,0.35486,0.010819,,961,40.4,34,4.5,15.6,0,5.5,0,0,0,0,0,0,0,0,0,0,0,0,0,0,0,0,0,0,0
Co-34.3Ni-4.7Al-15.6Cr-5.1Ti-1.9Ta,CoNi-2Ta,"Liang, Z., Paul, J. D. H., Stark, A., Bezold, A., Neumeier, S., Göken, M., & Pyczak, F. (2022). High-Temperature CoNi-Based Superalloys Strengthened by ??-(Ni,Co)3(Cr,Al,Ti,X): The Effect of Refractory Elements. Metallurgical and Materials Transactions A: Physical Metallurgy and Materials Science. https://doi.org/10.1007/s11661-022-06795-y",900,25,0.35943,0.35533,0.011472,,962,38.4,34.3,4.7,15.6,0,5.1,1.9,0,0,0,0,0,0,0,0,0,0,0,0,0,0,0,0,0,0
Co-34.7Ni-4.5Al-15.5Cr-4.9Ti-1.8Nb,CoNi-2Nb,"Liang, Z., Paul, J. D. H., Stark, A., Bezold, A., Neumeier, S., Göken, M., & Pyczak, F. (2022). High-Temperature CoNi-Based Superalloys Strengthened by ??-(Ni,Co)3(Cr,Al,Ti,X): The Effect of Refractory Elements. Metallurgical and Materials Transactions A: Physical Metallurgy and Materials Science. https://doi.org/10.1007/s11661-022-06795-y",900,25,0.35951,0.35545,0.011357,,963,38.6,34.7,4.5,15.5,0,4.9,0,1.8,0,0,0,0,0,0,0,0,0,0,0,0,0,0,0,0,0
Co-34.6Ni-4.4Al-15.4Cr-0.9W-5.2Ti-2.0Mo,CoNi-3W,"Liang, Z., Paul, J. D. H., Stark, A., Bezold, A., Neumeier, S., Göken, M., & Pyczak, F. (2022). High-Temperature CoNi-Based Superalloys Strengthened by ??-(Ni,Co)3(Cr,Al,Ti,X): The Effect of Refractory Elements. Metallurgical and Materials Transactions A: Physical Metallurgy and Materials Science. https://doi.org/10.1007/s11661-022-06795-y",900,25,0.3592,0.35637,0.00791,,964,37.5,34.6,4.4,15.4,0.9,5.2,0,0,0,2,0,0,0,0,0,0,0,0,0,0,0,0,0,0,0
Co-34.8Ni-4.7Al-15.3Cr-3.1W-5.1Ti,CoNi-2Mo1W,"Liang, Z., Paul, J. D. H., Stark, A., Bezold, A., Neumeier, S., Göken, M., & Pyczak, F. (2022). High-Temperature CoNi-Based Superalloys Strengthened by ??-(Ni,Co)3(Cr,Al,Ti,X): The Effect of Refractory Elements. Metallurgical and Materials Transactions A: Physical Metallurgy and Materials Science. https://doi.org/10.1007/s11661-022-06795-y",900,25,0.35795,0.35655,0.003919,,965,37,34.8,4.7,15.3,3.1,5.1,0,0,0,0,0,0,0,0,0,0,0,0,0,0,0,0,0,0,0
Co-36.4Ni-4.7Al-15.2Cr-1.2W-5.2Ti-1.0Ta-2.1Mo,CoNi-2Mo1W2Ti,"Liang, Z., Paul, J. D. H., Stark, A., Bezold, A., Neumeier, S., Göken, M., & Pyczak, F. (2022). High-Temperature CoNi-Based Superalloys Strengthened by ??-(Ni,Co)3(Cr,Al,Ti,X): The Effect of Refractory Elements. Metallurgical and Materials Transactions A: Physical Metallurgy and Materials Science. https://doi.org/10.1007/s11661-022-06795-y",900,25,0.35991,0.35793,0.005517,,966,34.2,36.4,4.7,15.2,1.2,5.2,1,0,0,2.1,0,0,0,0,0,0,0,0,0,0,0,0,0,0,0
Co-34.4Ni-4.5Al-15.7Cr-1.1W-7.4Ti-1.8Mo,CoNi-2Mo1W1Ta,"Liang, Z., Paul, J. D. H., Stark, A., Bezold, A., Neumeier, S., Göken, M., & Pyczak, F. (2022). High-Temperature CoNi-Based Superalloys Strengthened by ??-(Ni,Co)3(Cr,Al,Ti,X): The Effect of Refractory Elements. Metallurgical and Materials Transactions A: Physical Metallurgy and Materials Science. https://doi.org/10.1007/s11661-022-06795-y",900,25,0.36017,0.35719,0.008308,,967,35.1,34.4,4.5,15.7,1.1,7.4,0,0,0,1.8,0,0,0,0,0,0,0,0,0,0,0,0,0,0,0
Co-2.0W-4.0Ti-2.0Ta-10.0V,Co-4Ti-10V-2W-2Ta,"Liu, X., Chen, Z., Chen, Y., Yang, S., Pan, Y., Lu, Y., Qu, S., Li, Y., Yang, Y., & Wang, C. (2021). Multicomponent Co-Ti-based superalloy with high solvus temperature and low lattice misfit. Materials Letters, 284. https://doi.org/10.1016/j.matlet.2020.128910",900,25,0.3606,0.3595,0.0033,"calc misfit is .31%, but they report .33%",978,82,0,0,0,2,4,2,0,10,0,0,0,0,0,0,0,0,0,0,0,0,0,0,0,0
Co-30.0Ni-10.Al-2.0Ta-5.0V,base,"Liu, X., Cai, W., Chen, Z., Chen, Y., Chen, X., Yang, S., Lu, Y., Han, J., & Wang, C. (2022). Effects of alloying additions on the microstructure, lattice misfit, and solvus temperature of a novel Co–Ni-based superalloy. Intermetallics, 141. https://doi.org/10.1016/j.intermet.2021.107431",900,25,0.3548,0.3533,0.004237,,989,53,30,10,0,0,0,2,0,5,0,0,0,0,0,0,0,0,0,0,0,0,0,0,0,0
Co-30.0Ni-10.Al-2.0Ti-2.0Ta-5.0V,2Ti,"Liu, X., Cai, W., Chen, Z., Chen, Y., Chen, X., Yang, S., Lu, Y., Han, J., & Wang, C. (2022). Effects of alloying additions on the microstructure, lattice misfit, and solvus temperature of a novel Co–Ni-based superalloy. Intermetallics, 141. https://doi.org/10.1016/j.intermet.2021.107431",900,25,0.3563,0.3544,0.005347,,990,51,30,10,0,0,2,2,0,5,0,0,0,0,0,0,0,0,0,0,0,0,0,0,0,0
Co-30.0Ni-10.Al-2.0Ta-2.0Nb-5.0V,2Nb,"Liu, X., Cai, W., Chen, Z., Chen, Y., Chen, X., Yang, S., Lu, Y., Han, J., & Wang, C. (2022). Effects of alloying additions on the microstructure, lattice misfit, and solvus temperature of a novel Co–Ni-based superalloy. Intermetallics, 141. https://doi.org/10.1016/j.intermet.2021.107431",900,25,0.3566,0.3545,0.005906,,991,51,30,10,0,0,0,2,2,5,0,0,0,0,0,0,0,0,0,0,0,0,0,0,0,0
Co-30.0Ni-10.Al-2.0Ta-5.0V-2.0Mo,2Mo,"Liu, X., Cai, W., Chen, Z., Chen, Y., Chen, X., Yang, S., Lu, Y., Han, J., & Wang, C. (2022). Effects of alloying additions on the microstructure, lattice misfit, and solvus temperature of a novel Co–Ni-based superalloy. Intermetallics, 141. https://doi.org/10.1016/j.intermet.2021.107431",900,25,0.3558,0.3543,0.004225,,992,51,30,10,0,0,0,2,0,5,2,0,0,0,0,0,0,0,0,0,0,0,0,0,0,0
Co-30.0Ni-10.Al-2.0W-2.0Ta-5.0V,2W,"Liu, X., Cai, W., Chen, Z., Chen, Y., Chen, X., Yang, S., Lu, Y., Han, J., & Wang, C. (2022). Effects of alloying additions on the microstructure, lattice misfit, and solvus temperature of a novel Co–Ni-based superalloy. Intermetallics, 141. https://doi.org/10.1016/j.intermet.2021.107431",900,25,0.3556,0.3542,0.003945,,993,51,30,10,0,2,0,2,0,5,0,0,0,0,0,0,0,0,0,0,0,0,0,0,0,0
Co-74.9Ni-4.9Al-14.9Cr-5.3Ti,0Co,"Llewelyn, S. C. H., Owen, L. R., Playford, H. Y., Jones, N. G., Dye, D., Hardy, M. C., & Stone, H. J. (2023). Influence of Ni:Co ratio and temperature on the lattice misfit of ?-?’ Ni-Co-Al-Ti-Cr alloys. Journal of Alloys and Compounds, 937. https://doi.org/10.1016/j.jallcom.2022.168253",800,25,0.35721,0.35552,0.004742,,994,0.02,74.88,4.93,14.9,0,5.27,0,0,0,0,0,0,0,0,0,0,0,0,0,0,0,0,0,0,0
Co-74.9Ni-4.9Al-14.9Cr-5.3Ti,0Co,"Llewelyn, S. C. H., Owen, L. R., Playford, H. Y., Jones, N. G., Dye, D., Hardy, M. C., & Stone, H. J. (2023). Influence of Ni:Co ratio and temperature on the lattice misfit of ?-?’ Ni-Co-Al-Ti-Cr alloys. Journal of Alloys and Compounds, 937. https://doi.org/10.1016/j.jallcom.2022.168253",800,400,0.35892,0.35734,0.004412,,994,0.02,74.88,4.93,14.9,0,5.27,0,0,0,0,0,0,0,0,0,0,0,0,0,0,0,0,0,0,0
Co-74.9Ni-4.9Al-14.9Cr-5.3Ti,0Co,"Llewelyn, S. C. H., Owen, L. R., Playford, H. Y., Jones, N. G., Dye, D., Hardy, M. C., & Stone, H. J. (2023). Influence of Ni:Co ratio and temperature on the lattice misfit of ?-?’ Ni-Co-Al-Ti-Cr alloys. Journal of Alloys and Compounds, 937. https://doi.org/10.1016/j.jallcom.2022.168253",800,600,0.36007,0.35862,0.004035,,994,0.02,74.88,4.93,14.9,0,5.27,0,0,0,0,0,0,0,0,0,0,0,0,0,0,0,0,0,0,0
Co-74.9Ni-4.9Al-14.9Cr-5.3Ti,0Co,"Llewelyn, S. C. H., Owen, L. R., Playford, H. Y., Jones, N. G., Dye, D., Hardy, M. C., & Stone, H. J. (2023). Influence of Ni:Co ratio and temperature on the lattice misfit of ?-?’ Ni-Co-Al-Ti-Cr alloys. Journal of Alloys and Compounds, 937. https://doi.org/10.1016/j.jallcom.2022.168253",800,700,0.36064,0.35928,0.003778,,994,0.02,74.88,4.93,14.9,0,5.27,0,0,0,0,0,0,0,0,0,0,0,0,0,0,0,0,0,0,0
Co-74.9Ni-4.9Al-14.9Cr-5.3Ti,0Co,"Llewelyn, S. C. H., Owen, L. R., Playford, H. Y., Jones, N. G., Dye, D., Hardy, M. C., & Stone, H. J. (2023). Influence of Ni:Co ratio and temperature on the lattice misfit of ?-?’ Ni-Co-Al-Ti-Cr alloys. Journal of Alloys and Compounds, 937. https://doi.org/10.1016/j.jallcom.2022.168253",800,800,0.36122,0.36003,0.0033,,994,0.02,74.88,4.93,14.9,0,5.27,0,0,0,0,0,0,0,0,0,0,0,0,0,0,0,0,0,0,0
Co-65.2Ni-5.1Al-14.9Cr-5.2Ti,9Co,"Llewelyn, S. C. H., Owen, L. R., Playford, H. Y., Jones, N. G., Dye, D., Hardy, M. C., & Stone, H. J. (2023). Influence of Ni:Co ratio and temperature on the lattice misfit of ?-?’ Ni-Co-Al-Ti-Cr alloys. Journal of Alloys and Compounds, 937. https://doi.org/10.1016/j.jallcom.2022.168253",800,25,0.3576,0.35576,0.005159,,995,9.61,65.2,5.09,14.9,0,5.2,0,0,0,0,0,0,0,0,0,0,0,0,0,0,0,0,0,0,0
Co-65.2Ni-5.1Al-14.9Cr-5.2Ti,9Co,"Llewelyn, S. C. H., Owen, L. R., Playford, H. Y., Jones, N. G., Dye, D., Hardy, M. C., & Stone, H. J. (2023). Influence of Ni:Co ratio and temperature on the lattice misfit of ?-?’ Ni-Co-Al-Ti-Cr alloys. Journal of Alloys and Compounds, 937. https://doi.org/10.1016/j.jallcom.2022.168253",800,400,0.35938,0.35767,0.00477,,995,9.61,65.2,5.09,14.9,0,5.2,0,0,0,0,0,0,0,0,0,0,0,0,0,0,0,0,0,0,0
Co-65.2Ni-5.1Al-14.9Cr-5.2Ti,9Co,"Llewelyn, S. C. H., Owen, L. R., Playford, H. Y., Jones, N. G., Dye, D., Hardy, M. C., & Stone, H. J. (2023). Influence of Ni:Co ratio and temperature on the lattice misfit of ?-?’ Ni-Co-Al-Ti-Cr alloys. Journal of Alloys and Compounds, 937. https://doi.org/10.1016/j.jallcom.2022.168253",800,600,0.36048,0.35889,0.004421,,995,9.61,65.2,5.09,14.9,0,5.2,0,0,0,0,0,0,0,0,0,0,0,0,0,0,0,0,0,0,0
Co-65.2Ni-5.1Al-14.9Cr-5.2Ti,9Co,"Llewelyn, S. C. H., Owen, L. R., Playford, H. Y., Jones, N. G., Dye, D., Hardy, M. C., & Stone, H. J. (2023). Influence of Ni:Co ratio and temperature on the lattice misfit of ?-?’ Ni-Co-Al-Ti-Cr alloys. Journal of Alloys and Compounds, 937. https://doi.org/10.1016/j.jallcom.2022.168253",800,700,0.36106,0.35956,0.004163,,995,9.61,65.2,5.09,14.9,0,5.2,0,0,0,0,0,0,0,0,0,0,0,0,0,0,0,0,0,0,0
Co-65.2Ni-5.1Al-14.9Cr-5.2Ti,9Co,"Llewelyn, S. C. H., Owen, L. R., Playford, H. Y., Jones, N. G., Dye, D., Hardy, M. C., & Stone, H. J. (2023). Influence of Ni:Co ratio and temperature on the lattice misfit of ?-?’ Ni-Co-Al-Ti-Cr alloys. Journal of Alloys and Compounds, 937. https://doi.org/10.1016/j.jallcom.2022.168253",800,800,0.36168,0.36036,0.003656,,995,9.61,65.2,5.09,14.9,0,5.2,0,0,0,0,0,0,0,0,0,0,0,0,0,0,0,0,0,0,0
Co-56.2Ni-5.1Al-14.8Cr-5.3Ti,19Co,"Llewelyn, S. C. H., Owen, L. R., Playford, H. Y., Jones, N. G., Dye, D., Hardy, M. C., & Stone, H. J. (2023). Influence of Ni:Co ratio and temperature on the lattice misfit of ?-?’ Ni-Co-Al-Ti-Cr alloys. Journal of Alloys and Compounds, 937. https://doi.org/10.1016/j.jallcom.2022.168253",800,25,0.35788,0.35589,0.005576,,996,18.64,56.21,5.08,14.8,0,5.27,0,0,0,0,0,0,0,0,0,0,0,0,0,0,0,0,0,0,0
Co-56.2Ni-5.1Al-14.8Cr-5.3Ti,19Co,"Llewelyn, S. C. H., Owen, L. R., Playford, H. Y., Jones, N. G., Dye, D., Hardy, M. C., & Stone, H. J. (2023). Influence of Ni:Co ratio and temperature on the lattice misfit of ?-?’ Ni-Co-Al-Ti-Cr alloys. Journal of Alloys and Compounds, 937. https://doi.org/10.1016/j.jallcom.2022.168253",800,400,0.35959,0.35772,0.005214,,996,18.64,56.21,5.08,14.8,0,5.27,0,0,0,0,0,0,0,0,0,0,0,0,0,0,0,0,0,0,0
Co-56.2Ni-5.1Al-14.8Cr-5.3Ti,19Co,"Llewelyn, S. C. H., Owen, L. R., Playford, H. Y., Jones, N. G., Dye, D., Hardy, M. C., & Stone, H. J. (2023). Influence of Ni:Co ratio and temperature on the lattice misfit of ?-?’ Ni-Co-Al-Ti-Cr alloys. Journal of Alloys and Compounds, 937. https://doi.org/10.1016/j.jallcom.2022.168253",800,600,0.36078,0.35905,0.004807,,996,18.64,56.21,5.08,14.8,0,5.27,0,0,0,0,0,0,0,0,0,0,0,0,0,0,0,0,0,0,0
Co-56.2Ni-5.1Al-14.8Cr-5.3Ti,19Co,"Llewelyn, S. C. H., Owen, L. R., Playford, H. Y., Jones, N. G., Dye, D., Hardy, M. C., & Stone, H. J. (2023). Influence of Ni:Co ratio and temperature on the lattice misfit of ?-?’ Ni-Co-Al-Ti-Cr alloys. Journal of Alloys and Compounds, 937. https://doi.org/10.1016/j.jallcom.2022.168253",800,700,0.36137,0.35972,0.004576,,996,18.64,56.21,5.08,14.8,0,5.27,0,0,0,0,0,0,0,0,0,0,0,0,0,0,0,0,0,0,0
Co-56.2Ni-5.1Al-14.8Cr-5.3Ti,19Co,"Llewelyn, S. C. H., Owen, L. R., Playford, H. Y., Jones, N. G., Dye, D., Hardy, M. C., & Stone, H. J. (2023). Influence of Ni:Co ratio and temperature on the lattice misfit of ?-?’ Ni-Co-Al-Ti-Cr alloys. Journal of Alloys and Compounds, 937. https://doi.org/10.1016/j.jallcom.2022.168253",800,800,0.36199,0.36052,0.004069,,996,18.64,56.21,5.08,14.8,0,5.27,0,0,0,0,0,0,0,0,0,0,0,0,0,0,0,0,0,0,0
Co-47.2Ni-5.Al-14.8Cr-5.2Ti,28Co,"Llewelyn, S. C. H., Owen, L. R., Playford, H. Y., Jones, N. G., Dye, D., Hardy, M. C., & Stone, H. J. (2023). Influence of Ni:Co ratio and temperature on the lattice misfit of ?-?’ Ni-Co-Al-Ti-Cr alloys. Journal of Alloys and Compounds, 937. https://doi.org/10.1016/j.jallcom.2022.168253",800,25,0.3579,0.3558,0.005885,,997,27.76,47.2,5.01,14.8,0,5.23,0,0,0,0,0,0,0,0,0,0,0,0,0,0,0,0,0,0,0
Co-47.2Ni-5.Al-14.8Cr-5.2Ti,28Co,"Llewelyn, S. C. H., Owen, L. R., Playford, H. Y., Jones, N. G., Dye, D., Hardy, M. C., & Stone, H. J. (2023). Influence of Ni:Co ratio and temperature on the lattice misfit of ?-?’ Ni-Co-Al-Ti-Cr alloys. Journal of Alloys and Compounds, 937. https://doi.org/10.1016/j.jallcom.2022.168253",800,400,0.35959,0.3576,0.005549,,997,27.76,47.2,5.01,14.8,0,5.23,0,0,0,0,0,0,0,0,0,0,0,0,0,0,0,0,0,0,0
Co-47.2Ni-5.Al-14.8Cr-5.2Ti,28Co,"Llewelyn, S. C. H., Owen, L. R., Playford, H. Y., Jones, N. G., Dye, D., Hardy, M. C., & Stone, H. J. (2023). Influence of Ni:Co ratio and temperature on the lattice misfit of ?-?’ Ni-Co-Al-Ti-Cr alloys. Journal of Alloys and Compounds, 937. https://doi.org/10.1016/j.jallcom.2022.168253",800,600,0.36082,0.35895,0.005196,,997,27.76,47.2,5.01,14.8,0,5.23,0,0,0,0,0,0,0,0,0,0,0,0,0,0,0,0,0,0,0
Co-47.2Ni-5.Al-14.8Cr-5.2Ti,28Co,"Llewelyn, S. C. H., Owen, L. R., Playford, H. Y., Jones, N. G., Dye, D., Hardy, M. C., & Stone, H. J. (2023). Influence of Ni:Co ratio and temperature on the lattice misfit of ?-?’ Ni-Co-Al-Ti-Cr alloys. Journal of Alloys and Compounds, 937. https://doi.org/10.1016/j.jallcom.2022.168253",800,700,0.36141,0.35963,0.004937,,997,27.76,47.2,5.01,14.8,0,5.23,0,0,0,0,0,0,0,0,0,0,0,0,0,0,0,0,0,0,0
Co-47.2Ni-5.Al-14.8Cr-5.2Ti,28Co,"Llewelyn, S. C. H., Owen, L. R., Playford, H. Y., Jones, N. G., Dye, D., Hardy, M. C., & Stone, H. J. (2023). Influence of Ni:Co ratio and temperature on the lattice misfit of ?-?’ Ni-Co-Al-Ti-Cr alloys. Journal of Alloys and Compounds, 937. https://doi.org/10.1016/j.jallcom.2022.168253",800,800,0.36203,0.36042,0.004457,,997,27.76,47.2,5.01,14.8,0,5.23,0,0,0,0,0,0,0,0,0,0,0,0,0,0,0,0,0,0,0
Co-37.7Ni-5.Al-15.0Cr-5.1Ti,38Co,"Llewelyn, S. C. H., Owen, L. R., Playford, H. Y., Jones, N. G., Dye, D., Hardy, M. C., & Stone, H. J. (2023). Influence of Ni:Co ratio and temperature on the lattice misfit of ?-?’ Ni-Co-Al-Ti-Cr alloys. Journal of Alloys and Compounds, 937. https://doi.org/10.1016/j.jallcom.2022.168253",800,25,0.3579,0.3558,0.005885,,998,37.21,37.7,5.01,15,0,5.08,0,0,0,0,0,0,0,0,0,0,0,0,0,0,0,0,0,0,0
Co-37.7Ni-5.Al-15.0Cr-5.1Ti,38Co,"Llewelyn, S. C. H., Owen, L. R., Playford, H. Y., Jones, N. G., Dye, D., Hardy, M. C., & Stone, H. J. (2023). Influence of Ni:Co ratio and temperature on the lattice misfit of ?-?’ Ni-Co-Al-Ti-Cr alloys. Journal of Alloys and Compounds, 937. https://doi.org/10.1016/j.jallcom.2022.168253",800,400,0.35975,0.3577,0.005715,,998,37.21,37.7,5.01,15,0,5.08,0,0,0,0,0,0,0,0,0,0,0,0,0,0,0,0,0,0,0
Co-37.7Ni-5.Al-15.0Cr-5.1Ti,38Co,"Llewelyn, S. C. H., Owen, L. R., Playford, H. Y., Jones, N. G., Dye, D., Hardy, M. C., & Stone, H. J. (2023). Influence of Ni:Co ratio and temperature on the lattice misfit of ?-?’ Ni-Co-Al-Ti-Cr alloys. Journal of Alloys and Compounds, 937. https://doi.org/10.1016/j.jallcom.2022.168253",800,600,0.36089,0.35896,0.005362,,998,37.21,37.7,5.01,15,0,5.08,0,0,0,0,0,0,0,0,0,0,0,0,0,0,0,0,0,0,0
Co-37.7Ni-5.Al-15.0Cr-5.1Ti,38Co,"Llewelyn, S. C. H., Owen, L. R., Playford, H. Y., Jones, N. G., Dye, D., Hardy, M. C., & Stone, H. J. (2023). Influence of Ni:Co ratio and temperature on the lattice misfit of ?-?’ Ni-Co-Al-Ti-Cr alloys. Journal of Alloys and Compounds, 937. https://doi.org/10.1016/j.jallcom.2022.168253",800,700,0.36151,0.35964,0.005186,,998,37.21,37.7,5.01,15,0,5.08,0,0,0,0,0,0,0,0,0,0,0,0,0,0,0,0,0,0,0
Co-37.7Ni-5.Al-15.0Cr-5.1Ti,38Co,"Llewelyn, S. C. H., Owen, L. R., Playford, H. Y., Jones, N. G., Dye, D., Hardy, M. C., & Stone, H. J. (2023). Influence of Ni:Co ratio and temperature on the lattice misfit of ?-?’ Ni-Co-Al-Ti-Cr alloys. Journal of Alloys and Compounds, 937. https://doi.org/10.1016/j.jallcom.2022.168253",800,800,0.36217,0.36046,0.004733,,998,37.21,37.7,5.01,15,0,5.08,0,0,0,0,0,0,0,0,0,0,0,0,0,0,0,0,0,0,0
Co-28.4Ni-5.Al-15.0Cr-5.2Ti,47Co,"Llewelyn, S. C. H., Owen, L. R., Playford, H. Y., Jones, N. G., Dye, D., Hardy, M. C., & Stone, H. J. (2023). Influence of Ni:Co ratio and temperature on the lattice misfit of ?-?’ Ni-Co-Al-Ti-Cr alloys. Journal of Alloys and Compounds, 937. https://doi.org/10.1016/j.jallcom.2022.168253",800,25,0.35584,0.35388,0.005523,,999,46.37,28.43,5,15,0,5.2,0,0,0,0,0,0,0,0,0,0,0,0,0,0,0,0,0,0,0
Co-28.4Ni-5.Al-15.0Cr-5.2Ti,47Co,"Llewelyn, S. C. H., Owen, L. R., Playford, H. Y., Jones, N. G., Dye, D., Hardy, M. C., & Stone, H. J. (2023). Influence of Ni:Co ratio and temperature on the lattice misfit of ?-?’ Ni-Co-Al-Ti-Cr alloys. Journal of Alloys and Compounds, 937. https://doi.org/10.1016/j.jallcom.2022.168253",800,400,0.3576,0.35568,0.005384,,999,46.37,28.43,5,15,0,5.2,0,0,0,0,0,0,0,0,0,0,0,0,0,0,0,0,0,0,0
Co-28.4Ni-5.Al-15.0Cr-5.2Ti,47Co,"Llewelyn, S. C. H., Owen, L. R., Playford, H. Y., Jones, N. G., Dye, D., Hardy, M. C., & Stone, H. J. (2023). Influence of Ni:Co ratio and temperature on the lattice misfit of ?-?’ Ni-Co-Al-Ti-Cr alloys. Journal of Alloys and Compounds, 937. https://doi.org/10.1016/j.jallcom.2022.168253",800,600,0.35883,0.35697,0.005197,,999,46.37,28.43,5,15,0,5.2,0,0,0,0,0,0,0,0,0,0,0,0,0,0,0,0,0,0,0
Co-28.4Ni-5.Al-15.0Cr-5.2Ti,47Co,"Llewelyn, S. C. H., Owen, L. R., Playford, H. Y., Jones, N. G., Dye, D., Hardy, M. C., & Stone, H. J. (2023). Influence of Ni:Co ratio and temperature on the lattice misfit of ?-?’ Ni-Co-Al-Ti-Cr alloys. Journal of Alloys and Compounds, 937. https://doi.org/10.1016/j.jallcom.2022.168253",800,700,0.35955,0.35772,0.005103,,999,46.37,28.43,5,15,0,5.2,0,0,0,0,0,0,0,0,0,0,0,0,0,0,0,0,0,0,0
Co-28.4Ni-5.Al-15.0Cr-5.2Ti,47Co,"Llewelyn, S. C. H., Owen, L. R., Playford, H. Y., Jones, N. G., Dye, D., Hardy, M. C., & Stone, H. J. (2023). Influence of Ni:Co ratio and temperature on the lattice misfit of ?-?’ Ni-Co-Al-Ti-Cr alloys. Journal of Alloys and Compounds, 937. https://doi.org/10.1016/j.jallcom.2022.168253",800,800,0.36024,0.35853,0.004758,,999,46.37,28.43,5,15,0,5.2,0,0,0,0,0,0,0,0,0,0,0,0,0,0,0,0,0,0,0
Co-30.2Ni-9.1Al-2.3Nb-5.5Mo-2.1Ru,2Nb2Ru,"Pandey, P., Sawant, A., Baler, N., Makineni, S. K., & Chattopadhyay, K. (2022). Effect of Ru addition on ?/?? microstructural stability in a low-density CoNi based superalloy. Scripta Materialia, 208. https://doi.org/10.1016/j.scriptamat.2021.114318",900,25,0.36,0.3587,0.0037,,1007,50.8,30.2,9.1,0,0,0,0,2.3,0,5.5,0,0,0,0,0,0,0,0,0,0,0,0,2.1,0,0
Co-10.1Al-2.1Nb-1.0V-3.8Mo,4Mo1V,"Singh, M. P., Makineni, S. K., & Chattopadhyay, K. (2020). Achieving lower mass density with high strength in Nb stabilised ?/?? Co–Al–Mo–Nb base superalloy by the replacement of Mo with V. Materials Science and Engineering A, 794. https://doi.org/10.1016/j.msea.2020.139826",800,25,,,0.0027,,1018,83.05,0,10.1,0,0,0,0,2.1,0.95,3.8,0,0,0,0,0,0,0,0,0,0,0,0,0,0,0
Co-9.3Al-1.9Nb-2.1V-2.9Mo,3Mo2V,"Singh, M. P., Makineni, S. K., & Chattopadhyay, K. (2020). Achieving lower mass density with high strength in Nb stabilised ?/?? Co–Al–Mo–Nb base superalloy by the replacement of Mo with V. Materials Science and Engineering A, 794. https://doi.org/10.1016/j.msea.2020.139827",800,25,,,0.0024,,1019,83.8,0,9.3,0,0,0,0,1.9,2.1,2.9,0,0,0,0,0,0,0,0,0,0,0,0,0,0,0
Co-9.8Al-2.0Nb-2.9V-2.0Mo,2Mo3V,"Singh, M. P., Makineni, S. K., & Chattopadhyay, K. (2020). Achieving lower mass density with high strength in Nb stabilised ?/?? Co–Al–Mo–Nb base superalloy by the replacement of Mo with V. Materials Science and Engineering A, 794. https://doi.org/10.1016/j.msea.2020.139828",800,25,,,0.002,,1020,83.3,0,9.8,0,0,0,0,2,2.9,2,0,0,0,0,0,0,0,0,0,0,0,0,0,0,0
Co-9.7Al-1.9Nb-3.9V-1.1Mo,1Mo4V,"Singh, M. P., Makineni, S. K., & Chattopadhyay, K. (2020). Achieving lower mass density with high strength in Nb stabilised ?/?? Co–Al–Mo–Nb base superalloy by the replacement of Mo with V. Materials Science and Engineering A, 794. https://doi.org/10.1016/j.msea.2020.139829",800,25,,,0.0019,,1021,83.4,0,9.7,0,0,0,0,1.9,3.9,1.1,0,0,0,0,0,0,0,0,0,0,0,0,0,0,0
Co-9.8Al-2.0Nb-5.3V,0Mo5V,"Singh, M. P., Makineni, S. K., & Chattopadhyay, K. (2020). Achieving lower mass density with high strength in Nb stabilised ?/?? Co–Al–Mo–Nb base superalloy by the replacement of Mo with V. Materials Science and Engineering A, 794. https://doi.org/10.1016/j.msea.2020.139830",800,25,,,0.0016,,1022,82.9,0,9.8,0,0,0,0,2,5.3,0,0,0,0,0,0,0,0,0,0,0,0,0,0,0,0
Co-30.0Ni-9.8Al-2.0Nb-5.3V,30Ni0Mo5V,"Singh, M. P., Makineni, S. K., & Chattopadhyay, K. (2020). Achieving lower mass density with high strength in Nb stabilised ?/?? Co–Al–Mo–Nb base superalloy by the replacement of Mo with V. Materials Science and Engineering A, 794. https://doi.org/10.1016/j.msea.2020.139831",900,25,,,0.0034,,1023,52.9,30,9.8,0,0,0,0,2,5.3,0,0,0,0,0,0,0,0,0,0,0,0,0,0,0,0
Co-12.0Ti,Co-14 As Cast,"Verma, S. K., Pramanik, A., Jyothsna, K., Vamsi, K. v., & Karthikeyan, S. (2022). Phase Transformation Temperatures, ?–?? Lattice Parameter Misfit, and ?? Precipitate Morphology in Co–Ti–V Alloys. Metallurgical and Materials Transactions A: Physical Metallurgy and Materials Science, 53(11), 4011–4022. https://doi.org/10.1007/s11661-022-06806-y",800,25,0.3608,0.35752,0.0091,,828,88,0,0,0,0,12,0,0,0,0,0,0,0,0,0,0,0,0,0,0,0,0,0,0,0
Co-10.2Ti-6.2V,Co-10-6 homogenized,"Verma, S. K., Pramanik, A., Jyothsna, K., Vamsi, K. v., & Karthikeyan, S. (2022). Phase Transformation Temperatures, ?–?? Lattice Parameter Misfit, and ?? Precipitate Morphology in Co–Ti–V Alloys. Metallurgical and Materials Transactions A: Physical Metallurgy and Materials Science, 53(11), 4011–4022. https://doi.org/10.1007/s11661-022-06806-y",800,25,0.35854,0.35741,0.0032,,1026,83.61,0,0,0,0,10.2,0,0,6.19,0,0,0,0,0,0,0,0,0,0,0,0,0,0,0,0
Co-6.3Ti-11.4V,Co-6-11 homogenized,"Verma, S. K., Pramanik, A., Jyothsna, K., Vamsi, K. v., & Karthikeyan, S. (2022). Phase Transformation Temperatures, ?–?? Lattice Parameter Misfit, and ?? Precipitate Morphology in Co–Ti–V Alloys. Metallurgical and Materials Transactions A: Physical Metallurgy and Materials Science, 53(11), 4011–4022. https://doi.org/10.1007/s11661-022-06806-y",800,25,0.35596,0.3574,-0.004,,1027,82.31,0,0,0,0,6.28,0,0,11.41,0,0,0,0,0,0,0,0,0,0,0,0,0,0,0,0
Co-75.0Ni-9.Al-8.0Cr-8.0W,NC0,"Volz, N., Zenk, C. H., Karpstein, N., Lenz, M., Spiecker, E., Göken, M., & Neumeier, S. (2022). Creep properties and deformation mechanisms of single-crystalline ??-strengthened superalloys in dependence of the Co/Ni ratio. Philosophical Magazine, 102(8), 718–744. https://doi.org/10.1080/14786435.2021.2017051",900,25,,,-0.0011,,1028,0,75,9,8,8,0,0,0,0,0,0,0,0,0,0,0,0,0,0,0,0,0,0,0,0
Co-56.3Ni-9.Al-8.0Cr-8.0W,NC25,"Volz, N., Zenk, C. H., Karpstein, N., Lenz, M., Spiecker, E., Göken, M., & Neumeier, S. (2022). Creep properties and deformation mechanisms of single-crystalline ??-strengthened superalloys in dependence of the Co/Ni ratio. Philosophical Magazine, 102(8), 718–744. https://doi.org/10.1080/14786435.2021.2017052",900,25,,,-0.0007,,1029,18.75,56.25,9,8,8,0,0,0,0,0,0,0,0,0,0,0,0,0,0,0,0,0,0,0,0
Co-37.5Ni-9.Al-8.0Cr-8.0W,NC50,"Volz, N., Zenk, C. H., Karpstein, N., Lenz, M., Spiecker, E., Göken, M., & Neumeier, S. (2022). Creep properties and deformation mechanisms of single-crystalline ??-strengthened superalloys in dependence of the Co/Ni ratio. Philosophical Magazine, 102(8), 718–744. https://doi.org/10.1080/14786435.2021.2017053",900,25,,,0.0004,,1030,37.5,37.5,9,8,8,0,0,0,0,0,0,0,0,0,0,0,0,0,0,0,0,0,0,0,0
Co-18.8Ni-9.Al-8.0Cr-8.0W,NC75,"Volz, N., Zenk, C. H., Karpstein, N., Lenz, M., Spiecker, E., Göken, M., & Neumeier, S. (2022). Creep properties and deformation mechanisms of single-crystalline ??-strengthened superalloys in dependence of the Co/Ni ratio. Philosophical Magazine, 102(8), 718–744. https://doi.org/10.1080/14786435.2021.2017054",900,25,,,0.0011,,1031,56.25,18.75,9,8,8,0,0,0,0,0,0,0,0,0,0,0,0,0,0,0,0,0,0,0,0
Co-9.Al-8.0Cr-8.0W,NC100,"Volz, N., Zenk, C. H., Karpstein, N., Lenz, M., Spiecker, E., Göken, M., & Neumeier, S. (2022). Creep properties and deformation mechanisms of single-crystalline ??-strengthened superalloys in dependence of the Co/Ni ratio. Philosophical Magazine, 102(8), 718–744. https://doi.org/10.1080/14786435.2021.2017055",900,25,,,0.0019,,1032,75,0,9,8,8,0,0,0,0,0,0,0,0,0,0,0,0,0,0,0,0,0,0,0,0
Co-12.Al-7.6W,Co-12Al-8W,"Yoo, B., Jung, C., Ryou, K., Choi, W. S., Haußmann, L., Yang, S., Boll, T., Neumeier, S., & Choi, P.-P. (2022). Directed energy deposition of ?/?’ Co-Al-W superalloys. Additive Manufacturing, 60, 103287. https://doi.org/10.1016/j.addma.2022.103287",900,25,0.36,0.359,0.003,,1055,80.4,0,12,0,7.6,0,0,0,0,0,0,0,0,0,0,0,0,0,0,0,0,0,0,0,0
