Repository: BrandonOhl/ML-Creep-Prediction

# ML-Creep-Prediction

# Run "Final ML program-Mar2023.ipynb"

# "ML-Co-input_xx" files are the input data files that are imported into the program.

# "alloy data compilation_UpdateMar2023" is the original database values as entered, which was split into the individual data input files.

# "Master Property Sheet" are the training dataset properties reported by the program after running it.

# "new_prediction_composition.csv" is the new data that the program will try to predict/validate. If property values are known for a given  stress/temperature, the program will pull those values.

File: ML-Co-input_solvus_only.csv (part 3 of 6)
Co-7.9Al-9.1W-2.1Ti-0.04B,9W-2Ti-0.04B,"Bauer, A., Neumeier, S., Pyczak, F., Singer, R. F., & Göken, M. (2012). Creep properties of different ?’-strengthened Co-base superalloys. Materials Science and Engineering A, 550, 333–341. https://doi.org/10.1016/j.msea.2012.04.099",1075,1413,1438,56,80.86,0,7.9,0,9.1,2.1,0,0,0,0,0,0,0.04,0,0,0,0,0,0,0,0,0,0,0,0
Co-8.4Al-9.6W-2.2Ti-0.12B,9W-2Ti-0.12B,"Bauer, A., Neumeier, S., Pyczak, F., Singer, R. F., & Göken, M. (2012). Creep properties of different ?’-strengthened Co-base superalloys. Materials Science and Engineering A, 550, 333–341. https://doi.org/10.1016/j.msea.2012.04.100",1080,1414,1434,57,79.68,0,8.4,0,9.6,2.2,0,0,0,0,0,0,0.12,0,0,0,0,0,0,0,0,0,0,0,0
Co-8.Al-9.3W-2.1V-0.04B,9W-2V-0.04B,"Bauer, A., Neumeier, S., Pyczak, F., Singer, R. F., & Göken, M. (2012). Creep properties of different ?’-strengthened Co-base superalloys. Materials Science and Engineering A, 550, 333–341. https://doi.org/10.1016/j.msea.2012.04.101",1016,1430,1456,58,80.56,0,8,0,9.3,0,0,0,2.1,0,0,0,0.04,0,0,0,0,0,0,0,0,0,0,0,0
Co-8.1Al-2.Cr-9.4W-0.04B,9W-2Cr-0.04B,"Bauer, A., Neumeier, S., Pyczak, F., Singer, R. F., & Göken, M. (2012). Creep properties of different ?’-strengthened Co-base superalloys. Materials Science and Engineering A, 550, 333–341. https://doi.org/10.1016/j.msea.2012.04.102",975,1439,1464,59,80.46,0,8.1,2,9.4,0,0,0,0,0,0,0,0.04,0,0,0,0,0,0,0,0,0,0,0,0
Co-20.Ni-10.Al-2.Nb-5.Mo,Co–20Ni–10Al–5Mo–2Nb,"Migas, D., Moskal, G. & Maci?g, T. Thermal analysis of W-free Co–(Ni)–Al–Mo–Nb superalloys. J. Therm. Anal. Calorim. (2020) doi:10.1007/s10973-020-09375-7.",950,1338,1411,,63,20,10,0,0,0,0,2,0,5,0,0,0,0,0,0,0,0,0,0,0,0,0,0,0
Co-10.Al-2.Nb-5.Mo,Co–10Al–5Mo–2Nb,"Migas, D., Moskal, G. & Maci?g, T. Thermal analysis of W-free Co–(Ni)–Al–Mo–Nb superalloys. J. Therm. Anal. Calorim. (2020) doi:10.1007/s10973-020-09375-7.",861,1318,1421,,83,0,10,0,0,0,0,2,0,5,0,0,0,0,0,0,0,0,0,0,0,0,0,0,0
Co-10.Al-8.4W-1.4Ti-1.2Nb,TiNb,"Murray, S. P., Stinville, J. C., Callahan, P. G., Rhein, R. K. & Pollock, T. M. Low Cycle Fatigue of Single Crystal ?? -containing Co-based Superalloys at 750?C. Metall. Mater. Trans. A Phys. Metall. Mater. Sci. 51, 200–213 (2020).",1087,1362,,,79,0,10,0,8.4,1.4,0,1.2,0,0,0,0,0,0,0,0,0,0,0,0,0,0,0,0,0
Co-10.3Al-7.9W-1.1Ta-0.9Nb,TaNb,"Murray, S. P., Stinville, J. C., Callahan, P. G., Rhein, R. K. & Pollock, T. M. Low Cycle Fatigue of Single Crystal ?? -containing Co-based Superalloys at 750?C. Metall. Mater. Trans. A Phys. Metall. Mater. Sci. 51, 200–213 (2020).",1074,1370,,,79.8,0,10.3,0,7.9,0,1.1,0.9,0,0,0,0,0,0,0,0,0,0,0,0,0,0,0,0,0
Co-30.4Ni-9.7Al-11.5Cr-2.1Ti-2.2Ta-5.2Mo,10Cr2Ta2Ti,"Nithin, B. et al. Effect of Cr addition on ?–?? cobalt-based Co–Mo–Al–Ta class of superalloys: a combined experimental and computational study. J. Mater. Sci. 52, 11036–11047 (2017).",1078,,,,38.9,30.4,9.7,11.5,0,2.1,2.2,0,0,5.2,0,0,0,0,0,0,0,0,0,0,0,0,0,0,0
Co-31.2Ni-10.1Al-10.5Cr-2.1Ta-5.1Mo,10Cr2Ta,"Nithin, B. et al. Effect of Cr addition on ?–?? cobalt-based Co–Mo–Al–Ta class of superalloys: a combined experimental and computational study. J. Mater. Sci. 52, 11036–11047 (2017).",1038,,,,41,31.2,10.1,10.5,0,0,2.1,0,0,5.1,0,0,0,0,0,0,0,0,0,0,0,0,0,0,0
Co-8.8Al-9.8W-2.Ta,CoAlWTa,"Omori, T. et al. Partition behavior of alloying elements and phase transformation temperatures in Co-Al-W-base quaternary systems. Intermetallics 32, 274–283 (2013).",1098,1389,,,79.4,0,8.8,0,9.8,0,2,0,0,0,0,0,0,0,0,0,0,0,0,0,0,0,0,0,0
Co-8.8Al-9.8W-2.Ti,CoAlWTi,"Omori, T. et al. Partition behavior of alloying elements and phase transformation temperatures in Co-Al-W-base quaternary systems. Intermetallics 32, 274–283 (2013).",1076,1391,,,79.4,0,8.8,0,9.8,2,0,0,0,0,0,0,0,0,0,0,0,0,0,0,0,0,0,0,0
Co-8.8Al-9.8W-2.Nb,CoAlWNb,"Omori, T. et al. Partition behavior of alloying elements and phase transformation temperatures in Co-Al-W-base quaternary systems. Intermetallics 32, 274–283 (2013).",1073,1347,,,79.4,0,8.8,0,9.8,0,0,2,0,0,0,0,0,0,0,0,0,0,0,0,0,0,0,0,0
Co-8.8Al-9.8W-2.Hf,CoAlWHf,"Omori, T. et al. Partition behavior of alloying elements and phase transformation temperatures in Co-Al-W-base quaternary systems. Intermetallics 32, 274–283 (2013).",1041,1386,,,79.4,0,8.8,0,9.8,0,0,0,0,0,0,0,0,0,0,0,0,0,2,0,0,0,0,0,0
Co-8.8Al-9.8W-2.V,CoAlWV,"Omori, T. et al. Partition behavior of alloying elements and phase transformation temperatures in Co-Al-W-base quaternary systems. Intermetallics 32, 274–283 (2013).",1033,1438,,,79.4,0,8.8,0,9.8,0,0,0,2,0,0,0,0,0,0,0,0,0,0,0,0,0,0,0,0
Co-8.8Al-9.8W-2.Zr,CoAlWZr,"Omori, T. et al. Partition behavior of alloying elements and phase transformation temperatures in Co-Al-W-base quaternary systems. Intermetallics 32, 274–283 (2013).",1020,1382,,,79.4,0,8.8,0,9.8,0,0,0,0,0,0,2,0,0,0,0,0,0,0,0,0,0,0,0,0
Co-8.8Al-9.8W-2.Ir,CoAlWIr,"Omori, T. et al. Partition behavior of alloying elements and phase transformation temperatures in Co-Al-W-base quaternary systems. Intermetallics 32, 274–283 (2013).",1017,1457,,,79.4,0,8.8,0,9.8,0,0,0,0,0,0,0,0,2,0,0,0,0,0,0,0,0,0,0,0
Co-9.Al-10.W,CoAlW,"Omori, T. et al. Partition behavior of alloying elements and phase transformation temperatures in Co-Al-W-base quaternary systems. Intermetallics 32, 274–283 (2013).",1016,1449,,,81,0,9,0,10,0,0,0,0,0,0,0,0,0,0,0,0,0,0,0,0,0,0,0,0
Co-8.8Al-9.8W-2.Mo,CoAlWMo,"Omori, T. et al. Partition behavior of alloying elements and phase transformation temperatures in Co-Al-W-base quaternary systems. Intermetallics 32, 274–283 (2013).",1016,1431,,,79.4,0,8.8,0,9.8,0,0,0,0,2,0,0,0,0,0,0,0,0,0,0,0,0,0,0,0
Co-8.8Al-9.8W-2.Si,CoAlWSi,"Omori, T. et al. Partition behavior of alloying elements and phase transformation temperatures in Co-Al-W-base quaternary systems. Intermetallics 32, 274–283 (2013).",1015,1398,,,79.4,0,8.8,0,9.8,0,0,0,0,0,0,0,0,0,0,2,0,0,0,0,0,0,0,0,0
Co-2.Ni-8.8Al-9.8W,CoAlWNi,"Omori, T. et al. Partition behavior of alloying elements and phase transformation temperatures in Co-Al-W-base quaternary systems. Intermetallics 32, 274–283 (2013).",1011,1452,,,79.4,2,8.8,0,9.8,0,0,0,0,0,0,0,0,0,0,0,0,0,0,0,0,0,0,0,0
Co-8.8Al-9.8W-2.Ru,CoAlWRu,"Omori, T. et al. Partition behavior of alloying elements and phase transformation temperatures in Co-Al-W-base quaternary systems. Intermetallics 32, 274–283 (2013).",1008,1454,,,79.4,0,8.8,0,9.8,0,0,0,0,0,0,0,0,0,0,0,0,0,0,0,0,0,2,0,0
Co-2.Fe-8.8Al-9.8W,CoAlWFe,"Omori, T. et al. Partition behavior of alloying elements and phase transformation temperatures in Co-Al-W-base quaternary systems. Intermetallics 32, 274–283 (2013).",1003,1447,,,79.4,0,8.8,0,9.8,0,0,0,0,0,0,0,0,0,0,0,2,0,0,0,0,0,0,0,0
Co-8.8Al-2.Cr-9.8W,CoAlWCr,"Omori, T. et al. Partition behavior of alloying elements and phase transformation temperatures in Co-Al-W-base quaternary systems. Intermetallics 32, 274–283 (2013).",1002,1443,,,79.4,0,8.8,2,9.8,0,0,0,0,0,0,0,0,0,0,0,0,0,0,0,0,0,0,0,0
Co-8.8Al-9.8W-2.Mn,CoAlWMn,"Omori, T. et al. Partition behavior of alloying elements and phase transformation temperatures in Co-Al-W-base quaternary systems. Intermetallics 32, 274–283 (2013).",997,1436,,,79.4,0,8.8,0,9.8,0,0,0,0,0,0,0,0,0,0,0,0,0,0,0,2,0,0,0,0
Co-9.Al-7.W-2.Ta,Co-9Al-7W-2Ta,"Ooshima, M., Tanaka, K., Okamoto, N. L., Kishida, K. & Inui, H. Effects of quaternary alloying elements on the ?? solvus temperature of Co-Al-W based alloys with fcc/L12 two-phase microstructures. J. Alloys Compd. 508, 71–78 (2010).",1070,,,,82,0,9,0,7,0,2,0,0,0,0,0,0,0,0,0,0,0,0,0,0,0,0,0,0
Co-9.Al-7.W-2.Nb,Co-9Al-7W-2Nb,"Ooshima, M., Tanaka, K., Okamoto, N. L., Kishida, K. & Inui, H. Effects of quaternary alloying elements on the ?? solvus temperature of Co-Al-W based alloys with fcc/L12 two-phase microstructures. J. Alloys Compd. 508, 71–78 (2010).",1030,,,,82,0,9,0,7,0,0,2,0,0,0,0,0,0,0,0,0,0,0,0,0,0,0,0,0
Co-9.Al-7.W-2.Ti,Co-9Al-7W-2Ti,"Ooshima, M., Tanaka, K., Okamoto, N. L., Kishida, K. & Inui, H. Effects of quaternary alloying elements on the ?? solvus temperature of Co-Al-W based alloys with fcc/L12 two-phase microstructures. J. Alloys Compd. 508, 71–78 (2010).",1020,,,,82,0,9,0,7,2,0,0,0,0,0,0,0,0,0,0,0,0,0,0,0,0,0,0,0
Co-9.Al-7.W-2.Hf,Co-9Al-7W-2Hf,"Ooshima, M., Tanaka, K., Okamoto, N. L., Kishida, K. & Inui, H. Effects of quaternary alloying elements on the ?? solvus temperature of Co-Al-W based alloys with fcc/L12 two-phase microstructures. J. Alloys Compd. 508, 71–78 (2010).",1002,,,,82,0,9,0,7,0,0,0,0,0,0,0,0,0,0,0,0,0,2,0,0,0,0,0,0
Co-9.Al-7.W-2.V,Co-9Al-7W-2V,"Ooshima, M., Tanaka, K., Okamoto, N. L., Kishida, K. & Inui, H. Effects of quaternary alloying elements on the ?? solvus temperature of Co-Al-W based alloys with fcc/L12 two-phase microstructures. J. Alloys Compd. 508, 71–78 (2010).",985,,,,82,0,9,0,7,0,0,0,2,0,0,0,0,0,0,0,0,0,0,0,0,0,0,0,0
Co-9.Al-8.W,Co-9Al-8W,"Ooshima, M., Tanaka, K., Okamoto, N. L., Kishida, K. & Inui, H. Effects of quaternary alloying elements on the ?? solvus temperature of Co-Al-W based alloys with fcc/L12 two-phase microstructures. J. Alloys Compd. 508, 71–78 (2010).",985,,,,83,0,9,0,8,0,0,0,0,0,0,0,0,0,0,0,0,0,0,0,0,0,0,0,0
Co-9.Al-7.W-2.Zr,Co-9Al-7W-2Zr,"Ooshima, M., Tanaka, K., Okamoto, N. L., Kishida, K. & Inui, H. Effects of quaternary alloying elements on the ?? solvus temperature of Co-Al-W based alloys with fcc/L12 two-phase microstructures. J. Alloys Compd. 508, 71–78 (2010).",981,,,,82,0,9,0,7,0,0,0,0,0,0,2,0,0,0,0,0,0,0,0,0,0,0,0,0
Co-9.Al-7.W-2.Mo,Co-9Al-7W-2Mo,"Ooshima, M., Tanaka, K., Okamoto, N. L., Kishida, K. & Inui, H. Effects of quaternary alloying elements on the ?? solvus temperature of Co-Al-W based alloys with fcc/L12 two-phase microstructures. J. Alloys Compd. 508, 71–78 (2010).",977,,,,82,0,9,0,7,0,0,0,0,2,0,0,0,0,0,0,0,0,0,0,0,0,0,0,0
Co-9.Al-2.Cr-7.W,Co-9Al-7W-2Cr,"Ooshima, M., Tanaka, K., Okamoto, N. L., Kishida, K. & Inui, H. Effects of quaternary alloying elements on the ?? solvus temperature of Co-Al-W based alloys with fcc/L12 two-phase microstructures. J. Alloys Compd. 508, 71–78 (2010).",971,,,,82,0,9,2,7,0,0,0,0,0,0,0,0,0,0,0,0,0,0,0,0,0,0,0,0
Co-2.Ni-9.Al-7.W,Co-9Al-7W-2Ni,"Ooshima, M., Tanaka, K., Okamoto, N. L., Kishida, K. & Inui, H. Effects of quaternary alloying elements on the ?? solvus temperature of Co-Al-W based alloys with fcc/L12 two-phase microstructures. J. Alloys Compd. 508, 71–78 (2010).",966,,,,82,2,9,0,7,0,0,0,0,0,0,0,0,0,0,0,0,0,0,0,0,0,0,0,0
Co-9.Al-7.W,Co-9Al-7W,"Ooshima, M., Tanaka, K., Okamoto, N. L., Kishida, K. & Inui, H. Effects of quaternary alloying elements on the ?? solvus temperature of Co-Al-W based alloys with fcc/L12 two-phase microstructures. J. Alloys Compd. 508, 71–78 (2010).",965,,,,84,0,9,0,7,0,0,0,0,0,0,0,0,0,0,0,0,0,0,0,0,0,0,0,0
Co-2.Fe-9.Al-7.W,Co-9Al-7W-2Fe,"Ooshima, M., Tanaka, K., Okamoto, N. L., Kishida, K. & Inui, H. Effects of quaternary alloying elements on the ?? solvus temperature of Co-Al-W based alloys with fcc/L12 two-phase microstructures. J. Alloys Compd. 508, 71–78 (2010).",958,,,,82,0,9,0,7,0,0,0,0,0,0,0,0,0,0,0,2,0,0,0,0,0,0,0,0
Co-9.Al-7.W-2.Re,Co-9Al-7W-2Re,"Ooshima, M., Tanaka, K., Okamoto, N. L., Kishida, K. & Inui, H. Effects of quaternary alloying elements on the ?? solvus temperature of Co-Al-W based alloys with fcc/L12 two-phase microstructures. J. Alloys Compd. 508, 71–78 (2010).",953,,,,82,0,9,0,7,0,0,0,0,0,0,0,0,0,2,0,0,0,0,0,0,0,0,0,0
Co-9.Al-7.W-2.Re,Co-9Al-7W-2Re,"Ooshima, M., Tanaka, K., Okamoto, N. L., Kishida, K. & Inui, H. Effects of quaternary alloying elements on the ?? solvus temperature of Co-Al-W based alloys with fcc/L12 two-phase microstructures. J. Alloys Compd. 508, 71–78 (2010).",953,,,,82,0,9,0,7,0,0,0,0,0,0,0,0,0,2,0,0,0,0,0,0,0,0,0,0
Co-9.Al-6.W,Co-9Al-6W,"Ooshima, M., Tanaka, K., Okamoto, N. L., Kishida, K. & Inui, H. Effects of quaternary alloying elements on the ?? solvus temperature of Co-Al-W based alloys with fcc/L12 two-phase microstructures. J. Alloys Compd. 508, 71–78 (2010).",948,,,,85,0,9,0,6,0,0,0,0,0,0,0,0,0,0,0,0,0,0,0,0,0,0,0,0
Co-19.8Ni-11.4Al-4.9Cr-8.2W-1.5Ta,A4,"Osaki, M. et al. Properties of Strengthening Co-W-Al Alloys with Various Amounts of Phase Forming Elements. (2008).",1103,1354,,,54.2,19.8,11.4,4.9,8.2,0,1.5,0,0,0,0,0,0,0,0,0,0,0,0,0,0,0,0,0,0
Co-19.9Ni-9.1Al-5.Cr-6.4W-1.2Ta,A3,"Osaki, M. et al. Properties of Strengthening Co-W-Al Alloys with Various Amounts of Phase Forming Elements. (2008).",1051,1402,,,58.4,19.9,9.1,5,6.4,0,1.2,0,0,0,0,0,0,0,0,0,0,0,0,0,0,0,0,0,0
Co-19.9Ni-7.Al-5.Cr-4.8W-0.9Ta,A2,"Osaki, M. et al. Properties of Strengthening Co-W-Al Alloys with Various Amounts of Phase Forming Elements. (2008).",946,1430,,,62.4,19.9,7,5,4.8,0,0.9,0,0,0,0,0,0,0,0,0,0,0,0,0,0,0,0,0,0
Co-30.1Ni-9.8Al-4.9Cr-2.Ti-2.Ta-4.9Mo,Cr-5,"Pandey, P. et al. Elemental site occupancy in the L12 A3B ordered intermetallic phase in Co-based superalloys and its influence on the microstructure. Acta Mater. 163, 140–153 (2019).",1104,,,,46.3,30.1,9.8,4.9,0,2,2,0,0,4.9,0,0,0,0,0,0,0,0,0,0,0,0,0,0,0
Co-30.2Ni-9.8Al-2.Cr-2.Ti-1.9Ta-4.6Mo,Cr-2,"Pandey, P. et al. Elemental site occupancy in the L12 A3B ordered intermetallic phase in Co-based superalloys and its influence on the microstructure. Acta Mater. 163, 140–153 (2019).",1100,,,,49.5,30.2,9.8,2,0,2,1.9,0,0,4.6,0,0,0,0,0,0,0,0,0,0,0,0,0,0,0
Co-29.5Ni-10.4Al-8.Cr-2.Ti-2.Ta-4.9Mo,Cr-8,"Pandey, P. et al. Elemental site occupancy in the L12 A3B ordered intermetallic phase in Co-based superalloys and its influence on the microstructure. Acta Mater. 163, 140–153 (2019).",1094,,,,43.2,29.5,10.4,8,0,2,2,0,0,4.9,0,0,0,0,0,0,0,0,0,0,0,0,0,0,0
Co-30.5Ni-9.7Al-1.9Ti-2.1Ta-4.8Mo,Cr-0,"Pandey, P. et al. Elemental site occupancy in the L12 A3B ordered intermetallic phase in Co-based superalloys and its influence on the microstructure. Acta Mater. 163, 140–153 (2019).",1065,,,,51,30.5,9.7,0,0,1.9,2.1,0,0,4.8,0,0,0,0,0,0,0,0,0,0,0,0,0,0,0
Co-35.4Ni-9.7Al-6.Cr-3.4Ti-2.8Ta-4.8Mo,HEACoNi,"Pandey, P., Kashyap, S., Palanisamy, D., Sharma, A. & Chattopadhyay, K. On the high temperature coarsening kinetics of ?? precipitates in a high strength Co37.6Ni35.4Al9.9Mo4.9Cr5.9Ta2.8Ti3.5 fcc-based high entropy alloy. Acta Mater. 177, 82–95 (2019).",1156,,,,37.9,35.4,9.7,6,0,3.4,2.8,0,0,4.8,0,0,0,0,0,0,0,0,0,0,0,0,0,0,0
Co-15.9Ni-13.6Al-1.9W-0.7Ta-0.6Mo-0.3Re,Petrushin alloy 1,"Petrushin, N. et al. A single-crystal co-base superalloy strengthened by ?? precipitates: Structure and mechanical properties. Adv. Eng. Mater. 17, 755–760 (2015).",1005,1389,1439,,67,15.9,13.6,0,1.9,0,0.7,0,0,0.6,0,0,0,0,0.3,0,0,0,0,0,0,0,0,0,0
Co-8.9Al-10.3W-0.1B,Co-9Al-11W-0.1B,"Pyczak, F. et al. The effect of tungsten content on the properties of L12-hardened Co-Al-W alloys. J. Alloys Compd. 632, 110–115 (2015).",974,1449,1479,,80.7,0,8.9,0,10.3,0,0,0,0,0,0,0,0.1,0,0,0,0,0,0,0,0,0,0,0,0
Co-8.5Al-8.7W-0.1B,Co-9Al-9W-0.1B,"Pyczak, F. et al. The effect of tungsten content on the properties of L12-hardened Co-Al-W alloys. J. Alloys Compd. 632, 110–115 (2015).",927,1459,1475,,82.7,0,8.5,0,8.7,0,0,0,0,0,0,0,0.1,0,0,0,0,0,0,0,0,0,0,0,0
Co-8.5Al-7.4W-0.1B,Co-9Al-8W-0.1B,"Pyczak, F. et al. The effect of tungsten content on the properties of L12-hardened Co-Al-W alloys. J. Alloys Compd. 632, 110–115 (2015).",920,1457,1486,,84,0,8.5,0,7.4,0,0,0,0,0,0,0,0.1,0,0,0,0,0,0,0,0,0,0,0,0
Co-30.8Ni-9.2Al-5.1W-4.1Ti-1.Ta,Co-30Ni,"Qu, S. et al. Microstructural evolution and compression property of a novel ??-strengthened directionally solidified CoNi-base superalloy. Mater. Sci. Eng. A 761, (2019).",1166,1344,1403,,49.82,30.83,9.16,0,5.09,4.1,1,0,0,0,0,0,0,0,0,0,0,0,0,0,0,0,0,0,0
Co-10.Ni-5.Al-4.Cr-6.Ti-3.Nb-3.V-0.04B,Co-10Ni-6Ti-5Al-4Cr-3V-3Nb-0.04B,"Reyes Tirado, F. L. Tungsten-free Cobalt-based Superalloys with Gamma Prime Precipitates. (2019).",1008,,,,68.96,10,5,4,0,6,0,3,3,0,0,0,0.04,0,0,0,0,0,0,0,0,0,0,0,0
Co-10.Ni-5.Al-6.Ti-3.Nb-3.V-0.04B,Co-10Ni-6Ti-5Al-3V-3Nb-0.04B,"Reyes Tirado, F. L. Tungsten-free Cobalt-based Superalloys with Gamma Prime Precipitates. (2019).",977,,,,72.96,10,5,0,0,6,0,3,3,0,0,0,0.04,0,0,0,0,0,0,0,0,0,0,0,0
Co-10.Ni-5.Al-8.Cr-2.Ti-3.Nb-3.V-0.04B,Co-10Ni-8Cr-5Al-3Nb-3V-2Ti-0.04B,"Reyes Tirado, F. L. Tungsten-free Cobalt-based Superalloys with Gamma Prime Precipitates. (2019).",953,,,,68.96,10,5,8,0,2,0,3,3,0,0,0,0.04,0,0,0,0,0,0,0,0,0,0,0,0
Co-10.Ni-5.Al-2.Ti-3.Ta-3.V-0.04B,Co-10Ni-5Al-3Ta-3V-2Ti-0.04B,"Reyes Tirado, F. L., Taylor, S. & Dunand, D. C. Effect of Al, Ti and Cr additions on the ?-?’ microstructure of W-free Co-Ta-V-Based superalloys. Acta Mater. 172, 44–54 (2019).",965,,,,76.96,10,5,0,0,2,3,0,3,0,0,0,0.04,0,0,0,0,0,0,0,0,0,0,0,0
Co-10.Ni-5.Al-4.Cr-2.Ti-3.Ta-3.V-0.04B,Co-10Ni-5Al-4Cr-3Ta-3V-2Ti-0.04B,"Reyes Tirado, F. L., Taylor, S. & Dunand, D. C. Effect of Al, Ti and Cr additions on the ?-?’ microstructure of W-free Co-Ta-V-Based superalloys. Acta Mater. 172, 44–54 (2019).",965,,,,72.96,10,5,4,0,2,3,0,3,0,0,0,0.04,0,0,0,0,0,0,0,0,0,0,0,0
Co-10.6Al-8.3W-1.6Ti-1.2Nb,TiNb,"Rhein, R. K. et al. Creep Behavior of Quinary ??-Strengthened Co-Based Superalloys. Metall. Mater. Trans. A Phys. Metall. Mater. Sci. 49, 4090–4098 (2018).",1087,1362,1423,,78.3,0,10.6,0,8.3,1.6,0,1.2,0,0,0,0,0,0,0,0,0,0,0,0,0,0,0,0,0
Co-11.3Al-7.9W-1.1Ta-0.9Nb,TaNb,"Rhein, R. K. et al. Creep Behavior of Quinary ??-Strengthened Co-Based Superalloys. Metall. Mater. Trans. A Phys. Metall. Mater. Sci. 49, 4090–4098 (2018).",1074,1370,1430,,78.8,0,11.3,0,7.9,0,1.1,0.9,0,0,0,0,0,0,0,0,0,0,0,0,0,0,0,0,0
Co-2.Ti-2.Ta-12.V,Co-12V-2Ta-2Ti,"Ruan, J. et al. Accelerated design of novel W-free high-strength Co-base superalloys with extremely wide ?/?? region by machine learning and CALPHAD methods. Acta Mater. 186, 425–433 (2020).",1044,1324,,,84,0,0,0,0,2,2,0,12,0,0,0,0,0,0,0,0,0,0,0,0,0,0,0,0
Co-2.Al-2.Ta-12.V,Co-12V-2Ta-2Al,"Ruan, J. et al. Accelerated design of novel W-free high-strength Co-base superalloys with extremely wide ?/?? region by machine learning and CALPHAD methods. Acta Mater. 186, 425–433 (2020).",983,1371,,after homogenizing 16 hr,84,0,2,0,0,0,2,0,12,0,0,0,0,0,0,0,0,0,0,0,0,0,0,0,0
Co-2.Ta-12.V,Co-12V-2Ta,"Ruan, J. et al. Accelerated design of novel W-free high-strength Co-base superalloys with extremely wide ?/?? region by machine learning and CALPHAD methods. Acta Mater. 186, 425–433 (2020).",974,1379,,,86,0,0,0,0,0,2,0,12,0,0,0,0,0,0,0,0,0,0,0,0,0,0,0,0
Co-2.Al-5.Ti-15.V,Co-5Ti-15V-2Al,"Ruan, J. J. et al. Novel Co-Ti-V-base superalloys reinforced by L12-ordered ?? phase. Intermetallics 92, 126–132 (2018).",1112,,1273,"reported T_m, assuming that means liquidus",78,0,2,0,0,5,0,0,15,0,0,0,0,0,0,0,0,0,0,0,0,0,0,0,0
Co-5.Ti-15.V,Co-5Ti-15V,"Ruan, J. J. et al. Novel Co-Ti-V-base superalloys reinforced by L12-ordered ?? phase. Intermetallics 92, 126–132 (2018).",1091,,1292,"reported T_m, assuming that means liquidus",80,0,0,0,0,5,0,0,15,0,0,0,0,0,0,0,0,0,0,0,0,0,0,0,0
Co-2.Ni-5.Ti-15.V,Co-5Ti-15V-2Ni,"Ruan, J. J. et al. Novel Co-Ti-V-base superalloys reinforced by L12-ordered ?? phase. Intermetallics 92, 126–132 (2018).",1082,,1300,"reported T_m, assuming that means liquidus",78,2,0,0,0,5,0,0,15,0,0,0,0,0,0,0,0,0,0,0,0,0,0,0,0
Co-20.4Ni-9.8Al-7.4W-2.7Ti-0.4C-0.1B,Sani alloy 1,"Sani, S. A., Arabi, H., Kheirandish, S. & Ebrahimi, G. Investigation on the homogenization treatment and element segregation on the microstructure of a ?/??-cobalt-based superalloy. Int. J. Miner. Metall. Mater. 26, 222–233 (2019).",1067,,,,59.2,20.4,9.8,0,7.4,2.7,0,0,0,0,0.4,0,0.1,0,0,0,0,0,0,0,0,0,0,0,0
Co-20.Ni-10.Al-10.W-2.Ta,Co-20Ni-10Al-10W-2Ta,"Sato, J. et al. Cobalt-base high-temperature alloys. Science (80-. ). 312, 90–91 (2006).",1150,,,,58,20,10,0,10,0,2,0,0,0,0,0,0,0,0,0,0,0,0,0,0,0,0,0,0
Co-8.8Al-9.8W-2.Ta,Co-8.8Al-9.8W-2Ta,"Sato, J. et al. Cobalt-base high-temperature alloys. Science (80-. ). 312, 90–91 (2006).",1100,,,,79.4,0,8.8,0,9.8,0,2,0,0,0,0,0,0,0,0,0,0,0,0,0,0,0,0,0,0
Co-9.Al-7.5W,The Original,"Sato, J. et al. Cobalt-base high-temperature alloys. Science (80-. ). 312, 90–91 (2006).",990,,,,83.5,0,9,0,7.5,0,0,0,0,0,0,0,0,0,0,0,0,0,0,0,0,0,0,0,0
Co-9.7Al-7.1W-2.1Ru,Co-9.7Al-7.1W-2.1Ru,"Sauza, D. J., Bocchini, P. J., Dunand, D. C. & Seidman, D. N. Influence of ruthenium on microstructural evolution in a model Co-Al-W superalloy. Acta Mater. 117, 135–145 (2016).",1008,,,,81.1,0,9.7,0,7.1,0,0,0,0,0,0,0,0,0,0,0,0,0,0,0,0,0,2.1,0,0
Co-5.6Al-5.8W-6.6Ti-0.12B,Co-5.6Al-5.8W- 6.6Ti-0.12B,"Sauza, D. J., Dunand, D. C. & Seidman, D. N. Microstructural evolution and high-temperature strength of a ?(f.c.c.)/?’(L12) Co–Al–W–Ti–B superalloy. Acta Mater. 174, 427–438 (2019).",1110,,,,81.88,0,5.6,0,5.8,6.6,0,0,0,0,0,0,0.12,0,0,0,0,0,0,0,0,0,0,0,0
Co-16.Ni-9.5Al-6.Cr-5.W-2.8Ta,2.8Ta,"Shi, L., Yu, J. J., Cui, C. Y. & Sun, X. F. Effect of Ta additions on microstructure and mechanical properties of a single-crystal Co-Al-W-base alloy. Mater. Lett. 149, 58–61 (2015).",1100,1395,1426,,60.7,16,9.5,6,5,0,2.8,0,0,0,0,0,0,0,0,0,0,0,0,0,0,0,0,0,0
Co-16.Ni-9.5Al-6.Cr-5.W-1.8Ta,1.8Ta,"Shi, L., Yu, J. J., Cui, C. Y. & Sun, X. F. Effect of Ta additions on microstructure and mechanical properties of a single-crystal Co-Al-W-base alloy. Mater. Lett. 149, 58–61 (2015).",1040,1412,1434,,61.7,16,9.5,6,5,0,1.8,0,0,0,0,0,0,0,0,0,0,0,0,0,0,0,0,0,0
Co-16.Ni-9.5Al-6.Cr-5.W,0Ta,"Shi, L., Yu, J. J., Cui, C. Y. & Sun, X. F. Effect of Ta additions on microstructure and mechanical properties of a single-crystal Co-Al-W-base alloy. Mater. Lett. 149, 58–61 (2015).",930,1428,1444,,63.5,16,9.5,6,5,0,0,0,0,0,0,0,0,0,0,0,0,0,0,0,0,0,0,0,0
Co-17.Ni-9.Al-5.W-3.Ti,3Ti,"Shi, L., Yu, J. J., Cui, C. Y. & Sun, X. F. Microstructural stability and tensile properties of a Ti-containing single-crystal Co-Ni-Al-W-base alloy. Mater. Sci. Eng. A 646, 45–51 (2015).",1080,1369,1424,,66,17,9,0,5,3,0,0,0,0,0,0,0,0,0,0,0,0,0,0,0,0,0,0,0
Co-17.Ni-10.Al-6.Cr-5.W-2.7Ta,5W,"Shi, L., Yu, J. J., Cui, C. Y. & Sun, X. F. Temperature dependence of deformation behavior in a Co-Al-W-base single crystal superalloy. Mater. Sci. Eng. A 620, 36–43 (2015).",1100,1395,1426,,59.3,17,10,6,5,0,2.7,0,0,0,0,0,0,0,0,0,0,0,0,0,0,0,0,0,0
Co-60.Ni-10.Al-7.5W,Co-60Ni-10Al-7.5W,"Shinagawa, K. et al. Phase equilibria and microstructure on ?? phase in Co-Ni-Al-W system. Mater. Trans. 49, 1474–1479 (2008).",1130,1449,,,22.5,60,10,0,7.5,0,0,0,0,0,0,0,0,0,0,0,0,0,0,0,0,0,0,0,0
Co-80.Ni-10.Al-10.W,Co-80Ni-10Al-10W,"Shinagawa, K. et al. Phase equilibria and microstructure on ?? phase in Co-Ni-Al-W system. Mater. Trans. 49, 1474–1479 (2008).",1225,1448,,,0,80,10,0,10,0,0,0,0,0,0,0,0,0,0,0,0,0,0,0,0,0,0,0,0
Co-70.Ni-10.Al-10.W,Co-70Ni-10Al-10W,"Shinagawa, K. et al. Phase equilibria and microstructure on ?? phase in Co-Ni-Al-W system. Mater. Trans. 49, 1474–1479 (2008).",1204,1448,,,10,70,10,0,10,0,0,0,0,0,0,0,0,0,0,0,0,0,0,0,0,0,0,0,0
Co-60.Ni-10.Al-10.W,Co-60Ni-10Al-10W,"Shinagawa, K. et al. Phase equilibria and microstructure on ?? phase in Co-Ni-Al-W system. Mater. Trans. 49, 1474–1479 (2008).",1170,1442,,,20,60,10,0,10,0,0,0,0,0,0,0,0,0,0,0,0,0,0,0,0,0,0,0,0
Co-50.Ni-10.Al-10.W,Co-50Ni-10Al-10W,"Shinagawa, K. et al. Phase equilibria and microstructure on ?? phase in Co-Ni-Al-W system. Mater. Trans. 49, 1474–1479 (2008).",1150,1439,,,30,50,10,0,10,0,0,0,0,0,0,0,0,0,0,0,0,0,0,0,0,0,0,0,0
Co-70.Ni-10.Al-7.5W,Co-70Ni-10Al-7.5W,"Shinagawa, K. et al. Phase equilibria and microstructure on ?? phase in Co-Ni-Al-W system. Mater. Trans. 49, 1474–1479 (2008).",1142,,,,12.5,70,10,0,7.5,0,0,0,0,0,0,0,0,0,0,0,0,0,0,0,0,0,0,0,0
Co-40.Ni-10.Al-10.W,40Ni-10Al-10W,"Shinagawa, K. et al. Phase equilibria and microstructure on ?? phase in Co-Ni-Al-W system. Mater. Trans. 49, 1474–1479 (2008).",1123,1439,1439,,40,40,10,0,10,0,0,0,0,0,0,0,0,0,0,0,0,0,0,0,0,0,0,0,0
Co-40.Ni-10.Al-10.W,Co-40Ni-10Al-10W,"Shinagawa, K. et al. Phase equilibria and microstructure on ?? phase in Co-Ni-Al-W system. Mater. Trans. 49, 1474–1479 (2008).",1122,1438,,,40,40,10,0,10,0,0,0,0,0,0,0,0,0,0,0,0,0,0,0,0,0,0,0,0
Co-50.Ni-10.Al-7.5W,Co-50Ni-10Al-7.5W,"Shinagawa, K. et al. Phase equilibria and microstructure on ?? phase in Co-Ni-Al-W system. Mater. Trans. 49, 1474–1479 (2008).",1109,1444,,,32.5,50,10,0,7.5,0,0,0,0,0,0,0,0,0,0,0,0,0,0,0,0,0,0,0,0
Co-30.Ni-10.Al-10.W,30Ni-10Al-10W,"Shinagawa, K. et al. Phase equilibria and microstructure on ?? phase in Co-Ni-Al-W system. Mater. Trans. 49, 1474–1479 (2008).",1096,1439,1439,,50,30,10,0,10,0,0,0,0,0,0,0,0,0,0,0,0,0,0,0,0,0,0,0,0
Co-30.Ni-10.Al-10.W,Co-30Ni-10Al-10W,"Shinagawa, K. et al. Phase equilibria and microstructure on ?? phase in Co-Ni-Al-W system. Mater. Trans. 49, 1474–1479 (2008).",1095,1436,,,50,30,10,0,10,0,0,0,0,0,0,0,0,0,0,0,0,0,0,0,0,0,0,0,0
Co-20.Ni-10.Al-10.W,20Ni-10Al-10W,"Shinagawa, K. et al. Phase equilibria and microstructure on ?? phase in Co-Ni-Al-W system. Mater. Trans. 49, 1474–1479 (2008).",1075,,,,60,20,10,0,10,0,0,0,0,0,0,0,0,0,0,0,0,0,0,0,0,0,0,0,0
Co-40.Ni-10.Al-7.5W,40Ni-10Al-7.5W,"Shinagawa, K. et al. Phase equilibria and microstructure on ?? phase in Co-Ni-Al-W system. Mater. Trans. 49, 1474–1479 (2008).",1075,1444,1444,,42.5,40,10,0,7.5,0,0,0,0,0,0,0,0,0,0,0,0,0,0,0,0,0,0,0,0
Co-40.Ni-10.Al-7.5W,Co-40Ni-10Al-7.5W,"Shinagawa, K. et al. Phase equilibria and microstructure on ?? phase in Co-Ni-Al-W system. Mater. Trans. 49, 1474–1479 (2008).",1075,1445,,,42.5,40,10,0,7.5,0,0,0,0,0,0,0,0,0,0,0,0,0,0,0,0,0,0,0,0
Co-20.Ni-10.Al-10.W,Co-20Ni-10Al-10W,"Shinagawa, K. et al. Phase equilibria and microstructure on ?? phase in Co-Ni-Al-W system. Mater. Trans. 49, 1474–1479 (2008).",1074,,,,60,20,10,0,10,0,0,0,0,0,0,0,0,0,0,0,0,0,0,0,0,0,0,0,0
Co-15.Ni-10.Al-10.W,Co-15Ni-10Al-10W,"Shinagawa, K. et al. Phase equilibria and microstructure on ?? phase in Co-Ni-Al-W system. Mater. Trans. 49, 1474–1479 (2008).",1064,,,,65,15,10,0,10,0,0,0,0,0,0,0,0,0,0,0,0,0,0,0,0,0,0,0,0
Co-10.Ni-10.Al-10.W,10Ni-10Al-10W,"Shinagawa, K. et al. Phase equilibria and microstructure on ?? phase in Co-Ni-Al-W system. Mater. Trans. 49, 1474–1479 (2008).",1054,,,,70,10,10,0,10,0,0,0,0,0,0,0,0,0,0,0,0,0,0,0,0,0,0,0,0
Co-10.Ni-10.Al-10.W,Co-10Ni-10Al-10W,"Shinagawa, K. et al. Phase equilibria and microstructure on ?? phase in Co-Ni-Al-W system. Mater. Trans. 49, 1474–1479 (2008).",1052,,,,70,10,10,0,10,0,0,0,0,0,0,0,0,0,0,0,0,0,0,0,0,0,0,0,0
Co-60.Ni-10.Al-5.W,Co-60Ni-10Al-5W,"Shinagawa, K. et al. Phase equilibria and microstructure on ?? phase in Co-Ni-Al-W system. Mater. Trans. 49, 1474–1479 (2008).",1.05E+03,,,,25,60,10,0,5,0,0,0,0,0,0,0,0,0,0,0,0,0,0,0,0,0,0,0,0
Co-30.Ni-10.Al-7.5W,30Ni-10Al-7.5W,"Shinagawa, K. et al. Phase equilibria and microstructure on ?? phase in Co-Ni-Al-W system. Mater. Trans. 49, 1474–1479 (2008).",1049,1447,1447,,52.5,30,10,0,7.5,0,0,0,0,0,0,0,0,0,0,0,0,0,0,0,0,0,0,0,0
Co-30.Ni-10.Al-7.5W,Co-30Ni-10Al-7.5W,"Shinagawa, K. et al. Phase equilibria and microstructure on ?? phase in Co-Ni-Al-W system. Mater. Trans. 49, 1474–1479 (2008).",1049,1447,,,52.5,30,10,0,7.5,0,0,0,0,0,0,0,0,0,0,0,0,0,0,0,0,0,0,0,0
Co-5.Ni-10.Al-10.W,Co-5Ni-10Al-10W,"Shinagawa, K. et al. Phase equilibria and microstructure on ?? phase in Co-Ni-Al-W system. Mater. Trans. 49, 1474–1479 (2008).",1040,,,,75,5,10,0,10,0,0,0,0,0,0,0,0,0,0,0,0,0,0,0,0,0,0,0,0
Co-0.Ni-10.Al-10.W,Co-0Ni-10Al-10W,"Shinagawa, K. et al. Phase equilibria and microstructure on ?? phase in Co-Ni-Al-W system. Mater. Trans. 49, 1474–1479 (2008).",1031,1440,,,80,0,10,0,10,0,0,0,0,0,0,0,0,0,0,0,0,0,0,0,0,0,0,0,0
Co-20.Ni-10.Al-7.5W,20Ni-10Al-7.5W,"Shinagawa, K. et al. Phase equilibria and microstructure on ?? phase in Co-Ni-Al-W system. Mater. Trans. 49, 1474–1479 (2008).",1019,,,,62.5,20,10,0,7.5,0,0,0,0,0,0,0,0,0,0,0,0,0,0,0,0,0,0,0,0
Co-20.Ni-10.Al-7.5W,Co-20Ni-10Al-7.5W,"Shinagawa, K. et al. Phase equilibria and microstructure on ?? phase in Co-Ni-Al-W system. Mater. Trans. 49, 1474–1479 (2008).",1018,,,,62.5,20,10,0,7.5,0,0,0,0,0,0,0,0,0,0,0,0,0,0,0,0,0,0,0,0
Co-40.Ni-10.Al-5.W,Co-40Ni-10Al-5W,"Shinagawa, K. et al. Phase equilibria and microstructure on ?? phase in Co-Ni-Al-W system. Mater. Trans. 49, 1474–1479 (2008).",1000,,,,45,40,10,0,5,0,0,0,0,0,0,0,0,0,0,0,0,0,0,0,0,0,0,0,0
Co-10.Ni-10.Al-7.5W,10Ni-10Al-7.5W,"Shinagawa, K. et al. Phase equilibria and microstructure on ?? phase in Co-Ni-Al-W system. Mater. Trans. 49, 1474–1479 (2008).",992,,,,72.5,10,10,0,7.5,0,0,0,0,0,0,0,0,0,0,0,0,0,0,0,0,0,0,0,0
Co-10.Ni-10.Al-7.5W,Co-10Ni-10Al-7.5W,"Shinagawa, K. et al. Phase equilibria and microstructure on ?? phase in Co-Ni-Al-W system. Mater. Trans. 49, 1474–1479 (2008).",990,,,,72.5,10,10,0,7.5,0,0,0,0,0,0,0,0,0,0,0,0,0,0,0,0,0,0,0,0
Co-60.Ni-10.Al-2.6W,Co-60Ni-10Al-2.6W,"Shinagawa, K. et al. Phase equilibria and microstructure on ?? phase in Co-Ni-Al-W system. Mater. Trans. 49, 1474–1479 (2008).",952,,,,27.4,60,10,0,2.6,0,0,0,0,0,0,0,0,0,0,0,0,0,0,0,0,0,0,0,0
Co-20.Ni-10.Al-5.W,Co-20Ni-10Al-5W,"Shinagawa, K. et al. Phase equilibria and microstructure on ?? phase in Co-Ni-Al-W system. Mater. Trans. 49, 1474–1479 (2008).",936,,,,65,20,10,0,5,0,0,0,0,0,0,0,0,0,0,0,0,0,0,0,0,0,0,0,0
Co-20.Ni-10.Al-3.9W,Co-20Ni-10Al-3.9W,"Shinagawa, K. et al. Phase equilibria and microstructure on ?? phase in Co-Ni-Al-W system. Mater. Trans. 49, 1474–1479 (2008).",899,,,,66.1,20,10,0,3.9,0,0,0,0,0,0,0,0,0,0,0,0,0,0,0,0,0,0,0,0
Co-50.Ni-10.Al-1.6W,Co-50Ni-10Al-1.6W,"Shinagawa, K. et al. Phase equilibria and microstructure on ?? phase in Co-Ni-Al-W system. Mater. Trans. 49, 1474–1479 (2008).",8.99E+02,,,,38.4,50,10,0,1.6,0,0,0,0,0,0,0,0,0,0,0,0,0,0,0,0,0,0,0,0
Co-60.Ni-10.Al-1.W,Co-60Ni-10Al-1W,"Shinagawa, K. et al. Phase equilibria and microstructure on ?? phase in Co-Ni-Al-W system. Mater. Trans. 49, 1474–1479 (2008).",899,,,,29,60,10,0,1,0,0,0,0,0,0,0,0,0,0,0,0,0,0,0,0,0,0,0,0
Co-70.Ni-10.Al-1.4W,Co-70Ni-10Al-1.4W,"Shinagawa, K. et al. Phase equilibria and microstructure on ?? phase in Co-Ni-Al-W system. Mater. Trans. 49, 1474–1479 (2008).",899,,,,18.6,70,10,0,1.4,0,0,0,0,0,0,0,0,0,0,0,0,0,0,0,0,0,0,0,0
Co-10.Ni-10.Al-4.7W,Co-10Ni-10Al-4.7W,"Shinagawa, K. et al. Phase equilibria and microstructure on ?? phase in Co-Ni-Al-W system. Mater. Trans. 49, 1474–1479 (2008).",898,,,,75.3,10,10,0,4.7,0,0,0,0,0,0,0,0,0,0,0,0,0,0,0,0,0,0,0,0
Co-30.Ni-10.Al-3.2W,Co-30Ni-10Al-3.2W,"Shinagawa, K. et al. Phase equilibria and microstructure on ?? phase in Co-Ni-Al-W system. Mater. Trans. 49, 1474–1479 (2008).",898,,,,56.8,30,10,0,3.2,0,0,0,0,0,0,0,0,0,0,0,0,0,0,0,0,0,0,0,0
Co-40.Ni-10.Al-2.6W,Co-40Ni-10Al-2.6W,"Shinagawa, K. et al. Phase equilibria and microstructure on ?? phase in Co-Ni-Al-W system. Mater. Trans. 49, 1474–1479 (2008).",898,,,,47.4,40,10,0,2.6,0,0,0,0,0,0,0,0,0,0,0,0,0,0,0,0,0,0,0,0
Co-8.5Ta,Co-8.5Ta,"Shinagawa, K. et al. Phase equilibria and thermodynamic calculation of the Co-Ta binary system. Intermetallics 49, 87–97 (2014).",1013,,1429.3,,91.5,0,0,0,0,0,8.5,0,0,0,0,0,0,0,0,0,0,0,0,0,0,0,0,0,0
Co-3.5Ta,Co-3.5Ta,"Shinagawa, K. et al. Phase equilibria and thermodynamic calculation of the Co-Ta binary system. Intermetallics 49, 87–97 (2014).",944.7,1428.5,1463.7,,96.5,0,0,0,0,0,3.5,0,0,0,0,0,0,0,0,0,0,0,0,0,0,0,0,0,0
Co-9.3Al-10.4W-0.02B,Co-9.3Al-10.4W-0.02B,"Shinagawa, K., Omori, T., Oikawa, K., Kainuma, R. & Ishida, K. Ductility enhancement by boron addition in Co-Al-W high-temperature alloys. Scr. Mater. 61, 612–615 (2009).",1038,,,,80.28,0,9.3,0,10.4,0,0,0,0,0,0,0,0.02,0,0,0,0,0,0,0,0,0,0,0,0
Co-9.2Al-9.5W-0.02B,Co-9.2Al-9.5W-0.02B,"Shinagawa, K., Omori, T., Oikawa, K., Kainuma, R. & Ishida, K. Ductility enhancement by boron addition in Co-Al-W high-temperature alloys. Scr. Mater. 61, 612–615 (2009).",1022,,,,81.28,0,9.2,0,9.5,0,0,0,0,0,0,0,0.02,0,0,0,0,0,0,0,0,0,0,0,0
Co-9.Al-8.2W-0.02B,Co-9Al-8.2W-0.02B,"Shinagawa, K., Omori, T., Oikawa, K., Kainuma, R. & Ishida, K. Ductility enhancement by boron addition in Co-Al-W high-temperature alloys. Scr. Mater. 61, 612–615 (2009).",978,,,,82.78,0,9,0,8.2,0,0,0,0,0,0,0,0.02,0,0,0,0,0,0,0,0,0,0,0,0
Co-8.9Al-6.9W-0.02B,Co-8.9Al-6.9W-0.02B,"Shinagawa, K., Omori, T., Oikawa, K., Kainuma, R. & Ishida, K. Ductility enhancement by boron addition in Co-Al-W high-temperature alloys. Scr. Mater. 61, 612–615 (2009).",937,,,,84.18,0,8.9,0,6.9,0,0,0,0,0,0,0,0.02,0,0,0,0,0,0,0,0,0,0,0,0
Co-34.8Ni-14.Al-3.3Cr-4.4W-3.5Ta,SB-CoNi-8,"Stewart, C. A., Murray, S. P., Suzuki, A., Pollock, T. M. & Levi, C. G. Accelerated discovery of oxidation resistant CoNi-base ?/?’ alloys with high L12 solvus and low density. Mater. Des. 189, (2020).",1233,1324,,,40,34.8,14,3.3,4.4,0,3.5,0,0,0,0,0,0,0,0,0,0,0,0,0,0,0,0,0,0
Co-37.1Ni-13.1Al-5.5Cr-1.W-3.5Ta,SB-CoNi-10,"Stewart, C. A., Murray, S. P., Suzuki, A., Pollock, T. M. & Levi, C. G. Accelerated discovery of oxidation resistant CoNi-base ?/?’ alloys with high L12 solvus and low density. Mater. Des. 189, (2020).",1196,1340,,,39.8,37.1,13.1,5.5,1,0,3.5,0,0,0,0,0,0,0,0,0,0,0,0,0,0,0,0,0,0
Co-35.2Ni-14.3Al-5.9Cr-1.W-3.2Ta,SB-CoNi-9,"Stewart, C. A., Murray, S. P., Suzuki, A., Pollock, T. M. & Levi, C. G. Accelerated discovery of oxidation resistant CoNi-base ?/?’ alloys with high L12 solvus and low density. Mater. Des. 189, (2020).",1191,1331,,,40.4,35.2,14.3,5.9,1,0,3.2,0,0,0,0,0,0,0,0,0,0,0,0,0,0,0,0,0,0
Co-8.8Al-9.8W-2.Ta,2Ta,"Suzuki, A. & Pollock, T. M. High-temperature strength and deformation of ?/?? two-phase Co-Al-W-base alloys. Acta Mater. 56, 1288–1297 (2008).",1079,1407,1451,,79.4,0,8.8,0,9.8,0,2,0,0,0,0,0,0,0,0,0,0,0,0,0,0,0,0,0,0
Co-9.4Al-10.7W,11W,"Suzuki, A. & Pollock, T. M. High-temperature strength and deformation of ?/?? two-phase Co-Al-W-base alloys. Acta Mater. 56, 1288–1297 (2008).",1033,1451,1477,,79.9,0,9.4,0,10.7,0,0,0,0,0,0,0,0,0,0,0,0,0,0,0,0,0,0,0,0
Co-9.2Al-9.W,9W,"Suzuki, A. & Pollock, T. M. High-temperature strength and deformation of ?/?? two-phase Co-Al-W-base alloys. Acta Mater. 56, 1288–1297 (2008).",1000,1458,1490,,81.8,0,9.2,0,9,0,0,0,0,0,0,0,0,0,0,0,0,0,0,0,0,0,0,0,0
Co-8.8Al-9.8W-2.Re,2Re,"Suzuki, A. & Pollock, T. M. High-temperature strength and deformation of ?/?? two-phase Co-Al-W-base alloys. Acta Mater. 56, 1288–1297 (2008).",994,1469,1493,,79.4,0,8.8,0,9.8,0,0,0,0,0,0,0,0,0,2,0,0,0,0,0,0,0,0,0,0
Co-7.8Al-4.5Cr-7.8W-2.Ta,CrTa,"Suzuki, A. & Pollock, T. M. High-temperature strength and deformation of ?/?? two-phase Co-Al-W-base alloys. Acta Mater. 56, 1288–1297 (2008).",960,1412,1453,,77.9,0,7.8,4.5,7.8,0,2,0,0,0,0,0,0,0,0,0,0,0,0,0,0,0,0,0,0
Co-9.Al-9.W-2.Ta,Co–9Al–9W-2Ta,"Suzuki, A., DeNolf, G. C. & Pollock, T. M. Flow stress anomalies in ?/?? two-phase Co-Al-W-base alloys. Scr. Mater. 56, 385–388 (2007).",1079,1407,1451,,80,0,9,0,9,0,2,0,0,0,0,0,0,0,0,0,0,0,0,0,0,0,0,0,0
Co-9.Al-9.W,Co–9Al–9W,"Suzuki, A., DeNolf, G. C. & Pollock, T. M. Flow stress anomalies in ?/?? two-phase Co-Al-W-base alloys. Scr. Mater. 56, 385–388 (2007).",964,1458,1490,,82,0,9,0,9,0,0,0,0,0,0,0,0,0,0,0,0,0,0,0,0,0,0,0,0
Co-20.Ni-9.Al-7.W-2.Ta,Tanaka alloy 4,"Tanaka, K. & Inui, H. Microstructural change of monocrystalline Co-Al-W-based ?/?? two phase alloys by high temperature creep. (2013).",1098,,,,62,20,9,0,7,0,2,0,0,0,0,0,0,0,0,0,0,0,0,0,0,0,0,0,0
Co-9.Al-10.W-2.Ta,Tanaka alloy 2,"Tanaka, K. & Inui, H. Microstructural change of monocrystalline Co-Al-W-based ?/?? two phase alloys by high temperature creep. (2013).",1096,,,,79,0,9,0,10,0,2,0,0,0,0,0,0,0,0,0,0,0,0,0,0,0,0,0,0
Co-9.Al-8.W-2.Ta,Tanaka alloy 3,"Tanaka, K. & Inui, H. Microstructural change of monocrystalline Co-Al-W-based ?/?? two phase alloys by high temperature creep. (2013).",1087,,,,81,0,9,0,8,0,2,0,0,0,0,0,0,0,0,0,0,0,0,0,0,0,0,0,0
Co-9.Al-9.W,Tanaka alloy 1,"Tanaka, K., Ooshima, M., Tsuno, N., Sato, A. & Inui, H. Creep deformation of single crystals of new Co-Al-W-based alloys with fcc/L1 2 two-phase microstructures. Philos. Mag. 92, 4011–4027 (2012).",977,,,,82,0,9,0,9,0,0,0,0,0,0,0,0,0,0,0,0,0,0,0,0,0,0,0,0
Co-29.2Ni-9.8Al-6.4Cr-6.3W-2.4Ta,CoNi-A,"Titus, M. S., Eggeler, Y. M., Suzuki, A. & Pollock, T. M. Creep-induced planar defects in L12-containing Co- and CoNi-base single-crystal superalloys. Acta Mater. 82, 530–539 (2015)",1150,,,,45.9,29.2,9.8,6.4,6.3,0,2.4,0,0,0,0,0,0,0,0,0,0,0,0,0,0,0,0,0,0
Co-38.Ni-11.2Al-6.5W-2.8Ta,CoNi-C,"Titus, M. S., Eggeler, Y. M., Suzuki, A. & Pollock, T. M. Creep-induced planar defects in L12-containing Co- and CoNi-base single-crystal superalloys. Acta Mater. 82, 530–539 (2015)",1134,,,,41.5,38,11.2,0,6.5,0,2.8,0,0,0,0,0,0,0,0,0,0,0,0,0,0,0,0,0,0
Co-6.7Al-8.1W-6.2Ti,6Ti,"Titus, M. S., Suzuki, A. & Pollock, T. M. High Temperature Creep of New L1 2-containing Cobalt-base Superalloys. (2012).",1085,1233,1394,,79,0,6.7,0,8.1,6.2,0,0,0,0,0,0,0,0,0,0,0,0,0,0,0,0,0,0,0
Co-8.8Al-9.8W-2.Ta,2Ta,"Titus, M. S., Suzuki, A. & Pollock, T. M. High Temperature Creep of New L1 2-containing Cobalt-base Superalloys. (2012).",1079,1406,1445,,79.4,0,8.8,0,9.8,0,2,0,0,0,0,0,0,0,0,0,0,0,0,0,0,0,0,0,0
Co-9.4Al-10.7W,Ternary,"Titus, M. S., Suzuki, A. & Pollock, T. M. High Temperature Creep of New L1 2-containing Cobalt-base Superalloys. (2012).",1033,1445,1479,,79.9,0,9.4,0,10.7,0,0,0,0,0,0,0,0,0,0,0,0,0,0,0,0,0,0,0,0
Co-7.8Al-4.5Cr-7.8W-1.5Ta,CrTa,"Titus, M. S., Suzuki, A. & Pollock, T. M. High Temperature Creep of New L1 2-containing Cobalt-base Superalloys. (2012).",975,1412,1452,,78.4,0,7.8,4.5,7.8,0,1.5,0,0,0,0,0,0,0,0,0,0,0,0,0,0,0,0,0,0
Co-9.1Al-9.2W,Co-9Al-9W,"Tomaszewska, A., Moskal, G., Migas, D., Miku?kiewicz, M. & Maci?g, T. Thermal parameters determination of Co–Al–W as-cast alloy homogenization by DTA analysis. J. Therm. Anal. Calorim. 134, 157–164 (2018).",1005,1447,,,81.7,0,9.1,0,9.2,0,0,0,0,0,0,0,0,0,0,0,0,0,0,0,0,0,0,0,0
Co-32.Ni-8.Al-6.Cr-5.W-2.5Ti-1.5Ta-0.4Si-0.1Hf,ERBOCo-1,"Volz, N. et al. Thermophysical and Mechanical Properties of Advanced Single Crystalline Co-base Superalloys. Metall. Mater. Trans. A Phys. Metall. Mater. Sci. 49, 4099–4109 (2018).",1174,1319,1400,,44.5,32,8,6,5,2.5,1.5,0,0,0,0,0,0,0,0,0.4,0,0,0.1,0,0,0,0,0,0
Co-32.Ni-8.Al-6.Cr-5.7W-2.5Ti-1.8Ta-0.4Si-0.1Hf,ERBOCo-4,"Volz, N. et al. Thermophysical and Mechanical Properties of Advanced Single Crystalline Co-base Superalloys. Metall. Mater. Trans. A Phys. Metall. Mater. Sci. 49, 4099–4109 (2018).",1169,1343,1384,,43.5,32,8,6,5.7,2.5,1.8,0,0,0,0,0,0,0,0,0.4,0,0,0.1,0,0,0,0,0,0
Co-32.Ni-8.Al-6.Cr-5.W-2.5Ti-1.5Ta-1.Re-0.4Si-0.1Hf,ERBOCo-3,"Volz, N. et al. Thermophysical and Mechanical Properties of Advanced Single Crystalline Co-base Superalloys. Metall. Mater. Trans. A Phys. Metall. Mater. Sci. 49, 4099–4109 (2018).",1160,1323,1412,,43.5,32,8,6,5,2.5,1.5,0,0,0,0,0,0,0,1,0.4,0,0,0.1,0,0,0,0,0,0
Co-9.9Al-4.8W,Co-10Al-5W-2Ta,"Vorontsov, V. A. et al. Coarsening behaviour and interfacial structure of ?? precipitates in Co-Al-W based superalloys. Acta Mater. 120, 14–23 (2016).",992,,,,85.3,0,9.9,0,4.8,0,0,0,0,0,0,0,0,0,0,0,0,0,0,0,0,0,0,0,0
Co-20.2Ni-7.3Al-7.W,Co-7Al-7W-20Ni,"Vorontsov, V. A. et al. Coarsening behaviour and interfacial structure of ?? precipitates in Co-Al-W based superalloys. Acta Mater. 120, 14–23 (2016).",881,,,,65.5,20.2,7.3,0,7,0,0,0,0,0,0,0,0,0,0,0,0,0,0,0,0,0,0,0,0
Co-7.3Al-6.8W,Co-7Al-7W,"Vorontsov, V. A. et al. Coarsening behaviour and interfacial structure of ?? precipitates in Co-Al-W based superalloys. Acta Mater. 120, 14–23 (2016).",854,,,,85.9,0,7.3,0,6.8,0,0,0,0,0,0,0,0,0,0,0,0,0,0,0,0,0,0,0,0
Co-9.Al-9.W-2.Ta,Co-9Al-9W-2Ta,"Wang, L. et al. Microstructure, phase stability and element partitioning of ?-?? Co-9Al-9W-2X alloys in different annealing conditions. J. Alloys Compd. 787, 594–605 (2019).",1065,,,,80,0,9,0,9,0,2,0,0,0,0,0,0,0,0,0,0,0,0,0,0,0,0,0,0
Co-9.Al-9.W-2.Nb,Co-9Al-9W-2Nb,"Wang, L. et al. Microstructure, phase stability and element partitioning of ?-?? Co-9Al-9W-2X alloys in different annealing conditions. J. Alloys Compd. 787, 594–605 (2019).",1038,,,,80,0,9,0,9,0,0,2,0,0,0,0,0,0,0,0,0,0,0,0,0,0,0,0,0
Co-9.Al-9.W-2.Ti,Co-9Al-9W-2Ti,"Wang, L. et al. Microstructure, phase stability and element partitioning of ?-?? Co-9Al-9W-2X alloys in different annealing conditions. J. Alloys Compd. 787, 594–605 (2019).",1036,,,,80,0,9,0,9,2,0,0,0,0,0,0,0,0,0,0,0,0,0,0,0,0,0,0,0
Co-9.Al-9.W-2.V,Co-9Al-9W-2V,"Wang, L. et al. Microstructure, phase stability and element partitioning of ?-?? Co-9Al-9W-2X alloys in different annealing conditions. J. Alloys Compd. 787, 594–605 (2019).",1012,,,,80,0,9,0,9,0,0,0,2,0,0,0,0,0,0,0,0,0,0,0,0,0,0,0,0
Co-9.Al-9.W-2.Si,Co-9Al-9W-2Si,"Wang, L. et al. Microstructure, phase stability and element partitioning of ?-?? Co-9Al-9W-2X alloys in different annealing conditions. J. Alloys Compd. 787, 594–605 (2019).",1006,,,,80,0,9,0,9,0,0,0,0,0,0,0,0,0,0,2,0,0,0,0,0,0,0,0,0
Co-9.Al-9.W-2.Mo,Co-9Al-9W-2Mo,"Wang, L. et al. Microstructure, phase stability and element partitioning of ?-?? Co-9Al-9W-2X alloys in different annealing conditions. J. Alloys Compd. 787, 594–605 (2019).",989,,,,80,0,9,0,9,0,0,0,0,2,0,0,0,0,0,0,0,0,0,0,0,0,0,0,0
Co-2.Ni-9.Al-9.W,Co-9Al-9W-2Ni,"Wang, L. et al. Microstructure, phase stability and element partitioning of ?-?? Co-9Al-9W-2X alloys in different annealing conditions. J. Alloys Compd. 787, 594–605 (2019).",976,,,,80,2,9,0,9,0,0,0,0,0,0,0,0,0,0,0,0,0,0,0,0,0,0,0,0
Co-9.Al-9.W,Co-9Al-9W,"Wang, L. et al. Microstructure, phase stability and element partitioning of ?-?? Co-9Al-9W-2X alloys in different annealing conditions. J. Alloys Compd. 787, 594–605 (2019).",974,,,,82,0,9,0,9,0,0,0,0,0,0,0,0,0,0,0,0,0,0,0,0,0,0,0,0
