Repository: BrandonOhl/ML-Creep-Prediction

# ML-Creep-Prediction

# Run "Final ML program-Mar2023.ipynb"

# "ML-Co-input_xx" files are the input data files that are imported into the program.

# "alloy data compilation_UpdateMar2023" is the original database values as entered, which was split into the individual data input files.

# "Master Property Sheet" are the training dataset properties reported by the program after running it.

# "new_prediction_composition.csv" is the new data that the program will try to predict/validate. If property values are known for a given  stress/temperature, the program will pull those values.

File: ML-Co-input_YS.csv (part 4 of 11)
Shortname,Name,Paper,Yield Stress,Temperature C,Strain rate /s,Compression/Tension,Notes,Index,Co,Ni,Al,Cr,W,Ti,Ta,Nb,V,Mo,C,Zr,B,Ir,Re,Si,Fe,Y,Hf,Ge,Mn,Sc,Ru,Ce,Nd
Co-29.5Ni-9.6Al-12.7Cr-4.5Ti-1.9Nb,Co10Al2Nb,"Baler, N., Pandey, P., Chattopadhyay, K., & Phanikumar, G. (2020). Influence of Thermomechanical Processing Parameters on Microstructural Evolution of a Gamma-Prime Strengthened Cobalt Based Superalloy During High Temperature Deformation. Materials Science and Engineering: A, 139498. https://doi.org/10.1016/j.msea.2020.139517",210,1175,10,1,"compression, from arc melting",1,41.8,29.5,9.6,12.7,0,4.5,0,1.9,0,0,0,0,0,0,0,0,0,0,0,0,0,0,0,0,0
Co-8.8Al-9.8W-2.Re,2Re,"Suzuki, A. & Pollock, T. M. High-temperature strength and deformation of ?/?? two-phase Co-Al-W-base alloys. Acta Mater. 56, 1288–1297 (2008).",206,740,0.0001,1,compression,395,79.4,0,8.8,0,9.8,0,0,0,0,0,0,0,0,0,2,0,0,0,0,0,0,0,0,0,0
Co-9.3Al-10.4W,Co-9.3Al-10.4W,"Shinagawa, K., Omori, T., Oikawa, K., Kainuma, R. & Ishida, K. Ductility enhancement by boron addition in Co-Al-W high-temperature alloys. Scr. Mater. 61, 612–615 (2009).",198,980,0.0002,1,compression,486,80.3,0,9.3,0,10.4,0,0,0,0,0,0,0,0,0,0,0,0,0,0,0,0,0,0,0,0
Co-5.Ti-15.V,Co-5Ti-15V,"Ruan, J. J. et al. Novel Co-Ti-V-base superalloys reinforced by L12-ordered ?? phase. Intermetallics 92, 126–132 (2018).",197,1000,0.0001,1,compression,440,80,0,0,0,0,5,0,0,15,0,0,0,0,0,0,0,0,0,0,0,0,0,0,0,0
Co-4.2Ti-12.1V,CVT-1,"Liu, X. et al. Effects of Nb and W additions on the microstructures and mechanical properties of novel ?/?’ Co-V-Ti-based superalloys. Metals (Basel). 8, (2018).",195,1000,0.0001,1,compression,291,83.7,0,0,0,0,4.2,0,0,12.1,0,0,0,0,0,0,0,0,0,0,0,0,0,0,0,0
Co-29.5Ni-9.6Al-12.7Cr-4.5Ti-1.9Nb,Co10Al2Nb,"Baler, N., Pandey, P., Chattopadhyay, K., & Phanikumar, G. (2020). Influence of Thermomechanical Processing Parameters on Microstructural Evolution of a Gamma-Prime Strengthened Cobalt Based Superalloy During High Temperature Deformation. Materials Science and Engineering: A, 139498. https://doi.org/10.1016/j.msea.2020.139513",193,1175,1,1,"compression, from arc melting",1,41.8,29.5,9.6,12.7,0,4.5,0,1.9,0,0,0,0,0,0,0,0,0,0,0,0,0,0,0,0,0
Co-30.Ni-9.5Al-4.8Cr-2.1Ti-1.9Ta-5.Mo,nithin alloy 1,"Nithin, B. ., Chattopadhyay, K. & Phanikumar, G. Characterization of the Hot Deformation Behavior and Microstructure Evolution of a New ?-?? Strengthened Cobalt-Based Superalloy. Metall. Mater. Trans. A Phys. Metall. Mater. Sci. 49, 4895–4905 (2018).",188.2,1125,0.1,1,,340,46.73,29.96,9.54,4.78,0,2.13,1.91,0,0,4.95,0,0,0,0,0,0,0,0,0,0,0,0,0,0,0
Co-29.5Ni-9.6Al-12.7Cr-4.5Ti-1.9Nb,Co10Al2Nb,"Baler, N., Pandey, P., Chattopadhyay, K., & Phanikumar, G. (2020). Influence of Thermomechanical Processing Parameters on Microstructural Evolution of a Gamma-Prime Strengthened Cobalt Based Superalloy During High Temperature Deformation. Materials Science and Engineering: A, 139498. https://doi.org/10.1016/j.msea.2020.139502",174,1025,0.01,1,"compression, from arc melting",1,41.8,29.5,9.6,12.7,0,4.5,0,1.9,0,0,0,0,0,0,0,0,0,0,0,0,0,0,0,0,0
Co-30.Ni-9.5Al-4.8Cr-2.1Ti-1.9Ta-5.Mo,nithin alloy 1,"Nithin, B. ., Chattopadhyay, K. & Phanikumar, G. Characterization of the Hot Deformation Behavior and Microstructure Evolution of a New ?-?? Strengthened Cobalt-Based Superalloy. Metall. Mater. Trans. A Phys. Metall. Mater. Sci. 49, 4895–4905 (2018).",170.41,1225,1,1,,340,46.73,29.96,9.54,4.78,0,2.13,1.91,0,0,4.95,0,0,0,0,0,0,0,0,0,0,0,0,0,0,0
Co-2.Al-5.Ti-15.V,Co-5Ti-15V-2Al,"Ruan, J. J. et al. Novel Co-Ti-V-base superalloys reinforced by L12-ordered ?? phase. Intermetallics 92, 126–132 (2018).",162,1000,0.0001,1,compression,441,78,0,2,0,0,5,0,0,15,0,0,0,0,0,0,0,0,0,0,0,0,0,0,0,0
Co-30.Ni-9.5Al-4.8Cr-2.1Ti-1.9Ta-5.Mo,nithin alloy 1,"Nithin, B. ., Chattopadhyay, K. & Phanikumar, G. Characterization of the Hot Deformation Behavior and Microstructure Evolution of a New ?-?? Strengthened Cobalt-Based Superalloy. Metall. Mater. Trans. A Phys. Metall. Mater. Sci. 49, 4895–4905 (2018).",161.5,1075,0.01,1,,340,46.73,29.96,9.54,4.78,0,2.13,1.91,0,0,4.95,0,0,0,0,0,0,0,0,0,0,0,0,0,0,0
Co-9.Al-8.2W-0.02B,Co-9Al-8.2W-0.02B,"Shinagawa, K., Omori, T., Oikawa, K., Kainuma, R. & Ishida, K. Ductility enhancement by boron addition in Co-Al-W high-temperature alloys. Scr. Mater. 61, 612–615 (2009).",151,980,0.0002,1,compression,485,82.78,0,9,0,8.2,0,0,0,0,0,0,0,0.02,0,0,0,0,0,0,0,0,0,0,0,0
Co-29.5Ni-9.6Al-12.7Cr-4.5Ti-1.9Nb,Co10Al2Nb,"Baler, N., Pandey, P., Chattopadhyay, K., & Phanikumar, G. (2020). Influence of Thermomechanical Processing Parameters on Microstructural Evolution of a Gamma-Prime Strengthened Cobalt Based Superalloy During High Temperature Deformation. Materials Science and Engineering: A, 139498. https://doi.org/10.1016/j.msea.2020.139507",150,1075,0.1,1,"compression, from arc melting",1,41.8,29.5,9.6,12.7,0,4.5,0,1.9,0,0,0,0,0,0,0,0,0,0,0,0,0,0,0,0,0
Co-8.9Al-6.9W-0.02B,Co-8.9Al-6.9W-0.02B,"Shinagawa, K., Omori, T., Oikawa, K., Kainuma, R. & Ishida, K. Ductility enhancement by boron addition in Co-Al-W high-temperature alloys. Scr. Mater. 61, 612–615 (2009).",140,980,0.0002,1,compression,483,84.18,0,8.9,0,6.9,0,0,0,0,0,0,0,0.02,0,0,0,0,0,0,0,0,0,0,0,0
Co-30.Ni-9.5Al-4.8Cr-2.1Ti-1.9Ta-5.Mo,nithin alloy 1,"Nithin, B. ., Chattopadhyay, K. & Phanikumar, G. Characterization of the Hot Deformation Behavior and Microstructure Evolution of a New ?-?? Strengthened Cobalt-Based Superalloy. Metall. Mater. Trans. A Phys. Metall. Mater. Sci. 49, 4895–4905 (2018).",136.7,1175,0.1,1,,340,46.73,29.96,9.54,4.78,0,2.13,1.91,0,0,4.95,0,0,0,0,0,0,0,0,0,0,0,0,0,0,0
Co-29.5Ni-9.6Al-12.7Cr-4.5Ti-1.9Nb,Co10Al2Nb,"Baler, N., Pandey, P., Chattopadhyay, K., & Phanikumar, G. (2020). Influence of Thermomechanical Processing Parameters on Microstructural Evolution of a Gamma-Prime Strengthened Cobalt Based Superalloy During High Temperature Deformation. Materials Science and Engineering: A, 139498. https://doi.org/10.1016/j.msea.2020.139508",134,1125,0.1,1,"compression, from arc melting",1,41.8,29.5,9.6,12.7,0,4.5,0,1.9,0,0,0,0,0,0,0,0,0,0,0,0,0,0,0,0,0
Co-30.5Ni-9.6Al-7.1W,CoNi-1,"Fan, Z. et al. The temperature dependence of high-temperature strength and deformation mechanism in a single crystal CoNi-base superalloy. Mater. Sci. Eng. A 735, 114–120 (2018).",134,996,0.0001,1,"compression, [001]",187,52.8,30.5,9.6,0,7.1,0,0,0,0,0,0,0,0,0,0,0,0,0,0,0,0,0,0,0,0
Co-9.Al-8.2W,Co-9Al-8.2W,"Shinagawa, K., Omori, T., Oikawa, K., Kainuma, R. & Ishida, K. Ductility enhancement by boron addition in Co-Al-W high-temperature alloys. Scr. Mater. 61, 612–615 (2009).",134,980,0.0002,1,compression,484,82.8,0,9,0,8.2,0,0,0,0,0,0,0,0,0,0,0,0,0,0,0,0,0,0,0,0
Co-30.Ni-9.5Al-4.8Cr-2.1Ti-1.9Ta-5.Mo,nithin alloy 1,"Nithin, B. ., Chattopadhyay, K. & Phanikumar, G. Characterization of the Hot Deformation Behavior and Microstructure Evolution of a New ?-?? Strengthened Cobalt-Based Superalloy. Metall. Mater. Trans. A Phys. Metall. Mater. Sci. 49, 4895–4905 (2018).",124.3,1075,0.001,1,,340,46.73,29.96,9.54,4.78,0,2.13,1.91,0,0,4.95,0,0,0,0,0,0,0,0,0,0,0,0,0,0,0
Co-29.5Ni-9.6Al-12.7Cr-4.5Ti-1.9Nb,Co10Al2Nb,"Baler, N., Pandey, P., Chattopadhyay, K., & Phanikumar, G. (2020). Influence of Thermomechanical Processing Parameters on Microstructural Evolution of a Gamma-Prime Strengthened Cobalt Based Superalloy During High Temperature Deformation. Materials Science and Engineering: A, 139498. https://doi.org/10.1016/j.msea.2020.139503",122,1075,0.01,1,"compression, from arc melting",1,41.8,29.5,9.6,12.7,0,4.5,0,1.9,0,0,0,0,0,0,0,0,0,0,0,0,0,0,0,0,0
Co-15.Cr-11.Ti,CTC-1,"Zenk, C. H. et al. A novel type of Co–Ti–Cr-base ?/?? superalloys with low mass density. Acta Mater. 135, 244–251 (2017).",114,1050,0.0001,1,compression,644,74,0,0,15,0,11,0,0,0,0,0,0,0,0,0,0,0,0,0,0,0,0,0,0,0
Co-30.Ni-9.5Al-4.8Cr-2.1Ti-1.9Ta-5.Mo,nithin alloy 1,"Nithin, B. ., Chattopadhyay, K. & Phanikumar, G. Characterization of the Hot Deformation Behavior and Microstructure Evolution of a New ?-?? Strengthened Cobalt-Based Superalloy. Metall. Mater. Trans. A Phys. Metall. Mater. Sci. 49, 4895–4905 (2018).",106.51,1225,0.1,1,,340,46.73,29.96,9.54,4.78,0,2.13,1.91,0,0,4.95,0,0,0,0,0,0,0,0,0,0,0,0,0,0,0
Co-30.Ni-9.5Al-4.8Cr-2.1Ti-1.9Ta-5.Mo,nithin alloy 1,"Nithin, B. ., Chattopadhyay, K. & Phanikumar, G. Characterization of the Hot Deformation Behavior and Microstructure Evolution of a New ?-?? Strengthened Cobalt-Based Superalloy. Metall. Mater. Trans. A Phys. Metall. Mater. Sci. 49, 4895–4905 (2018).",106.5,1125,0.01,1,,340,46.73,29.96,9.54,4.78,0,2.13,1.91,0,0,4.95,0,0,0,0,0,0,0,0,0,0,0,0,0,0,0
Co-29.5Ni-9.6Al-12.7Cr-4.5Ti-1.9Nb,Co10Al2Nb,"Baler, N., Pandey, P., Chattopadhyay, K., & Phanikumar, G. (2020). Influence of Thermomechanical Processing Parameters on Microstructural Evolution of a Gamma-Prime Strengthened Cobalt Based Superalloy During High Temperature Deformation. Materials Science and Engineering: A, 139498. https://doi.org/10.1016/j.msea.2020.139498",100,1025,0.001,1,"compression, from arc melting",1,41.8,29.5,9.6,12.7,0,4.5,0,1.9,0,0,0,0,0,0,0,0,0,0,0,0,0,0,0,0,0
Co-8.9Al-6.9W,Co-8.9Al-6.9W,"Shinagawa, K., Omori, T., Oikawa, K., Kainuma, R. & Ishida, K. Ductility enhancement by boron addition in Co-Al-W high-temperature alloys. Scr. Mater. 61, 612–615 (2009).",99,980,0.0002,1,compression,482,84.2,0,8.9,0,6.9,0,0,0,0,0,0,0,0,0,0,0,0,0,0,0,0,0,0,0,0
Co-29.5Ni-9.6Al-12.7Cr-4.5Ti-1.9Nb,Co10Al2Nb,"Baler, N., Pandey, P., Chattopadhyay, K., & Phanikumar, G. (2020). Influence of Thermomechanical Processing Parameters on Microstructural Evolution of a Gamma-Prime Strengthened Cobalt Based Superalloy During High Temperature Deformation. Materials Science and Engineering: A, 139498. https://doi.org/10.1016/j.msea.2020.139509",92,1175,0.1,1,"compression, from arc melting",1,41.8,29.5,9.6,12.7,0,4.5,0,1.9,0,0,0,0,0,0,0,0,0,0,0,0,0,0,0,0,0
Co-29.5Ni-9.6Al-12.7Cr-4.5Ti-1.9Nb,Co10Al2Nb,"Baler, N., Pandey, P., Chattopadhyay, K., & Phanikumar, G. (2020). Influence of Thermomechanical Processing Parameters on Microstructural Evolution of a Gamma-Prime Strengthened Cobalt Based Superalloy During High Temperature Deformation. Materials Science and Engineering: A, 139498. https://doi.org/10.1016/j.msea.2020.139504",83,1125,0.01,1,"compression, from arc melting",1,41.8,29.5,9.6,12.7,0,4.5,0,1.9,0,0,0,0,0,0,0,0,0,0,0,0,0,0,0,0,0
Co-30.Ni-9.5Al-4.8Cr-2.1Ti-1.9Ta-5.Mo,nithin alloy 1,"Nithin, B. ., Chattopadhyay, K. & Phanikumar, G. Characterization of the Hot Deformation Behavior and Microstructure Evolution of a New ?-?? Strengthened Cobalt-Based Superalloy. Metall. Mater. Trans. A Phys. Metall. Mater. Sci. 49, 4895–4905 (2018).",79.9,1175,0.01,1,,340,46.73,29.96,9.54,4.78,0,2.13,1.91,0,0,4.95,0,0,0,0,0,0,0,0,0,0,0,0,0,0,0
Co-12.Al-11.W,"Co3(Al,W)","Okamoto, N. L. et al. Plastic deformation of polycrystals of Co3(Al,W) with the L12 structure. Philos. Mag. 91, 3667–3684 (2011).",74,1001,0.0001,1,compression,127,77,0,12,0,11,0,0,0,0,0,0,0,0,0,0,0,0,0,0,0,0,0,0,0,0
Co-29.5Ni-9.6Al-12.7Cr-4.5Ti-1.9Nb,Co10Al2Nb,"Baler, N., Pandey, P., Chattopadhyay, K., & Phanikumar, G. (2020). Influence of Thermomechanical Processing Parameters on Microstructural Evolution of a Gamma-Prime Strengthened Cobalt Based Superalloy During High Temperature Deformation. Materials Science and Engineering: A, 139498. https://doi.org/10.1016/j.msea.2020.139499",68,1075,0.001,1,"compression, from arc melting",1,41.8,29.5,9.6,12.7,0,4.5,0,1.9,0,0,0,0,0,0,0,0,0,0,0,0,0,0,0,0,0
Co-30.Ni-9.5Al-4.8Cr-2.1Ti-1.9Ta-5.Mo,nithin alloy 1,"Nithin, B. ., Chattopadhyay, K. & Phanikumar, G. Characterization of the Hot Deformation Behavior and Microstructure Evolution of a New ?-?? Strengthened Cobalt-Based Superalloy. Metall. Mater. Trans. A Phys. Metall. Mater. Sci. 49, 4895–4905 (2018).",65.68,1225,0.01,1,,340,46.73,29.96,9.54,4.78,0,2.13,1.91,0,0,4.95,0,0,0,0,0,0,0,0,0,0,0,0,0,0,0
Co-30.Ni-9.5Al-4.8Cr-2.1Ti-1.9Ta-5.Mo,nithin alloy 1,"Nithin, B. ., Chattopadhyay, K. & Phanikumar, G. Characterization of the Hot Deformation Behavior and Microstructure Evolution of a New ?-?? Strengthened Cobalt-Based Superalloy. Metall. Mater. Trans. A Phys. Metall. Mater. Sci. 49, 4895–4905 (2018).",63.9,1125,0.001,1,,340,46.73,29.96,9.54,4.78,0,2.13,1.91,0,0,4.95,0,0,0,0,0,0,0,0,0,0,0,0,0,0,0
Co-29.5Ni-9.6Al-12.7Cr-4.5Ti-1.9Nb,Co10Al2Nb,"Baler, N., Pandey, P., Chattopadhyay, K., & Phanikumar, G. (2020). Influence of Thermomechanical Processing Parameters on Microstructural Evolution of a Gamma-Prime Strengthened Cobalt Based Superalloy During High Temperature Deformation. Materials Science and Engineering: A, 139498. https://doi.org/10.1016/j.msea.2020.139500",57,1125,0.001,1,"compression, from arc melting",1,41.8,29.5,9.6,12.7,0,4.5,0,1.9,0,0,0,0,0,0,0,0,0,0,0,0,0,0,0,0,0
Co-29.5Ni-9.6Al-12.7Cr-4.5Ti-1.9Nb,Co10Al2Nb,"Baler, N., Pandey, P., Chattopadhyay, K., & Phanikumar, G. (2020). Influence of Thermomechanical Processing Parameters on Microstructural Evolution of a Gamma-Prime Strengthened Cobalt Based Superalloy During High Temperature Deformation. Materials Science and Engineering: A, 139498. https://doi.org/10.1016/j.msea.2020.139505",51,1175,0.01,1,"compression, from arc melting",1,41.8,29.5,9.6,12.7,0,4.5,0,1.9,0,0,0,0,0,0,0,0,0,0,0,0,0,0,0,0,0
Co-30.Ni-9.5Al-4.8Cr-2.1Ti-1.9Ta-5.Mo,nithin alloy 1,"Nithin, B. ., Chattopadhyay, K. & Phanikumar, G. Characterization of the Hot Deformation Behavior and Microstructure Evolution of a New ?-?? Strengthened Cobalt-Based Superalloy. Metall. Mater. Trans. A Phys. Metall. Mater. Sci. 49, 4895–4905 (2018).",44.3,1175,0.001,1,,340,46.73,29.96,9.54,4.78,0,2.13,1.91,0,0,4.95,0,0,0,0,0,0,0,0,0,0,0,0,0,0,0
Co-29.5Ni-9.6Al-12.7Cr-4.5Ti-1.9Nb,Co10Al2Nb,"Baler, N., Pandey, P., Chattopadhyay, K., & Phanikumar, G. (2020). Influence of Thermomechanical Processing Parameters on Microstructural Evolution of a Gamma-Prime Strengthened Cobalt Based Superalloy During High Temperature Deformation. Materials Science and Engineering: A, 139498. https://doi.org/10.1016/j.msea.2020.139501",37,1175,0.001,1,"compression, from arc melting",1,41.8,29.5,9.6,12.7,0,4.5,0,1.9,0,0,0,0,0,0,0,0,0,0,0,0,0,0,0,0,0
Co-30.Ni-9.5Al-4.8Cr-2.1Ti-1.9Ta-5.Mo,nithin alloy 1,"Nithin, B. ., Chattopadhyay, K. & Phanikumar, G. Characterization of the Hot Deformation Behavior and Microstructure Evolution of a New ?-?? Strengthened Cobalt-Based Superalloy. Metall. Mater. Trans. A Phys. Metall. Mater. Sci. 49, 4895–4905 (2018).",33.73,1225,0.001,1,Q=540 kJ/mol,340,46.73,29.96,9.54,4.78,0,2.13,1.91,0,0,4.95,0,0,0,0,0,0,0,0,0,0,0,0,0,0,0
Co-29.5Ni-9.6Al-12.7Cr-4.5Ti-1.9Nb,Co10Al2Nb,"Baler, N., Pandey, P., Chattopadhyay, K., & Phanikumar, G. (2020). Influence of Thermomechanical Processing Parameters on Microstructural Evolution of a Gamma-Prime Strengthened Cobalt Based Superalloy During High Temperature Deformation. Materials Science and Engineering: A, 139498. https://doi.org/10.1016/j.msea.2020.139498",100,1025,0.001,1,"compressio, strain rate E-3, (prob not max, 1025 lowest T recorded)",1,41.8,29.5,9.6,12.7,0,4.5,0,1.9,0,0,0,0,0,0,0,0,0,0,0,0,0,0,0,0,0
Co-31.1Ni-10.6Al-10.7Cr-1.9Ta-1.Nb-4.Mo-0.31C-0.04Zr-0.19B,2Ta1Nb,"Baler, N., Pandey, P., Palanisamy, D., Makineni, S. K., Phanikumar, G., & Chattopadhyay, K. (2020). On the effect of W addition on microstructural evolution and ?? precipitate coarsening in a Co–30Ni–10Al–5Mo–2Ta–2Ti alloy. Materialia, 10. https://doi.org/10.1016/j.mtla.2020.100632",750,750,0.001,-1,"tensile, vacuum, strain rate E-3",7,40.26,31.07,10.6,10.67,0,0,1.88,0.99,0,3.99,0.31,0.04,0.19,0,0,0,0,0,0,0,0,0,0,0,0
Co-31.1Ni-10.8Al-10.8Cr-2.5Ta-4.Mo-0.22C-0.05Zr-0.22B,3Ta0Nb,"Baler, N., Pandey, P., Palanisamy, D., Makineni, S. K., Phanikumar, G., & Chattopadhyay, K. (2020). On the effect of W addition on microstructural evolution and ?? precipitate coarsening in a Co–30Ni–10Al–5Mo–2Ta–2Ti alloy. Materialia, 10. https://doi.org/10.1016/j.mtla.2020.100632",728,700,0.001,-1,"tensile, vacuum, strain rate E-3",8,40.21,31.14,10.76,10.83,0,0,2.54,0,0,4.03,0.22,0.05,0.22,0,0,0,0,0,0,0,0,0,0,0,0
Co-9.5Al-7.7W-0.03Zr-0.01B,Co-9.5Al-7.5W-0.05B-0.05Zr,"Bocchini, P. J. (2015). Microstructure and Mechanical Properties in Gamma(face-centered cubic) + Gamma Prime(L1 2 ) Precipitation-Strengthened Cobalt-based Superalloys.",618,25,0.0001,1,,76,82.7771,0,9.53,0,7.66,0,0,0,0,0,0,0.0275,0.0054,0,0,0,0,0,0,0,0,0,0,0,0
Co-9.9Al-7.6W-0.01B,Co-9.5Al-7.5W-0.01B,"Bocchini, P. J. (2015). Microstructure and Mechanical Properties in Gamma(face-centered cubic) + Gamma Prime(L1 2 ) Precipitation-Strengthened Cobalt-based Superalloys.",607,25,0.0001,1,,74,82.5008,0,9.85,0,7.64,0,0,0,0,0,0,0,0.0092,0,0,0,0,0,0,0,0,0,0,0,0
Co-9.6Al-7.4W-0.04Zr,Co-9.5Al-7.5W-0.05Zr,"Bocchini, P. J. (2015). Microstructure and Mechanical Properties in Gamma(face-centered cubic) + Gamma Prime(L1 2 ) Precipitation-Strengthened Cobalt-based Superalloys.",594,25,0.0001,1,,75,82.985,0,9.58,0,7.4,0,0,0,0,0,0,0.035,0,0,0,0,0,0,0,0,0,0,0,0,0
Co-9.5Al-7.5W,Co-9.5Al-7.5W,"Bocchini, P. J. (2015). Microstructure and Mechanical Properties in Gamma(face-centered cubic) + Gamma Prime(L1 2 ) Precipitation-Strengthened Cobalt-based Superalloys.",598,25,0.0001,1,,72,83.06,0,9.49,0,7.45,0,0,0,0,0,0,0,0,0,0,0,0,0,0,0,0,0,0,0,0
Co-9.6Al-7.5W-0.04B,Co-9.5Al-7.5W-0.05B,"Bocchini, P. J. (2015). Microstructure and Mechanical Properties in Gamma(face-centered cubic) + Gamma Prime(L1 2 ) Precipitation-Strengthened Cobalt-based Superalloys.",564,25,0.0001,1,,73,82.9015,0,9.56,0,7.5,0,0,0,0,0,0,0,0.0385,0,0,0,0,0,0,0,0,0,0,0,0
Co-9.Al-9.W-2.Ta-0.Mo-0.02B,0Mo,"Feng, G., Li, H., Li, S. S. & Sha, J. B. Effect of Mo additions on microstructure and tensile behavior of a Co-Al-W-Ta-B alloy at room temperature. Scr. Mater. 67, 499–502 (2012).",780,25,0.0003,-1,,188,79.98,0,9,0,9,0,2,0,0,0,0,0,0.02,0,0,0,0,0,0,0,0,0,0,0,0
Co-9.Al-7.W-2.Ta-2.Mo-0.02B,2Mo,"Feng, G., Li, H., Li, S. S. & Sha, J. B. Effect of Mo additions on microstructure and tensile behavior of a Co-Al-W-Ta-B alloy at room temperature. Scr. Mater. 67, 499–502 (2012).",755,25,0.0003,-1,,189,79.98,0,9,0,7,0,2,0,0,2,0,0,0.02,0,0,0,0,0,0,0,0,0,0,0,0
Co-9.Al-5.W-2.Ta-4.Mo-0.02B,4Mo,"Feng, G., Li, H., Li, S. S. & Sha, J. B. Effect of Mo additions on microstructure and tensile behavior of a Co-Al-W-Ta-B alloy at room temperature. Scr. Mater. 67, 499–502 (2012).",760,25,0.0003,-1,,190,79.98,0,9,0,5,0,2,0,0,4,0,0,0.02,0,0,0,0,0,0,0,0,0,0,0,0
Co-9.Al-3.W-2.Ta-6.Mo-0.02B,6Mo,"Feng, G., Li, H., Li, S. S. & Sha, J. B. Effect of Mo additions on microstructure and tensile behavior of a Co-Al-W-Ta-B alloy at room temperature. Scr. Mater. 67, 499–502 (2012).",651,25,0.0003,-1,,191,79.98,0,9,0,3,0,2,0,0,6,0,0,0.02,0,0,0,0,0,0,0,0,0,0,0,0
Co-9.Al-2.Ta-9.Mo-0.02B,9Mo,"Feng, G., Li, H., Li, S. S. & Sha, J. B. Effect of Mo additions on microstructure and tensile behavior of a Co-Al-W-Ta-B alloy at room temperature. Scr. Mater. 67, 499–502 (2012).",660,25,0.0003,-1,,192,79.98,0,9,0,0,0,2,0,0,9,0,0,0.02,0,0,0,0,0,0,0,0,0,0,0,0
Co-37.6Ni-8.9Al-15.8Cr-2.8W-1.8Ti-0.5Ta-0.14C-0.03Zr-0.05B,CoEXP(FG),"Forsik, S. A. J. et al. Recent Developments in the Design of Next Generation ??-Strengthened Cobalt–Nickel Superalloys. in 847–856 (2020). doi:10.1007/978-3-030-51834-9_83.",1290,25,0.0001,-1,"fine grain, don't report strain rate so assume 1E-4",764,32.38,37.6,8.9,15.8,2.8,1.8,0.5,0,0,0,0.14,0.03,0.05,0,0,0,0,0,0,0,0,0,0,0,0
Co-37.6Ni-8.9Al-15.8Cr-2.8W-1.8Ti-0.5Ta-0.14C-0.03Zr-0.05B,CoEXP(CG),"Forsik, S. A. J. et al. Recent Developments in the Design of Next Generation ??-Strengthened Cobalt–Nickel Superalloys. in 847–856 (2020). doi:10.1007/978-3-030-51834-9_83.",1000,25,0.0001,-1,"coarse grain, assume 1E-4",764,32.38,37.6,8.9,15.8,2.8,1.8,0.5,0,0,0,0.14,0.03,0.05,0,0,0,0,0,0,0,0,0,0,0,0
Co-37.6Ni-8.9Al-15.8Cr-2.8W-1.8Ti-0.5Ta-0.14C-0.03Zr-0.05B,CoEXP (PM),"Forsik, S. A. J. et al. Recent Developments in the Design of Next Generation ??-Strengthened Cobalt–Nickel Superalloys. in 847–856 (2020). doi:10.1007/978-3-030-51834-9_83.",1034,25,0.0001,-1,"powder metallurgy, assume 1E-4",764,32.38,37.6,8.9,15.8,2.8,1.8,0.5,0,0,0,0.14,0.03,0.05,0,0,0,0,0,0,0,0,0,0,0,0
Co-37.6Ni-8.9Al-15.8Cr-2.8W-1.8Ti-0.5Ta-0.14C-0.03Zr-0.05B,CoEXP(FG),"Forsik, S. A. J. et al. Recent Developments in the Design of Next Generation ??-Strengthened Cobalt–Nickel Superalloys. in 847–856 (2020). doi:10.1007/978-3-030-51834-9_83.",1292,25,0.0001,-1,"fine grain, assume 1E-4",764,32.38,37.6,8.9,15.8,2.8,1.8,0.5,0,0,0,0.14,0.03,0.05,0,0,0,0,0,0,0,0,0,0,0,0
Co-37.6Ni-8.9Al-15.8Cr-2.8W-1.8Ti-0.5Ta-0.14C-0.03Zr-0.05B,CoEXP(FG),"Forsik, S. A. J. et al. Recent Developments in the Design of Next Generation ??-Strengthened Cobalt–Nickel Superalloys. in 847–856 (2020). doi:10.1007/978-3-030-51834-9_83.",1070,704,0.0001,-1,"fine grain, assume 1E-4",764,32.38,37.6,8.9,15.8,2.8,1.8,0.5,0,0,0,0.14,0.03,0.05,0,0,0,0,0,0,0,0,0,0,0,0
Co-37.6Ni-8.9Al-15.8Cr-2.8W-1.8Ti-0.5Ta-0.14C-0.03Zr-0.05B,CoEXP(FG),"Forsik, S. A. J. et al. Recent Developments in the Design of Next Generation ??-Strengthened Cobalt–Nickel Superalloys. in 847–856 (2020). doi:10.1007/978-3-030-51834-9_83.",901,759,0.0001,-1,"fine grain, assume 1E-4",764,32.38,37.6,8.9,15.8,2.8,1.8,0.5,0,0,0,0.14,0.03,0.05,0,0,0,0,0,0,0,0,0,0,0,0
Co-37.6Ni-8.9Al-15.8Cr-2.8W-1.8Ti-0.5Ta-0.14C-0.03Zr-0.05B,CoEXP(FG),"Forsik, S. A. J. et al. Recent Developments in the Design of Next Generation ??-Strengthened Cobalt–Nickel Superalloys. in 847–856 (2020). doi:10.1007/978-3-030-51834-9_83.",763,819,0.0001,-1,"fine grain, assume 1E-4",764,32.38,37.6,8.9,15.8,2.8,1.8,0.5,0,0,0,0.14,0.03,0.05,0,0,0,0,0,0,0,0,0,0,0,0
Co-32.Ni-11.Al-12.Cr-3.W-0.3Ti-0.2Ta-0.4Si-0.1Hf-0.08C-0.01Zr-0.08B,CoWAlloy6,"Freund, L. P. et al. The Effect of a Grain Boundary Pinning B2 Phase on Polycrystalline Co-Based Superalloys with Reduced Density. Metall. Mater. Trans. A Phys. Metall. Mater. Sci. 49, 4070–4078 (2018).",935,25,0.0001,1,,197,40.83,32,11,12,3,0.3,0.2,0,0,0,0.08,0.01,0.08,0,0,0.4,0,0,0.1,0,0,0,0,0,0
Co-32.Ni-11.Al-12.Cr-3.W-0.3Ti-0.2Ta-0.4Si-0.1Hf-0.08C-0.01Zr-0.08B,CoWAlloy6,"Freund, L. P. et al. The Effect of a Grain Boundary Pinning B2 Phase on Polycrystalline Co-Based Superalloys with Reduced Density. Metall. Mater. Trans. A Phys. Metall. Mater. Sci. 49, 4070–4078 (2018).",809,600,0.0001,1,,197,40.83,32,11,12,3,0.3,0.2,0,0,0,0.08,0.01,0.08,0,0,0.4,0,0,0.1,0,0,0,0,0,0
Co-32.Ni-11.Al-12.Cr-3.W-0.3Ti-0.2Ta-0.4Si-0.1Hf-0.08C-0.01Zr-0.08B,CoWAlloy6,"Freund, L. P. et al. The Effect of a Grain Boundary Pinning B2 Phase on Polycrystalline Co-Based Superalloys with Reduced Density. Metall. Mater. Trans. A Phys. Metall. Mater. Sci. 49, 4070–4078 (2018).",753,750,0.0001,1,,197,40.83,32,11,12,3,0.3,0.2,0,0,0,0.08,0.01,0.08,0,0,0.4,0,0,0.1,0,0,0,0,0,0
Co-32.Ni-11.Al-12.Cr-3.W-0.3Ti-0.2Ta-0.4Si-0.1Hf-0.08C-0.01Zr-0.08B,CoWAlloy6,"Freund, L. P. et al. The Effect of a Grain Boundary Pinning B2 Phase on Polycrystalline Co-Based Superalloys with Reduced Density. Metall. Mater. Trans. A Phys. Metall. Mater. Sci. 49, 4070–4078 (2018).",597,800,0.0001,1,,197,40.83,32,11,12,3,0.3,0.2,0,0,0,0.08,0.01,0.08,0,0,0.4,0,0,0.1,0,0,0,0,0,0
Co-32.Ni-11.Al-12.Cr-3.W-0.3Ti-0.2Ta-0.4Si-0.1Hf-0.08C-0.01Zr-0.08B,CoWAlloy6,"Freund, L. P. et al. The Effect of a Grain Boundary Pinning B2 Phase on Polycrystalline Co-Based Superalloys with Reduced Density. Metall. Mater. Trans. A Phys. Metall. Mater. Sci. 49, 4070–4078 (2018).",448,850,0.0001,1,,197,40.83,32,11,12,3,0.3,0.2,0,0,0,0.08,0.01,0.08,0,0,0.4,0,0,0.1,0,0,0,0,0,0
Co-31.8Ni-8.7Al-12.6Cr-4.7W-0.3Ti-0.2Ta-0.4Si-0.1Hf-0.08C-0.01Zr-0.08B,CoWAlloy2,"Freund, L. P. et al. The Effect of a Grain Boundary Pinning B2 Phase on Polycrystalline Co-Based Superalloys with Reduced Density. Metall. Mater. Trans. A Phys. Metall. Mater. Sci. 49, 4070–4078 (2018).",973,25,0.0001,1,,196,41.03,31.8,8.7,12.6,4.7,0.3,0.2,0,0,0,0.08,0.01,0.08,0,0,0.4,0,0,0.1,0,0,0,0,0,0
Co-31.8Ni-8.7Al-12.6Cr-4.7W-0.3Ti-0.2Ta-0.4Si-0.1Hf-0.08C-0.01Zr-0.08B,CoWAlloy2,"Freund, L. P. et al. The Effect of a Grain Boundary Pinning B2 Phase on Polycrystalline Co-Based Superalloys with Reduced Density. Metall. Mater. Trans. A Phys. Metall. Mater. Sci. 49, 4070–4078 (2018).",809,600,0.0001,1,,196,41.03,31.8,8.7,12.6,4.7,0.3,0.2,0,0,0,0.08,0.01,0.08,0,0,0.4,0,0,0.1,0,0,0,0,0,0
Co-31.8Ni-8.7Al-12.6Cr-4.7W-0.3Ti-0.2Ta-0.4Si-0.1Hf-0.08C-0.01Zr-0.08B,CoWAlloy2,"Freund, L. P. et al. The Effect of a Grain Boundary Pinning B2 Phase on Polycrystalline Co-Based Superalloys with Reduced Density. Metall. Mater. Trans. A Phys. Metall. Mater. Sci. 49, 4070–4078 (2018).",816,750,0.0001,1,,196,41.03,31.8,8.7,12.6,4.7,0.3,0.2,0,0,0,0.08,0.01,0.08,0,0,0.4,0,0,0.1,0,0,0,0,0,0
Co-31.8Ni-8.7Al-12.6Cr-4.7W-0.3Ti-0.2Ta-0.4Si-0.1Hf-0.08C-0.01Zr-0.08B,CoWAlloy2,"Freund, L. P. et al. The Effect of a Grain Boundary Pinning B2 Phase on Polycrystalline Co-Based Superalloys with Reduced Density. Metall. Mater. Trans. A Phys. Metall. Mater. Sci. 49, 4070–4078 (2018).",800,800,0.0001,1,,196,41.03,31.8,8.7,12.6,4.7,0.3,0.2,0,0,0,0.08,0.01,0.08,0,0,0.4,0,0,0.1,0,0,0,0,0,0
Co-31.8Ni-8.7Al-12.6Cr-4.7W-0.3Ti-0.2Ta-0.4Si-0.1Hf-0.08C-0.01Zr-0.08B,CoWAlloy2,"Freund, L. P. et al. The Effect of a Grain Boundary Pinning B2 Phase on Polycrystalline Co-Based Superalloys with Reduced Density. Metall. Mater. Trans. A Phys. Metall. Mater. Sci. 49, 4070–4078 (2018).",571,850,0.0001,1,,196,41.03,31.8,8.7,12.6,4.7,0.3,0.2,0,0,0,0.08,0.01,0.08,0,0,0.4,0,0,0.1,0,0,0,0,0,0
Co-32.Ni-9.Al-12.Cr-5.W-0.3Ti-0.2Ta-1.Mo-0.4Si-0.1Hf-0.08C-0.01Zr-0.08B,CoWAlloy3,"Freund, L. P. et al. The Effect of a Grain Boundary Pinning B2 Phase on Polycrystalline Co-Based Superalloys with Reduced Density. Metall. Mater. Trans. A Phys. Metall. Mater. Sci. 49, 4070–4078 (2018).",1025,25,0.0001,1,,198,39.83,32,9,12,5,0.3,0.2,0,0,1,0.08,0.01,0.08,0,0,0.4,0,0,0.1,0,0,0,0,0,0
Co-32.Ni-9.Al-12.Cr-5.W-0.3Ti-0.2Ta-1.Mo-0.4Si-0.1Hf-0.08C-0.01Zr-0.08B,CoWAlloy3,"Freund, L. P. et al. The Effect of a Grain Boundary Pinning B2 Phase on Polycrystalline Co-Based Superalloys with Reduced Density. Metall. Mater. Trans. A Phys. Metall. Mater. Sci. 49, 4070–4078 (2018).",902,600,0.0001,1,,198,39.83,32,9,12,5,0.3,0.2,0,0,1,0.08,0.01,0.08,0,0,0.4,0,0,0.1,0,0,0,0,0,0
Co-32.Ni-9.Al-12.Cr-5.W-0.3Ti-0.2Ta-1.Mo-0.4Si-0.1Hf-0.08C-0.01Zr-0.08B,CoWAlloy3,"Freund, L. P. et al. The Effect of a Grain Boundary Pinning B2 Phase on Polycrystalline Co-Based Superalloys with Reduced Density. Metall. Mater. Trans. A Phys. Metall. Mater. Sci. 49, 4070–4078 (2018).",750,750,0.0001,1,,198,39.83,32,9,12,5,0.3,0.2,0,0,1,0.08,0.01,0.08,0,0,0.4,0,0,0.1,0,0,0,0,0,0
Co-32.Ni-9.Al-12.Cr-5.W-0.3Ti-0.2Ta-1.Mo-0.4Si-0.1Hf-0.08C-0.01Zr-0.08B,CoWAlloy3,"Freund, L. P. et al. The Effect of a Grain Boundary Pinning B2 Phase on Polycrystalline Co-Based Superalloys with Reduced Density. Metall. Mater. Trans. A Phys. Metall. Mater. Sci. 49, 4070–4078 (2018).",760,800,0.0001,1,,198,39.83,32,9,12,5,0.3,0.2,0,0,1,0.08,0.01,0.08,0,0,0.4,0,0,0.1,0,0,0,0,0,0
Co-32.Ni-9.Al-12.Cr-5.W-0.3Ti-0.2Ta-1.Mo-0.4Si-0.1Hf-0.08C-0.01Zr-0.08B,CoWAlloy3,"Freund, L. P. et al. The Effect of a Grain Boundary Pinning B2 Phase on Polycrystalline Co-Based Superalloys with Reduced Density. Metall. Mater. Trans. A Phys. Metall. Mater. Sci. 49, 4070–4078 (2018).",571,850,0.0001,1,,198,39.83,32,9,12,5,0.3,0.2,0,0,1,0.08,0.01,0.08,0,0,0.4,0,0,0.1,0,0,0,0,0,0
Co-16.4Ni-9.5Al-6.2Cr-3.5W-2.7Ti-2.8Ta-3.3Mo-0.5Hf-0.27C-0.14B,5Mo,"Liu, J., Yu, J. J., Yang, Y. H., Zhou, Y. Z. & Sun, X. F. Effects of Mo on the evolution of microstructures and mechanical properties in Co-Al-W base superalloys. Mater. Sci. Eng. A 745, 404–410 (2019).",522,900,0.0001,-1,"sr not reported, assume 1E-4",288,54.75179435,16.35183673,9.485220797,6.152642211,3.480339256,2.669165111,2.828739735,0,0,3.33416138,0.266349833,0,0.14205193,0,0,0,0,0,0.537698668,0,0,0,0,0,0
Co-16.Ni-9.3Al-6.Cr-3.4W-2.6Ti-2.8Ta-0.Mo-0.5Hf-0.26C-0.14B,0Mo,"Liu, J., Yu, J. J., Yang, Y. H., Zhou, Y. Z. & Sun, X. F. Effects of Mo on the evolution of microstructures and mechanical properties in Co-Al-W base superalloys. Mater. Sci. Eng. A 745, 404–410 (2019).",560,25,0.0001,-1,"sr not reported, assume 1E-4",289,58.94573616,16.01641243,9.290650997,6.026433408,3.408947253,2.614412678,2.770713956,0,0,0,0.260886214,0,0.139138027,0,0,0,0,0,0.526668886,0,0,0,0,0,0
Co-16.4Ni-9.5Al-6.2Cr-3.5W-2.7Ti-2.8Ta-3.3Mo-0.5Hf-0.27C-0.14B,5Mo,"Liu, J., Yu, J. J., Yang, Y. H., Zhou, Y. Z. & Sun, X. F. Effects of Mo on the evolution of microstructures and mechanical properties in Co-Al-W base superalloys. Mater. Sci. Eng. A 745, 404–410 (2019).",543,25,0.0001,-1,"sr not reported, assume 1E-4",288,54.75179435,16.35183673,9.485220797,6.152642211,3.480339256,2.669165111,2.828739735,0,0,3.33416138,0.266349833,0,0.14205193,0,0,0,0,0,0.537698668,0,0,0,0,0,0
Co-15.9Ni-13.6Al-1.9W-0.7Ta-0.6Mo-0.3Re,Petrushin alloy 1,"Petrushin, N. et al. A single-crystal co-base superalloy strengthened by ?? precipitates: Structure and mechanical properties. Adv. Eng. Mater. 17, 755–760 (2015).",495,25,0.001,-1,SX,325,67,15.9,13.6,0,1.9,0,0.7,0,0,0.6,0,0,0,0,0.3,0,0,0,0,0,0,0,0,0,0
Co-15.9Ni-13.6Al-1.9W-0.7Ta-0.6Mo-0.3Re,Petrushin alloy 1,"Petrushin, N. et al. A single-crystal co-base superalloy strengthened by ?? precipitates: Structure and mechanical properties. Adv. Eng. Mater. 17, 755–760 (2015).",505,600,0.001,-1,SX,325,67,15.9,13.6,0,1.9,0,0.7,0,0,0.6,0,0,0,0,0.3,0,0,0,0,0,0,0,0,0,0
Co-15.9Ni-13.6Al-1.9W-0.7Ta-0.6Mo-0.3Re,Petrushin alloy 1,"Petrushin, N. et al. A single-crystal co-base superalloy strengthened by ?? precipitates: Structure and mechanical properties. Adv. Eng. Mater. 17, 755–760 (2015).",486,700,0.001,-1,SX,325,67,15.9,13.6,0,1.9,0,0.7,0,0,0.6,0,0,0,0,0.3,0,0,0,0,0,0,0,0,0,0
Co-15.9Ni-13.6Al-1.9W-0.7Ta-0.6Mo-0.3Re,Petrushin alloy 1,"Petrushin, N. et al. A single-crystal co-base superalloy strengthened by ?? precipitates: Structure and mechanical properties. Adv. Eng. Mater. 17, 755–760 (2015).",398,800,0.001,-1,SX,325,67,15.9,13.6,0,1.9,0,0.7,0,0,0.6,0,0,0,0,0.3,0,0,0,0,0,0,0,0,0,0
Co-15.9Ni-13.6Al-1.9W-0.7Ta-0.6Mo-0.3Re,Petrushin alloy 1,"Petrushin, N. et al. A single-crystal co-base superalloy strengthened by ?? precipitates: Structure and mechanical properties. Adv. Eng. Mater. 17, 755–760 (2015).",250,900,0.001,-1,SX,325,67,15.9,13.6,0,1.9,0,0.7,0,0,0.6,0,0,0,0,0.3,0,0,0,0,0,0,0,0,0,0
Co-15.9Ni-13.6Al-1.9W-0.7Ta-0.6Mo-0.3Re,Petrushin alloy 1,"Petrushin, N. et al. A single-crystal co-base superalloy strengthened by ?? precipitates: Structure and mechanical properties. Adv. Eng. Mater. 17, 755–760 (2015).",100,1000,0.001,-1,SX,325,67,15.9,13.6,0,1.9,0,0.7,0,0,0.6,0,0,0,0,0.3,0,0,0,0,0,0,0,0,0,0
Co-20.4Ni-9.8Al-7.4W-2.7Ti-0.4C-0.1B,Sani alloy 1,"Sani, S. A., Arabi, H., Kheirandish, S. & Ebrahimi, G. Investigation on the homogenization treatment and element segregation on the microstructure of a ?/??-cobalt-based superalloy. Int. J. Miner. Metall. Mater. 26, 222–233 (2019).",708,850,0.0001,1,"sr not reported, assume 1E-4",212,59.2,20.4,9.8,0,7.4,2.7,0,0,0,0,0.4,0,0.1,0,0,0,0,0,0,0,0,0,0,0,0
Co-9.2Al-9.W,Co-9.2Al-9W,"Sato, J. et al. Cobalt-base high-temperature alloys. Science (80-. ). 312, 90–91 (2006).",473,870,0.0001,1,"sr not reported, assume 1E-4",446,81.8,0,9.2,0,9,0,0,0,0,0,0,0,0,0,0,0,0,0,0,0,0,0,0,0,0
Co-8.8Al-9.8W-2.Ta,Co-8.8Al-9.8W-2Ta,"Sato, J. et al. Cobalt-base high-temperature alloys. Science (80-. ). 312, 90–91 (2006).",674,870,0.0001,1,"sr not reported, assume 1E-4",222,79.4,0,8.8,0,9.8,0,2,0,0,0,0,0,0,0,0,0,0,0,0,0,0,0,0,0,0
Co-9.2Al-9.W,Co-9.2Al-9W,"Sato, J. et al. Cobalt-base high-temperature alloys. Science (80-. ). 312, 90–91 (2006).",737,25,0.0001,-1,"sr not reported, assume 1E-4",446,81.8,0,9.2,0,9,0,0,0,0,0,0,0,0,0,0,0,0,0,0,0,0,0,0,0,0
Co-20.Ti,Co-20Ti,"Takasugi, T. HIGH TEMPERATURE STRENGTH AND DUCTILITY OF POLYCRYSTALLINE Co,Ti. Acro nferati vol. 33 (1985).",1054,25,0.00011,-1,aged 950 10h,506,80,0,0,0,0,20,0,0,0,0,0,0,0,0,0,0,0,0,0,0,0,0,0,0,0
Co-20.Ti,Co-20Ti,"Takasugi, T. HIGH TEMPERATURE STRENGTH AND DUCTILITY OF POLYCRYSTALLINE Co,Ti. Acro nferati vol. 33 (1985).",765,400,0.00011,-1,aged 950 10h,506,80,0,0,0,0,20,0,0,0,0,0,0,0,0,0,0,0,0,0,0,0,0,0,0,0
Co-20.Ti,Co-20Ti,"Takasugi, T. HIGH TEMPERATURE STRENGTH AND DUCTILITY OF POLYCRYSTALLINE Co,Ti. Acro nferati vol. 33 (1985).",479,600,0.00011,-1,aged 950 10h,506,80,0,0,0,0,20,0,0,0,0,0,0,0,0,0,0,0,0,0,0,0,0,0,0,0
Co-20.Ti,Co-20Ti,"Takasugi, T. HIGH TEMPERATURE STRENGTH AND DUCTILITY OF POLYCRYSTALLINE Co,Ti. Acro nferati vol. 33 (1985).",357,800,0.00011,-1,aged 950 10h,506,80,0,0,0,0,20,0,0,0,0,0,0,0,0,0,0,0,0,0,0,0,0,0,0,0
Co-20.Ti,Co-20Ti,"Takasugi, T. HIGH TEMPERATURE STRENGTH AND DUCTILITY OF POLYCRYSTALLINE Co,Ti. Acro nferati vol. 33 (1985).",330,950,0.00011,-1,aged 950 10h,506,80,0,0,0,0,20,0,0,0,0,0,0,0,0,0,0,0,0,0,0,0,0,0,0,0
Co-20.Ti,Co-20Ti,"Takasugi, T. HIGH TEMPERATURE STRENGTH AND DUCTILITY OF POLYCRYSTALLINE Co,Ti. Acro nferati vol. 33 (1985).",201,1050,0.00011,-1,aged 950 10h,506,80,0,0,0,0,20,0,0,0,0,0,0,0,0,0,0,0,0,0,0,0,0,0,0,0
Co-21.Ti,Co-21Ti,"Takasugi, T. HIGH TEMPERATURE STRENGTH AND DUCTILITY OF POLYCRYSTALLINE Co,Ti. Acro nferati vol. 33 (1985).",1030,25,0.00011,-1,aged 950 10h,505,79,0,0,0,0,21,0,0,0,0,0,0,0,0,0,0,0,0,0,0,0,0,0,0,0
Co-21.Ti,Co-21Ti,"Takasugi, T. HIGH TEMPERATURE STRENGTH AND DUCTILITY OF POLYCRYSTALLINE Co,Ti. Acro nferati vol. 33 (1985).",503,600,0.00011,-1,aged 950 10h,505,79,0,0,0,0,21,0,0,0,0,0,0,0,0,0,0,0,0,0,0,0,0,0,0,0
Co-21.Ti,Co-21Ti,"Takasugi, T. HIGH TEMPERATURE STRENGTH AND DUCTILITY OF POLYCRYSTALLINE Co,Ti. Acro nferati vol. 33 (1985).",173,800,0.00011,-1,aged 950 10h,505,79,0,0,0,0,21,0,0,0,0,0,0,0,0,0,0,0,0,0,0,0,0,0,0,0
Co-23.Ti,Co-23Ti,"Takasugi, T. HIGH TEMPERATURE STRENGTH AND DUCTILITY OF POLYCRYSTALLINE Co,Ti. Acro nferati vol. 33 (1985).",548,25,0.00011,-1,aged 950 10h,294,77,0,0,0,0,23,0,0,0,0,0,0,0,0,0,0,0,0,0,0,0,0,0,0,0
Co-23.Ti,Co-23Ti,"Takasugi, T. HIGH TEMPERATURE STRENGTH AND DUCTILITY OF POLYCRYSTALLINE Co,Ti. Acro nferati vol. 33 (1985).",578,600,0.00011,-1,aged 950 10h,294,77,0,0,0,0,23,0,0,0,0,0,0,0,0,0,0,0,0,0,0,0,0,0,0,0
Co-23.Ti,Co-23Ti,"Takasugi, T. HIGH TEMPERATURE STRENGTH AND DUCTILITY OF POLYCRYSTALLINE Co,Ti. Acro nferati vol. 33 (1985).",432,800,0.00011,-1,aged 950 10h,294,77,0,0,0,0,23,0,0,0,0,0,0,0,0,0,0,0,0,0,0,0,0,0,0,0
Co-23.Ti,Co-23Ti,"Takasugi, T. HIGH TEMPERATURE STRENGTH AND DUCTILITY OF POLYCRYSTALLINE Co,Ti. Acro nferati vol. 33 (1985).",255,950,0.00011,-1,aged 950 10h,294,77,0,0,0,0,23,0,0,0,0,0,0,0,0,0,0,0,0,0,0,0,0,0,0,0
Co-38.Ni-9.Al-6.Cr-2.W-5.Ti-1.Ta-1.Mo,9Al,"Wen, M. et al. Effects of Al content on microstructures and high-temperature tensile properties of two newly designed CoNi-base superalloys. J. Alloys Compd. 155337 (2020) doi:10.1016/j.jallcom.2020.155337.",559,900,0.0001,-1,aged 850C 24h,581,38,38,9,6,2,5,1,0,0,1,0,0,0,0,0,0,0,0,0,0,0,0,0,0,0
Co-35.Ni-13.Al-6.Cr-2.W-5.Ti-1.Ta,13Al,"Wen, M. et al. Effects of Al content on microstructures and high-temperature tensile properties of two newly designed CoNi-base superalloys. J. Alloys Compd. 155337 (2020) doi:10.1016/j.jallcom.2020.155337.",496,900,0.0001,-1,aged 850C 24h,582,38,35,13,6,2,5,1,0,0,0,0,0,0,0,0,0,0,0,0,0,0,0,0,0,0
Co-31.Ni-2.6Al-11.Cr-9.W-2.Ti-0.2Si-0.3Hf-0.07C-0.02B,Zhong alloy 1,"Zhong, X. & Han, F. Hot deformation behavior of a new tailored cobalt-based superalloy for turbine discs. J. Mater. Res. 35, 633–643 (2020).",339.27,1050,0.01,1,,685,43.795,31,2.63,11,9,1.98,0,0,0,0,0.07,0,0.015,0,0,0.2,0,0,0.31,0,0,0,0,0,0
Co-31.Ni-2.6Al-11.Cr-9.W-2.Ti-0.2Si-0.3Hf-0.07C-0.02B,Zhong alloy 1,"Zhong, X. & Han, F. Hot deformation behavior of a new tailored cobalt-based superalloy for turbine discs. J. Mater. Res. 35, 633–643 (2020).",213.85,1100,0.01,1,,685,43.795,31,2.63,11,9,1.98,0,0,0,0,0.07,0,0.015,0,0,0.2,0,0,0.31,0,0,0,0,0,0
Co-31.Ni-2.6Al-11.Cr-9.W-2.Ti-0.2Si-0.3Hf-0.07C-0.02B,Zhong alloy 1,"Zhong, X. & Han, F. Hot deformation behavior of a new tailored cobalt-based superalloy for turbine discs. J. Mater. Res. 35, 633–643 (2020).",129.5,1150,0.01,1,,685,43.795,31,2.63,11,9,1.98,0,0,0,0,0.07,0,0.015,0,0,0.2,0,0,0.31,0,0,0,0,0,0
Co-31.Ni-2.6Al-11.Cr-9.W-2.Ti-0.2Si-0.3Hf-0.07C-0.02B,Zhong alloy 1,"Zhong, X. & Han, F. Hot deformation behavior of a new tailored cobalt-based superalloy for turbine discs. J. Mater. Res. 35, 633–643 (2020).",100.32,1200,0.01,1,,685,43.795,31,2.63,11,9,1.98,0,0,0,0,0.07,0,0.015,0,0,0.2,0,0,0.31,0,0,0,0,0,0
Co-31.Ni-2.6Al-11.Cr-9.W-2.Ti-0.2Si-0.3Hf-0.07C-0.02B,Zhong alloy 1,"Zhong, X. & Han, F. Hot deformation behavior of a new tailored cobalt-based superalloy for turbine discs. J. Mater. Res. 35, 633–643 (2020).",480.68,1050,0.1,1,,685,43.795,31,2.63,11,9,1.98,0,0,0,0,0.07,0,0.015,0,0,0.2,0,0,0.31,0,0,0,0,0,0
Co-31.Ni-2.6Al-11.Cr-9.W-2.Ti-0.2Si-0.3Hf-0.07C-0.02B,Zhong alloy 1,"Zhong, X. & Han, F. Hot deformation behavior of a new tailored cobalt-based superalloy for turbine discs. J. Mater. Res. 35, 633–643 (2020).",298.18,1100,0.1,1,,685,43.795,31,2.63,11,9,1.98,0,0,0,0,0.07,0,0.015,0,0,0.2,0,0,0.31,0,0,0,0,0,0
Co-31.Ni-2.6Al-11.Cr-9.W-2.Ti-0.2Si-0.3Hf-0.07C-0.02B,Zhong alloy 1,"Zhong, X. & Han, F. Hot deformation behavior of a new tailored cobalt-based superalloy for turbine discs. J. Mater. Res. 35, 633–643 (2020).",205.85,1150,0.1,1,,685,43.795,31,2.63,11,9,1.98,0,0,0,0,0.07,0,0.015,0,0,0.2,0,0,0.31,0,0,0,0,0,0
Co-31.Ni-2.6Al-11.Cr-9.W-2.Ti-0.2Si-0.3Hf-0.07C-0.02B,Zhong alloy 1,"Zhong, X. & Han, F. Hot deformation behavior of a new tailored cobalt-based superalloy for turbine discs. J. Mater. Res. 35, 633–643 (2020).",158.94,1200,0.1,1,,685,43.795,31,2.63,11,9,1.98,0,0,0,0,0.07,0,0.015,0,0,0.2,0,0,0.31,0,0,0,0,0,0
Co-31.Ni-2.6Al-11.Cr-9.W-2.Ti-0.2Si-0.3Hf-0.07C-0.02B,Zhong alloy 1,"Zhong, X. & Han, F. Hot deformation behavior of a new tailored cobalt-based superalloy for turbine discs. J. Mater. Res. 35, 633–643 (2020).",495.45,1050,1,1,,685,43.795,31,2.63,11,9,1.98,0,0,0,0,0.07,0,0.015,0,0,0.2,0,0,0.31,0,0,0,0,0,0
Co-31.Ni-2.6Al-11.Cr-9.W-2.Ti-0.2Si-0.3Hf-0.07C-0.02B,Zhong alloy 1,"Zhong, X. & Han, F. Hot deformation behavior of a new tailored cobalt-based superalloy for turbine discs. J. Mater. Res. 35, 633–643 (2020).",395.34,1100,1,1,,685,43.795,31,2.63,11,9,1.98,0,0,0,0,0.07,0,0.015,0,0,0.2,0,0,0.31,0,0,0,0,0,0
Co-31.Ni-2.6Al-11.Cr-9.W-2.Ti-0.2Si-0.3Hf-0.07C-0.02B,Zhong alloy 1,"Zhong, X. & Han, F. Hot deformation behavior of a new tailored cobalt-based superalloy for turbine discs. J. Mater. Res. 35, 633–643 (2020).",276.96,1150,1,1,,685,43.795,31,2.63,11,9,1.98,0,0,0,0,0.07,0,0.015,0,0,0.2,0,0,0.31,0,0,0,0,0,0
Co-31.Ni-2.6Al-11.Cr-9.W-2.Ti-0.2Si-0.3Hf-0.07C-0.02B,Zhong alloy 1,"Zhong, X. & Han, F. Hot deformation behavior of a new tailored cobalt-based superalloy for turbine discs. J. Mater. Res. 35, 633–643 (2020).",216.64,1200,1,1,,685,43.795,31,2.63,11,9,1.98,0,0,0,0,0.07,0,0.015,0,0,0.2,0,0,0.31,0,0,0,0,0,0
Co-31.Ni-2.6Al-11.Cr-9.W-2.Ti-0.2Si-0.3Hf-0.07C-0.02B,Zhong alloy 1,"Zhong, X. & Han, F. Hot deformation behavior of a new tailored cobalt-based superalloy for turbine discs. J. Mater. Res. 35, 633–643 (2020).",646.29,1050,10,1,,685,43.795,31,2.63,11,9,1.98,0,0,0,0,0.07,0,0.015,0,0,0.2,0,0,0.31,0,0,0,0,0,0
Co-31.Ni-2.6Al-11.Cr-9.W-2.Ti-0.2Si-0.3Hf-0.07C-0.02B,Zhong alloy 1,"Zhong, X. & Han, F. Hot deformation behavior of a new tailored cobalt-based superalloy for turbine discs. J. Mater. Res. 35, 633–643 (2020).",495.57,1100,10,1,,685,43.795,31,2.63,11,9,1.98,0,0,0,0,0.07,0,0.015,0,0,0.2,0,0,0.31,0,0,0,0,0,0
Co-31.Ni-2.6Al-11.Cr-9.W-2.Ti-0.2Si-0.3Hf-0.07C-0.02B,Zhong alloy 1,"Zhong, X. & Han, F. Hot deformation behavior of a new tailored cobalt-based superalloy for turbine discs. J. Mater. Res. 35, 633–643 (2020).",388.01,1150,10,1,,685,43.795,31,2.63,11,9,1.98,0,0,0,0,0.07,0,0.015,0,0,0.2,0,0,0.31,0,0,0,0,0,0
