Repository: BrandonOhl/ML-Creep-Prediction

# ML-Creep-Prediction

# Run "Final ML program-Mar2023.ipynb"

# "ML-Co-input_xx" files are the input data files that are imported into the program.

# "alloy data compilation_UpdateMar2023" is the original database values as entered, which was split into the individual data input files.

# "Master Property Sheet" are the training dataset properties reported by the program after running it.

# "new_prediction_composition.csv" is the new data that the program will try to predict/validate. If property values are known for a given  stress/temperature, the program will pull those values.

File: ML-Co-input_YS.csv (part 5 of 11)
Shortname,Name,Paper,Yield Stress,Temperature C,Strain rate /s,Compression/Tension,Notes,Index,Co,Ni,Al,Cr,W,Ti,Ta,Nb,V,Mo,C,Zr,B,Ir,Re,Si,Fe,Y,Hf,Ge,Mn,Sc,Ru,Ce,Nd
Co-31.Ni-2.6Al-11.Cr-9.W-2.Ti-0.2Si-0.3Hf-0.07C-0.02B,Zhong alloy 1,"Zhong, X. & Han, F. Hot deformation behavior of a new tailored cobalt-based superalloy for turbine discs. J. Mater. Res. 35, 633–643 (2020).",300.83,1200,10,1,,685,43.795,31,2.63,11,9,1.98,0,0,0,0,0.07,0,0.015,0,0,0.2,0,0,0.31,0,0,0,0,0,0
Co-32.Ni-0.3Fe-6.Al-12.Cr-3.W-2.5Ti-1.5Ta-0.4Nb,Co-32Ni-12Cr-6Al-3W-2.5Ti-1.5Ta-0.3Fe-0.4Nb,"Zhong, X. K., Wang, X. F., Si, Y. L. & Han, F. S. Evolution of Microstructures and Properties of a New ?/?? Co-Based Superalloy via Forging Process. JOM 71, 4034–4040 (2019).",586,25,0.001,-1,"aged 900C, 20h",686,42.3,32,6,12,3,2.5,1.5,0.4,0,0,0,0,0,0,0,0,0.3,0,0,0,0,0,0,0,0
Co-32.Ni-0.3Fe-6.Al-12.Cr-3.W-2.5Ti-1.5Ta-0.4Nb,Co-32Ni-12Cr-6Al-3W-2.5Ti-1.5Ta-0.3Fe-0.4Nb,"Zhong, X. K., Wang, X. F., Si, Y. L. & Han, F. S. Evolution of Microstructures and Properties of a New ?/?? Co-Based Superalloy via Forging Process. JOM 71, 4034–4040 (2019).",836,25,0.001,-1,"hot forged (30% reduction) before aged 900C, 20h",686,42.3,32,6,12,3,2.5,1.5,0.4,0,0,0,0,0,0,0,0,0.3,0,0,0,0,0,0,0,0
Co-31.1Ni-10.6Al-10.7Cr-1.9Ta-1.Nb-4.Mo-0.31C-0.04Zr-0.19B,2Ta1Nb,"Bantounas, I., Gwalani, B., Alam, T., Banerjee, R. & Dye, D. Elemental partitioning, mechanical and oxidation behaviour of two high-? ? W-free ?/? ? polycrystalline Co/Ni superalloys. Scr. Mater. 163, 44–50 (2019).",822,25,0.001,-1,tensile,7,40.26,31.07,10.6,10.67,0,0,1.88,0.99,0,3.99,0.31,0.04,0.19,0,0,0,0,0,0,0,0,0,0,0,0
Co-31.1Ni-10.6Al-10.7Cr-1.9Ta-1.Nb-4.Mo-0.31C-0.04Zr-0.19B,2Ta1Nb,"Bantounas, I., Gwalani, B., Alam, T., Banerjee, R. & Dye, D. Elemental partitioning, mechanical and oxidation behaviour of two high-? ? W-free ?/? ? polycrystalline Co/Ni superalloys. Scr. Mater. 163, 44–50 (2019).",752,750,0.001,-1,tensile,7,40.26,31.07,10.6,10.67,0,0,1.88,0.99,0,3.99,0.31,0.04,0.19,0,0,0,0,0,0,0,0,0,0,0,0
Co-31.1Ni-10.8Al-10.8Cr-2.5Ta-4.Mo-0.22C-0.05Zr-0.22B,3Ta0Nb,"Bantounas, I., Gwalani, B., Alam, T., Banerjee, R. & Dye, D. Elemental partitioning, mechanical and oxidation behaviour of two high-? ? W-free ?/? ? polycrystalline Co/Ni superalloys. Scr. Mater. 163, 44–50 (2019).",785,25,0.001,-1,tensile,8,40.21,31.14,10.76,10.83,0,0,2.54,0,0,4.03,0.22,0.05,0.22,0,0,0,0,0,0,0,0,0,0,0,0
Co-31.1Ni-10.8Al-10.8Cr-2.5Ta-4.Mo-0.22C-0.05Zr-0.22B,3Ta0Nb,"Bantounas, I., Gwalani, B., Alam, T., Banerjee, R. & Dye, D. Elemental partitioning, mechanical and oxidation behaviour of two high-? ? W-free ?/? ? polycrystalline Co/Ni superalloys. Scr. Mater. 163, 44–50 (2019).",702,750,0.001,-1,tensile,8,40.21,31.14,10.76,10.83,0,0,2.54,0,0,4.03,0.22,0.05,0.22,0,0,0,0,0,0,0,0,0,0,0,0
Co-9.Al-9.W,Co-9Al-9W:HT,"Cartón-Cordero, M., Srinivasarao, B., Campos, M., García-Junceda, A., & Torralba, J. M. (2016). On the role of processing parameters in sintered new Co-based (W,Al) alloys. Journal of Alloys and Compounds, 674, 406–412. https://doi.org/10.1016/j.jallcom.2016.03.078",1023,25,0.004,1,compression,82,82,0,9,0,9,0,0,0,0,0,0,0,0,0,0,0,0,0,0,0,0,0,0,0,0
Co-9.Al-9.W,Co-9Al-9W:AS,"Cartón-Cordero, M., Srinivasarao, B., Campos, M., García-Junceda, A., & Torralba, J. M. (2016). On the role of processing parameters in sintered new Co-based (W,Al) alloys. Journal of Alloys and Compounds, 674, 406–412. https://doi.org/10.1016/j.jallcom.2016.03.083",965,25,0.004,1,compression,82,82,0,9,0,9,0,0,0,0,0,0,0,0,0,0,0,0,0,0,0,0,0,0,0,0
Co-9.Al-9.W,Co-9Al-9W:AS,"Cartón-Cordero, M., Srinivasarao, B., Campos, M., García-Junceda, A., & Torralba, J. M. (2016). On the role of processing parameters in sintered new Co-based (W,Al) alloys. Journal of Alloys and Compounds, 674, 406–412. https://doi.org/10.1016/j.jallcom.2016.03.084",902,400,0.004,1,compression,82,82,0,9,0,9,0,0,0,0,0,0,0,0,0,0,0,0,0,0,0,0,0,0,0,0
Co-9.Al-9.W,Co-9Al-9W:HT,"Cartón-Cordero, M., Srinivasarao, B., Campos, M., García-Junceda, A., & Torralba, J. M. (2016). On the role of processing parameters in sintered new Co-based (W,Al) alloys. Journal of Alloys and Compounds, 674, 406–412. https://doi.org/10.1016/j.jallcom.2016.03.079",835,400,0.004,1,compression,82,82,0,9,0,9,0,0,0,0,0,0,0,0,0,0,0,0,0,0,0,0,0,0,0,0
Co-9.Al-9.W,Co-9Al-9W:HT,"Cartón-Cordero, M., Srinivasarao, B., Campos, M., García-Junceda, A., & Torralba, J. M. (2016). On the role of processing parameters in sintered new Co-based (W,Al) alloys. Journal of Alloys and Compounds, 674, 406–412. https://doi.org/10.1016/j.jallcom.2016.03.080",660,600,0.004,1,compression,82,82,0,9,0,9,0,0,0,0,0,0,0,0,0,0,0,0,0,0,0,0,0,0,0,0
Co-9.Al-9.W,Co-9Al-9W:HT,"Cartón-Cordero, M., Srinivasarao, B., Campos, M., García-Junceda, A., & Torralba, J. M. (2016). On the role of processing parameters in sintered new Co-based (W,Al) alloys. Journal of Alloys and Compounds, 674, 406–412. https://doi.org/10.1016/j.jallcom.2016.03.081",500,700,0.004,1,compression,82,82,0,9,0,9,0,0,0,0,0,0,0,0,0,0,0,0,0,0,0,0,0,0,0,0
Co-9.Al-9.W,Co-9Al-9W:AS,"Cartón-Cordero, M., Srinivasarao, B., Campos, M., García-Junceda, A., & Torralba, J. M. (2016). On the role of processing parameters in sintered new Co-based (W,Al) alloys. Journal of Alloys and Compounds, 674, 406–412. https://doi.org/10.1016/j.jallcom.2016.03.085",410,600,0.004,1,compression,82,82,0,9,0,9,0,0,0,0,0,0,0,0,0,0,0,0,0,0,0,0,0,0,0,0
Co-9.Al-9.W,Co-9Al-9W:AS,"Cartón-Cordero, M., Srinivasarao, B., Campos, M., García-Junceda, A., & Torralba, J. M. (2016). On the role of processing parameters in sintered new Co-based (W,Al) alloys. Journal of Alloys and Compounds, 674, 406–412. https://doi.org/10.1016/j.jallcom.2016.03.086",285,700,0.004,1,compression,82,82,0,9,0,9,0,0,0,0,0,0,0,0,0,0,0,0,0,0,0,0,0,0,0,0
Co-9.Al-9.W,Co-9Al-9W:HT,"Cartón-Cordero, M., Srinivasarao, B., Campos, M., García-Junceda, A., & Torralba, J. M. (2016). On the role of processing parameters in sintered new Co-based (W,Al) alloys. Journal of Alloys and Compounds, 674, 406–412. https://doi.org/10.1016/j.jallcom.2016.03.082",130,850,0.004,1,compression,82,82,0,9,0,9,0,0,0,0,0,0,0,0,0,0,0,0,0,0,0,0,0,0,0,0
Co-9.Al-9.W,Co-9Al-9W:AS,"Cartón-Cordero, M., Srinivasarao, B., Campos, M., García-Junceda, A., & Torralba, J. M. (2016). On the role of processing parameters in sintered new Co-based (W,Al) alloys. Journal of Alloys and Compounds, 674, 406–412. https://doi.org/10.1016/j.jallcom.2016.03.087",130,850,0.004,1,compression,82,82,0,9,0,9,0,0,0,0,0,0,0,0,0,0,0,0,0,0,0,0,0,0,0,0
Co-30.Ni-12.Al-12.Cr,Co-30Ni-12Al-12Cr,"Chen, Y., Wang, C., Ruan, J., Yang, S., Omori, T., Kainuma, R., Ishida, K., Han, J., Lu, Y., & Liu, X. (2020). Development of low-density ?/?? Co–Al–Ta-based superalloys with high solvus temperature. Acta Materialia, 188, 652–664. https://doi.org/10.1016/j.actamat.2020.02.064",767,700,0.0001,1,compression,126,46,30,12,12,0,0,0,0,0,0,0,0,0,0,0,0,0,0,0,0,0,0,0,0,0
Co-30.Ni-12.Al-12.Cr,Co-30Ni-12Al-12Cr,"Chen, Y., Wang, C., Ruan, J., Yang, S., Omori, T., Kainuma, R., Ishida, K., Han, J., Lu, Y., & Liu, X. (2020). Development of low-density ?/?? Co–Al–Ta-based superalloys with high solvus temperature. Acta Materialia, 188, 652–664. https://doi.org/10.1016/j.actamat.2020.02.062",685,25,0.0001,1,compression,126,46,30,12,12,0,0,0,0,0,0,0,0,0,0,0,0,0,0,0,0,0,0,0,0,0
Co-30.Ni-12.Al-12.Cr,Co-30Ni-12Al-12Cr,"Chen, Y., Wang, C., Ruan, J., Yang, S., Omori, T., Kainuma, R., Ishida, K., Han, J., Lu, Y., & Liu, X. (2020). Development of low-density ?/?? Co–Al–Ta-based superalloys with high solvus temperature. Acta Materialia, 188, 652–664. https://doi.org/10.1016/j.actamat.2020.02.065",685,800,0.0001,1,compression,126,46,30,12,12,0,0,0,0,0,0,0,0,0,0,0,0,0,0,0,0,0,0,0,0,0
Co-30.Ni-12.Al-12.Cr,Co-30Ni-12Al-12Cr,"Chen, Y., Wang, C., Ruan, J., Yang, S., Omori, T., Kainuma, R., Ishida, K., Han, J., Lu, Y., & Liu, X. (2020). Development of low-density ?/?? Co–Al–Ta-based superalloys with high solvus temperature. Acta Materialia, 188, 652–664. https://doi.org/10.1016/j.actamat.2020.02.063",630,600,0.0001,1,compression,126,46,30,12,12,0,0,0,0,0,0,0,0,0,0,0,0,0,0,0,0,0,0,0,0,0
Co-30.Ni-12.Al-12.Cr,Co-30Ni-12Al-12Cr,"Chen, Y., Wang, C., Ruan, J., Yang, S., Omori, T., Kainuma, R., Ishida, K., Han, J., Lu, Y., & Liu, X. (2020). Development of low-density ?/?? Co–Al–Ta-based superalloys with high solvus temperature. Acta Materialia, 188, 652–664. https://doi.org/10.1016/j.actamat.2020.02.066",453,900,0.0001,1,compression,126,46,30,12,12,0,0,0,0,0,0,0,0,0,0,0,0,0,0,0,0,0,0,0,0,0
Co-40.Ni-10.Al-10.Cr-7.5W-3.Nb-0.06C-0.06B,3Nb,"Costa, A. M. S. et al. Effect of Ta and Nb additions in arc-melted Co-Ni-based superalloys: Microstructural and mechanical properties. Mater. Sci. Eng. A 730, 66–72 (2018)",905,25,0.00045,1,compression,164,29.38,40,10,10,7.5,0,0,3,0,0,0.06,0,0.06,0,0,0,0,0,0,0,0,0,0,0,0
Co-40.Ni-10.Al-10.Cr-7.5W-3.Nb-0.06C-0.06B,3Nb,"Costa, A. M. S. et al. Effect of Ta and Nb additions in arc-melted Co-Ni-based superalloys: Microstructural and mechanical properties. Mater. Sci. Eng. A 730, 66–72 (2018)",824,600,0.00045,1,compression,164,29.38,40,10,10,7.5,0,0,3,0,0,0.06,0,0.06,0,0,0,0,0,0,0,0,0,0,0,0
Co-40.Ni-10.Al-10.Cr-7.5W-3.Nb-0.06C-0.06B,3Nb,"Costa, A. M. S. et al. Effect of Ta and Nb additions in arc-melted Co-Ni-based superalloys: Microstructural and mechanical properties. Mater. Sci. Eng. A 730, 66–72 (2018)",800,750,0.00045,1,compression,164,29.38,40,10,10,7.5,0,0,3,0,0,0.06,0,0.06,0,0,0,0,0,0,0,0,0,0,0,0
Co-40.Ni-10.Al-10.Cr-7.5W-3.Nb-0.06C-0.06B,3Nb,"Costa, A. M. S. et al. Effect of Ta and Nb additions in arc-melted Co-Ni-based superalloys: Microstructural and mechanical properties. Mater. Sci. Eng. A 730, 66–72 (2018)",760,850,0.00045,1,compression,164,29.38,40,10,10,7.5,0,0,3,0,0,0.06,0,0.06,0,0,0,0,0,0,0,0,0,0,0,0
Co-40.Ni-10.Al-10.Cr-7.5W-3.Nb-0.06C-0.06B,3Nb,"Costa, A. M. S. et al. Effect of Ta and Nb additions in arc-melted Co-Ni-based superalloys: Microstructural and mechanical properties. Mater. Sci. Eng. A 730, 66–72 (2018)",750,950,0.00045,1,compression,164,29.38,40,10,10,7.5,0,0,3,0,0,0.06,0,0.06,0,0,0,0,0,0,0,0,0,0,0,0
Co-40.Ni-10.Al-10.Cr-7.5W-3.Nb-0.06C-0.06B,3Nb,"Costa, A. M. S. et al. Effect of Ta and Nb additions in arc-melted Co-Ni-based superalloys: Microstructural and mechanical properties. Mater. Sci. Eng. A 730, 66–72 (2018)",523,1000,0.00045,1,compression,164,29.38,40,10,10,7.5,0,0,3,0,0,0.06,0,0.06,0,0,0,0,0,0,0,0,0,0,0,0
Co-40.Ni-10.Al-10.Cr-7.5W-3.Ta-0.06C-0.06B,3Ta,"Costa, A. M. S. et al. Effect of Ta and Nb additions in arc-melted Co-Ni-based superalloys: Microstructural and mechanical properties. Mater. Sci. Eng. A 730, 66–72 (2018)",949,25,0.00045,1,compression,163,29.38,40,10,10,7.5,0,3,0,0,0,0.06,0,0.06,0,0,0,0,0,0,0,0,0,0,0,0
Co-40.Ni-10.Al-10.Cr-7.5W-3.Ta-0.06C-0.06B,3Ta,"Costa, A. M. S. et al. Effect of Ta and Nb additions in arc-melted Co-Ni-based superalloys: Microstructural and mechanical properties. Mater. Sci. Eng. A 730, 66–72 (2018)",884,600,0.00045,1,compression,163,29.38,40,10,10,7.5,0,3,0,0,0,0.06,0,0.06,0,0,0,0,0,0,0,0,0,0,0,0
Co-40.Ni-10.Al-10.Cr-7.5W-3.Ta-0.06C-0.06B,3Ta,"Costa, A. M. S. et al. Effect of Ta and Nb additions in arc-melted Co-Ni-based superalloys: Microstructural and mechanical properties. Mater. Sci. Eng. A 730, 66–72 (2018)",814,850,0.00045,1,compression,163,29.38,40,10,10,7.5,0,3,0,0,0,0.06,0,0.06,0,0,0,0,0,0,0,0,0,0,0,0
Co-40.Ni-10.Al-10.Cr-7.5W-3.Ta-0.06C-0.06B,3Ta,"Costa, A. M. S. et al. Effect of Ta and Nb additions in arc-melted Co-Ni-based superalloys: Microstructural and mechanical properties. Mater. Sci. Eng. A 730, 66–72 (2018)",797,750,0.00045,1,compression,163,29.38,40,10,10,7.5,0,3,0,0,0,0.06,0,0.06,0,0,0,0,0,0,0,0,0,0,0,0
Co-40.Ni-10.Al-10.Cr-7.5W-3.Ta-0.06C-0.06B,3Ta,"Costa, A. M. S. et al. Effect of Ta and Nb additions in arc-melted Co-Ni-based superalloys: Microstructural and mechanical properties. Mater. Sci. Eng. A 730, 66–72 (2018)",769,950,0.00045,1,compression,163,29.38,40,10,10,7.5,0,3,0,0,0,0.06,0,0.06,0,0,0,0,0,0,0,0,0,0,0,0
Co-40.Ni-10.Al-10.Cr-7.5W-3.Ta-0.06C-0.06B,3Ta,"Costa, A. M. S. et al. Effect of Ta and Nb additions in arc-melted Co-Ni-based superalloys: Microstructural and mechanical properties. Mater. Sci. Eng. A 730, 66–72 (2018)",600,1000,0.00045,1,compression,163,29.38,40,10,10,7.5,0,3,0,0,0,0.06,0,0.06,0,0,0,0,0,0,0,0,0,0,0,0
Co-11.Al-5.9W-2.6Ta,Q14,"Epishin, A., Petrushin, N., Nolze, G., Gerstein, G. & Maier, H. J. Investigation of the ??-Strengthened Quaternary Co-Based Alloys Co-Al-W-Ta. Metall. Mater. Trans. A Phys. Metall. Mater. Sci. 49, 4042–4057 (2018).",818,25,0.0004,-1,SX [001],184,80.5,0,11,0,5.9,0,2.6,0,0,0,0,0,0,0,0,0,0,0,0,0,0,0,0,0,0
Co-11.Al-5.9W-2.6Ta,Q14,"Epishin, A., Petrushin, N., Nolze, G., Gerstein, G. & Maier, H. J. Investigation of the ??-Strengthened Quaternary Co-Based Alloys Co-Al-W-Ta. Metall. Mater. Trans. A Phys. Metall. Mater. Sci. 49, 4042–4057 (2018).",733,500,0.0004,-1,SX [001],184,80.5,0,11,0,5.9,0,2.6,0,0,0,0,0,0,0,0,0,0,0,0,0,0,0,0,0,0
Co-11.Al-5.9W-2.6Ta,Q14,"Epishin, A., Petrushin, N., Nolze, G., Gerstein, G. & Maier, H. J. Investigation of the ??-Strengthened Quaternary Co-Based Alloys Co-Al-W-Ta. Metall. Mater. Trans. A Phys. Metall. Mater. Sci. 49, 4042–4057 (2018).",709,600,0.0004,-1,SX [001],184,80.5,0,11,0,5.9,0,2.6,0,0,0,0,0,0,0,0,0,0,0,0,0,0,0,0,0,0
Co-11.Al-5.9W-2.6Ta,Q14,"Epishin, A., Petrushin, N., Nolze, G., Gerstein, G. & Maier, H. J. Investigation of the ??-Strengthened Quaternary Co-Based Alloys Co-Al-W-Ta. Metall. Mater. Trans. A Phys. Metall. Mater. Sci. 49, 4042–4057 (2018).",703,700,0.0004,-1,SX [001],184,80.5,0,11,0,5.9,0,2.6,0,0,0,0,0,0,0,0,0,0,0,0,0,0,0,0,0,0
Co-11.Al-5.9W-2.6Ta,Q14,"Epishin, A., Petrushin, N., Nolze, G., Gerstein, G. & Maier, H. J. Investigation of the ??-Strengthened Quaternary Co-Based Alloys Co-Al-W-Ta. Metall. Mater. Trans. A Phys. Metall. Mater. Sci. 49, 4042–4057 (2018).",660,800,0.0004,-1,SX [001],184,80.5,0,11,0,5.9,0,2.6,0,0,0,0,0,0,0,0,0,0,0,0,0,0,0,0,0,0
Co-11.Al-5.9W-2.6Ta,Q14,"Epishin, A., Petrushin, N., Nolze, G., Gerstein, G. & Maier, H. J. Investigation of the ??-Strengthened Quaternary Co-Based Alloys Co-Al-W-Ta. Metall. Mater. Trans. A Phys. Metall. Mater. Sci. 49, 4042–4057 (2018).",606,900,0.0004,-1,SX [001],184,80.5,0,11,0,5.9,0,2.6,0,0,0,0,0,0,0,0,0,0,0,0,0,0,0,0,0,0
Co-11.Al-5.9W-2.6Ta,Q14,"Epishin, A., Petrushin, N., Nolze, G., Gerstein, G. & Maier, H. J. Investigation of the ??-Strengthened Quaternary Co-Based Alloys Co-Al-W-Ta. Metall. Mater. Trans. A Phys. Metall. Mater. Sci. 49, 4042–4057 (2018).",436,1000,0.0004,-1,SX [001],184,80.5,0,11,0,5.9,0,2.6,0,0,0,0,0,0,0,0,0,0,0,0,0,0,0,0,0,0
Co-11.Al-5.9W-2.6Ta,Q14,"Epishin, A., Petrushin, N., Nolze, G., Gerstein, G. & Maier, H. J. Investigation of the ??-Strengthened Quaternary Co-Based Alloys Co-Al-W-Ta. Metall. Mater. Trans. A Phys. Metall. Mater. Sci. 49, 4042–4057 (2018).",49,1100,0.0004,-1,SX [001],184,80.5,0,11,0,5.9,0,2.6,0,0,0,0,0,0,0,0,0,0,0,0,0,0,0,0,0,0
Co-11.Al-5.9W-2.6Ta,Q14,"Epishin, A., Petrushin, N., Nolze, G., Gerstein, G. & Maier, H. J. Investigation of the ??-Strengthened Quaternary Co-Based Alloys Co-Al-W-Ta. Metall. Mater. Trans. A Phys. Metall. Mater. Sci. 49, 4042–4057 (2018).",36,1200,0.0004,-1,SX [001],184,80.5,0,11,0,5.9,0,2.6,0,0,0,0,0,0,0,0,0,0,0,0,0,0,0,0,0,0
Co-13.3Al-3.9W-3.2Ta,Q13,"Epishin, A., Petrushin, N., Nolze, G., Gerstein, G. & Maier, H. J. Investigation of the ??-Strengthened Quaternary Co-Based Alloys Co-Al-W-Ta. Metall. Mater. Trans. A Phys. Metall. Mater. Sci. 49, 4042–4057 (2018).",890,25,0.0004,-1,SX [001],183,79.6,0,13.3,0,3.9,0,3.2,0,0,0,0,0,0,0,0,0,0,0,0,0,0,0,0,0,0
Co-13.3Al-3.9W-3.2Ta,Q13,"Epishin, A., Petrushin, N., Nolze, G., Gerstein, G. & Maier, H. J. Investigation of the ??-Strengthened Quaternary Co-Based Alloys Co-Al-W-Ta. Metall. Mater. Trans. A Phys. Metall. Mater. Sci. 49, 4042–4057 (2018).",830,700,0.0004,-1,SX [001],183,79.6,0,13.3,0,3.9,0,3.2,0,0,0,0,0,0,0,0,0,0,0,0,0,0,0,0,0,0
Co-13.3Al-3.9W-3.2Ta,Q13,"Epishin, A., Petrushin, N., Nolze, G., Gerstein, G. & Maier, H. J. Investigation of the ??-Strengthened Quaternary Co-Based Alloys Co-Al-W-Ta. Metall. Mater. Trans. A Phys. Metall. Mater. Sci. 49, 4042–4057 (2018).",794,800,0.0004,-1,SX [001],183,79.6,0,13.3,0,3.9,0,3.2,0,0,0,0,0,0,0,0,0,0,0,0,0,0,0,0,0,0
Co-13.3Al-3.9W-3.2Ta,Q13,"Epishin, A., Petrushin, N., Nolze, G., Gerstein, G. & Maier, H. J. Investigation of the ??-Strengthened Quaternary Co-Based Alloys Co-Al-W-Ta. Metall. Mater. Trans. A Phys. Metall. Mater. Sci. 49, 4042–4057 (2018).",770,600,0.0004,-1,SX [001],183,79.6,0,13.3,0,3.9,0,3.2,0,0,0,0,0,0,0,0,0,0,0,0,0,0,0,0,0,0
Co-13.3Al-3.9W-3.2Ta,Q13,"Epishin, A., Petrushin, N., Nolze, G., Gerstein, G. & Maier, H. J. Investigation of the ??-Strengthened Quaternary Co-Based Alloys Co-Al-W-Ta. Metall. Mater. Trans. A Phys. Metall. Mater. Sci. 49, 4042–4057 (2018).",648,900,0.0004,-1,SX [001],183,79.6,0,13.3,0,3.9,0,3.2,0,0,0,0,0,0,0,0,0,0,0,0,0,0,0,0,0,0
Co-37.6Ni-8.9Al-15.8Cr-2.8W-1.8Ti-0.5Ta-0.14C-0.03Zr-0.05B,CoEXP,"Forsik, S. A. J. et al. Recent Developments in the Design of Next Generation ??-Strengthened Cobalt–Nickel Superalloys. in 847–856 (2020). doi:10.1007/978-3-030-51834-9_83.",1289,25,0.0001,-1,"fine grain, strain rate not reported",764,32.38,37.6,8.9,15.8,2.8,1.8,0.5,0,0,0,0.14,0.03,0.05,0,0,0,0,0,0,0,0,0,0,0,0
Co-37.6Ni-8.9Al-15.8Cr-2.8W-1.8Ti-0.5Ta-0.14C-0.03Zr-0.05B,CoEXP,"Forsik, S. A. J. et al. Recent Developments in the Design of Next Generation ??-Strengthened Cobalt–Nickel Superalloys. in 847–856 (2020). doi:10.1007/978-3-030-51834-9_83.",1047,702,0.0001,-1,"fine grain, strain rate not reported",764,32.38,37.6,8.9,15.8,2.8,1.8,0.5,0,0,0,0.14,0.03,0.05,0,0,0,0,0,0,0,0,0,0,0,0
Co-37.6Ni-8.9Al-15.8Cr-2.8W-1.8Ti-0.5Ta-0.14C-0.03Zr-0.05B,CoEXP,"Forsik, S. A. J. et al. Recent Developments in the Design of Next Generation ??-Strengthened Cobalt–Nickel Superalloys. in 847–856 (2020). doi:10.1007/978-3-030-51834-9_83.",886,758,0.0001,-1,"fine grain, strain rate not reported",764,32.38,37.6,8.9,15.8,2.8,1.8,0.5,0,0,0,0.14,0.03,0.05,0,0,0,0,0,0,0,0,0,0,0,0
Co-37.6Ni-8.9Al-15.8Cr-2.8W-1.8Ti-0.5Ta-0.14C-0.03Zr-0.05B,CoEXP,"Forsik, S. A. J. et al. Recent Developments in the Design of Next Generation ??-Strengthened Cobalt–Nickel Superalloys. in 847–856 (2020). doi:10.1007/978-3-030-51834-9_83.",740,816,0.0001,-1,"fine grain, strain rate not reported",764,32.38,37.6,8.9,15.8,2.8,1.8,0.5,0,0,0,0.14,0.03,0.05,0,0,0,0,0,0,0,0,0,0,0,0
Co-32.Ni-6.Al-12.Cr-3.W-2.5Ti-1.5Ta-0.4Si-0.1Hf-0.08C-0.01Zr-0.08B,CoWAlloy1,"Freund, L. P. et al. High temperature properties and fatigue strength of novel wrought ?/?? Co-base superalloys. J. Mater. Res. 32, 4475–4482 (2017).",971,750,0.00011,1,compression,195,42.33,32,6,12,3,2.5,1.5,0,0,0,0.08,0.01,0.08,0,0,0.4,0,0,0.1,0,0,0,0,0,0
Co-32.Ni-6.Al-12.Cr-3.W-2.5Ti-1.5Ta-0.4Si-0.1Hf-0.08C-0.01Zr-0.08B,CoWAlloy1,"Freund, L. P. et al. High temperature properties and fatigue strength of novel wrought ?/?? Co-base superalloys. J. Mater. Res. 32, 4475–4482 (2017).",937,600,0.00011,1,compression,195,42.33,32,6,12,3,2.5,1.5,0,0,0,0.08,0.01,0.08,0,0,0.4,0,0,0.1,0,0,0,0,0,0
Co-32.Ni-6.Al-12.Cr-3.W-2.5Ti-1.5Ta-0.4Si-0.1Hf-0.08C-0.01Zr-0.08B,CoWAlloy1,"Freund, L. P. et al. High temperature properties and fatigue strength of novel wrought ?/?? Co-base superalloys. J. Mater. Res. 32, 4475–4482 (2017).",866,800,0.00011,1,compression,195,42.33,32,6,12,3,2.5,1.5,0,0,0,0.08,0.01,0.08,0,0,0.4,0,0,0.1,0,0,0,0,0,0
Co-32.Ni-6.Al-12.Cr-3.W-2.5Ti-1.5Ta-0.4Si-0.1Hf-0.08C-0.01Zr-0.08B,CoWAlloy1,"Freund, L. P. et al. High temperature properties and fatigue strength of novel wrought ?/?? Co-base superalloys. J. Mater. Res. 32, 4475–4482 (2017).",712,850,0.00011,1,compression,195,42.33,32,6,12,3,2.5,1.5,0,0,0,0.08,0.01,0.08,0,0,0.4,0,0,0.1,0,0,0,0,0,0
Co-31.8Ni-8.7Al-12.6Cr-4.7W-0.3Ti-0.2Ta-0.4Si-0.1Hf-0.08C-0.01Zr-0.08B,CoWAlloy2,"Hausmann, D. et al. Enhancing the high-temperature strength of a Co-base superalloy by optimizing the ?/?’ microstructure. Metals (Basel). 10, (2020).",853,25,0.00011,1,"compression, heat treat 800C-4hr +725C-16hr",196,41.03,31.8,8.7,12.6,4.7,0.3,0.2,0,0,0,0.08,0.01,0.08,0,0,0.4,0,0,0.1,0,0,0,0,0,0
Co-31.8Ni-8.7Al-12.6Cr-4.7W-0.3Ti-0.2Ta-0.4Si-0.1Hf-0.08C-0.01Zr-0.08B,CoWAlloy2,"Hausmann, D. et al. Enhancing the high-temperature strength of a Co-base superalloy by optimizing the ?/?’ microstructure. Metals (Basel). 10, (2020).",812,600,0.00011,1,"compression, heat treat 900C-4hr +750C-16hr",196,41.03,31.8,8.7,12.6,4.7,0.3,0.2,0,0,0,0.08,0.01,0.08,0,0,0.4,0,0,0.1,0,0,0,0,0,0
Co-31.8Ni-8.7Al-12.6Cr-4.7W-0.3Ti-0.2Ta-0.4Si-0.1Hf-0.08C-0.01Zr-0.08B,CoWAlloy2,"Hausmann, D. et al. Enhancing the high-temperature strength of a Co-base superalloy by optimizing the ?/?’ microstructure. Metals (Basel). 10, (2020).",798,750,0.00011,1,"compression, heat treat 900C-4hr +750C-16hr",196,41.03,31.8,8.7,12.6,4.7,0.3,0.2,0,0,0,0.08,0.01,0.08,0,0,0.4,0,0,0.1,0,0,0,0,0,0
Co-31.8Ni-8.7Al-12.6Cr-4.7W-0.3Ti-0.2Ta-0.4Si-0.1Hf-0.08C-0.01Zr-0.08B,CoWAlloy2,"Hausmann, D. et al. Enhancing the high-temperature strength of a Co-base superalloy by optimizing the ?/?’ microstructure. Metals (Basel). 10, (2020).",747,600,0.00011,1,"compression, heat treat 800C-4hr +725C-16hr",196,41.03,31.8,8.7,12.6,4.7,0.3,0.2,0,0,0,0.08,0.01,0.08,0,0,0.4,0,0,0.1,0,0,0,0,0,0
Co-31.8Ni-8.7Al-12.6Cr-4.7W-0.3Ti-0.2Ta-0.4Si-0.1Hf-0.08C-0.01Zr-0.08B,CoWAlloy2,"Hausmann, D. et al. Enhancing the high-temperature strength of a Co-base superalloy by optimizing the ?/?’ microstructure. Metals (Basel). 10, (2020).",725,750,0.00011,1,"compression, heat treat 800C-4hr +725C-16hr",196,41.03,31.8,8.7,12.6,4.7,0.3,0.2,0,0,0,0.08,0.01,0.08,0,0,0.4,0,0,0.1,0,0,0,0,0,0
Co-31.8Ni-8.7Al-12.6Cr-4.7W-0.3Ti-0.2Ta-0.4Si-0.1Hf-0.08C-0.01Zr-0.08B,CoWAlloy2,"Hausmann, D. et al. Enhancing the high-temperature strength of a Co-base superalloy by optimizing the ?/?’ microstructure. Metals (Basel). 10, (2020).",678,800,0.00011,1,"compression, heat treat 900C-4hr +750C-16hr",196,41.03,31.8,8.7,12.6,4.7,0.3,0.2,0,0,0,0.08,0.01,0.08,0,0,0.4,0,0,0.1,0,0,0,0,0,0
Co-31.8Ni-8.7Al-12.6Cr-4.7W-0.3Ti-0.2Ta-0.4Si-0.1Hf-0.08C-0.01Zr-0.08B,CoWAlloy2,"Hausmann, D. et al. Enhancing the high-temperature strength of a Co-base superalloy by optimizing the ?/?’ microstructure. Metals (Basel). 10, (2020).",581,850,0.00011,1,"compression, heat treat 900C-4hr +750C-16hr",196,41.03,31.8,8.7,12.6,4.7,0.3,0.2,0,0,0,0.08,0.01,0.08,0,0,0.4,0,0,0.1,0,0,0,0,0,0
Co-31.8Ni-8.7Al-12.6Cr-4.7W-0.3Ti-0.2Ta-0.4Si-0.1Hf-0.08C-0.01Zr-0.08B,CoWAlloy2,"Hausmann, D. et al. Enhancing the high-temperature strength of a Co-base superalloy by optimizing the ?/?’ microstructure. Metals (Basel). 10, (2020).",545,850,0.00011,1,"compression, heat treat 800C-4hr +725C-16hr",196,41.03,31.8,8.7,12.6,4.7,0.3,0.2,0,0,0,0.08,0.01,0.08,0,0,0.4,0,0,0.1,0,0,0,0,0,0
Co-12.Ti,Co-12Ti,"Im, H. J. et al. Effects of Mo on the mechanical behavior of ?/??-strengthened Co-Ti-based alloys. Acta Mater. 197, 69–80 (2020).",700.88,25,0.0001,1,,213,88,0,0,0,0,12,0,0,0,0,0,0,0,0,0,0,0,0,0,0,0,0,0,0,0
Co-12.Ti,Co-12Ti,"Im, H. J. et al. Effects of Mo on the mechanical behavior of ?/??-strengthened Co-Ti-based alloys. Acta Mater. 197, 69–80 (2020).",647.79,700,0.0001,1,,213,88,0,0,0,0,12,0,0,0,0,0,0,0,0,0,0,0,0,0,0,0,0,0,0,0
Co-12.Ti,Co-12Ti,"Im, H. J. et al. Effects of Mo on the mechanical behavior of ?/??-strengthened Co-Ti-based alloys. Acta Mater. 197, 69–80 (2020).",594.69,600,0.0001,1,,213,88,0,0,0,0,12,0,0,0,0,0,0,0,0,0,0,0,0,0,0,0,0,0,0,0
Co-12.Ti,Co-12Ti,"Im, H. J. et al. Effects of Mo on the mechanical behavior of ?/??-strengthened Co-Ti-based alloys. Acta Mater. 197, 69–80 (2020).",578.76,800,0.0001,1,,213,88,0,0,0,0,12,0,0,0,0,0,0,0,0,0,0,0,0,0,0,0,0,0,0,0
Co-12.Ti,Co-12Ti,"Im, H. J. et al. Effects of Mo on the mechanical behavior of ?/??-strengthened Co-Ti-based alloys. Acta Mater. 197, 69–80 (2020).",374.34,900,0.0001,1,,213,88,0,0,0,0,12,0,0,0,0,0,0,0,0,0,0,0,0,0,0,0,0,0,0,0
Co-12.Ti-4.Mo,Co-12Ti-4Mo,"Im, H. J. et al. Effects of Mo on the mechanical behavior of ?/??-strengthened Co-Ti-based alloys. Acta Mater. 197, 69–80 (2020).",1006.2,25,0.0001,1,,214,84,0,0,0,0,12,0,0,0,4,0,0,0,0,0,0,0,0,0,0,0,0,0,0,0
Co-12.Ti-4.Mo,Co-12Ti-4Mo,"Im, H. J. et al. Effects of Mo on the mechanical behavior of ?/??-strengthened Co-Ti-based alloys. Acta Mater. 197, 69–80 (2020).",854.87,700,0.0001,1,,214,84,0,0,0,0,12,0,0,0,4,0,0,0,0,0,0,0,0,0,0,0,0,0,0,0
Co-12.Ti-4.Mo,Co-12Ti-4Mo,"Im, H. J. et al. Effects of Mo on the mechanical behavior of ?/??-strengthened Co-Ti-based alloys. Acta Mater. 197, 69–80 (2020).",777.88,800,0.0001,1,,214,84,0,0,0,0,12,0,0,0,4,0,0,0,0,0,0,0,0,0,0,0,0,0,0,0
Co-12.Ti-4.Mo,Co-12Ti-4Mo,"Im, H. J. et al. Effects of Mo on the mechanical behavior of ?/??-strengthened Co-Ti-based alloys. Acta Mater. 197, 69–80 (2020).",695.58,600,0.0001,1,,214,84,0,0,0,0,12,0,0,0,4,0,0,0,0,0,0,0,0,0,0,0,0,0,0,0
Co-12.Ti-4.Mo,Co-12Ti-4Mo,"Im, H. J. et al. Effects of Mo on the mechanical behavior of ?/??-strengthened Co-Ti-based alloys. Acta Mater. 197, 69–80 (2020).",509.73,900,0.0001,1,,214,84,0,0,0,0,12,0,0,0,4,0,0,0,0,0,0,0,0,0,0,0,0,0,0,0
Co-1.W-21.9Ti,W1T,"Liu, Y., Takasugi, T., Izumi, O. & Suenaga, H. Mechanical properties of Co3Ti polycrystals alloyed with various additions. JOURNAL OF MATERIALS SCIENCE vol. 24 (1989).",405,-192,0.00011,-1,tensile,298,77.1,0,0,0,1,21.9,0,0,0,0,0,0,0,0,0,0,0,0,0,0,0,0,0,0,0
Co-1.W-21.9Ti,W1T,"Liu, Y., Takasugi, T., Izumi, O. & Suenaga, H. Mechanical properties of Co3Ti polycrystals alloyed with various additions. JOURNAL OF MATERIALS SCIENCE vol. 24 (1989).",359,600,0.00011,-1,tensile,298,77.1,0,0,0,1,21.9,0,0,0,0,0,0,0,0,0,0,0,0,0,0,0,0,0,0,0
Co-1.W-21.9Ti,W1T,"Liu, Y., Takasugi, T., Izumi, O. & Suenaga, H. Mechanical properties of Co3Ti polycrystals alloyed with various additions. JOURNAL OF MATERIALS SCIENCE vol. 24 (1989).",338,800,0.00011,-1,tensile,298,77.1,0,0,0,1,21.9,0,0,0,0,0,0,0,0,0,0,0,0,0,0,0,0,0,0,0
Co-1.W-21.9Ti,W1T,"Liu, Y., Takasugi, T., Izumi, O. & Suenaga, H. Mechanical properties of Co3Ti polycrystals alloyed with various additions. JOURNAL OF MATERIALS SCIENCE vol. 24 (1989).",278,25,0.00011,-1,tensile,298,77.1,0,0,0,1,21.9,0,0,0,0,0,0,0,0,0,0,0,0,0,0,0,0,0,0,0
Co-1.W-21.9Ti,W1T,"Liu, Y., Takasugi, T., Izumi, O. & Suenaga, H. Mechanical properties of Co3Ti polycrystals alloyed with various additions. JOURNAL OF MATERIALS SCIENCE vol. 24 (1989).",272,400,0.00011,-1,tensile,298,77.1,0,0,0,1,21.9,0,0,0,0,0,0,0,0,0,0,0,0,0,0,0,0,0,0,0
Co-1.W-21.9Ti,W1T,"Liu, Y., Takasugi, T., Izumi, O. & Suenaga, H. Mechanical properties of Co3Ti polycrystals alloyed with various additions. JOURNAL OF MATERIALS SCIENCE vol. 24 (1989).",251,200,0.00011,-1,tensile,298,77.1,0,0,0,1,21.9,0,0,0,0,0,0,0,0,0,0,0,0,0,0,0,0,0,0,0
Co-1.W-21.9Ti,W1T,"Liu, Y., Takasugi, T., Izumi, O. & Suenaga, H. Mechanical properties of Co3Ti polycrystals alloyed with various additions. JOURNAL OF MATERIALS SCIENCE vol. 24 (1989).",100,1000,0.00011,-1,tensile,298,77.1,0,0,0,1,21.9,0,0,0,0,0,0,0,0,0,0,0,0,0,0,0,0,0,0,0
Co-19.8Ti-3.V,V3T,"Liu, Y., Takasugi, T., Izumi, O. & Suenaga, H. Mechanical properties of Co3Ti polycrystals alloyed with various additions. JOURNAL OF MATERIALS SCIENCE vol. 24 (1989).",360,800,0.00011,-1,tensile,303,77.25,0,0,0,0,19.8,0,0,2.95,0,0,0,0,0,0,0,0,0,0,0,0,0,0,0,0
Co-19.8Ti-3.V,V3T,"Liu, Y., Takasugi, T., Izumi, O. & Suenaga, H. Mechanical properties of Co3Ti polycrystals alloyed with various additions. JOURNAL OF MATERIALS SCIENCE vol. 24 (1989).",333,-192,0.00011,-1,tensile,303,77.25,0,0,0,0,19.8,0,0,2.95,0,0,0,0,0,0,0,0,0,0,0,0,0,0,0,0
Co-19.8Ti-3.V,V3T,"Liu, Y., Takasugi, T., Izumi, O. & Suenaga, H. Mechanical properties of Co3Ti polycrystals alloyed with various additions. JOURNAL OF MATERIALS SCIENCE vol. 24 (1989).",230,25,0.00011,-1,tensile,303,77.25,0,0,0,0,19.8,0,0,2.95,0,0,0,0,0,0,0,0,0,0,0,0,0,0,0,0
Co-19.8Ti-3.V,V3T,"Liu, Y., Takasugi, T., Izumi, O. & Suenaga, H. Mechanical properties of Co3Ti polycrystals alloyed with various additions. JOURNAL OF MATERIALS SCIENCE vol. 24 (1989).",208,400,0.00011,-1,tensile,303,77.25,0,0,0,0,19.8,0,0,2.95,0,0,0,0,0,0,0,0,0,0,0,0,0,0,0,0
Co-19.8Ti-3.V,V3T,"Liu, Y., Takasugi, T., Izumi, O. & Suenaga, H. Mechanical properties of Co3Ti polycrystals alloyed with various additions. JOURNAL OF MATERIALS SCIENCE vol. 24 (1989).",75,1000,0.00011,-1,tensile,303,77.25,0,0,0,0,19.8,0,0,2.95,0,0,0,0,0,0,0,0,0,0,0,0,0,0,0,0
Co-2.1Al-20.9Ti,Al2T,"Liu, Y., Takasugi, T., Izumi, O. & Suenaga, H. Mechanical properties of Co3Ti polycrystals alloyed with various additions. JOURNAL OF MATERIALS SCIENCE vol. 24 (1989).",482,200,0.00011,-1,tensile,300,77.03,0,2.07,0,0,20.9,0,0,0,0,0,0,0,0,0,0,0,0,0,0,0,0,0,0,0
Co-2.1Al-20.9Ti,Al2T,"Liu, Y., Takasugi, T., Izumi, O. & Suenaga, H. Mechanical properties of Co3Ti polycrystals alloyed with various additions. JOURNAL OF MATERIALS SCIENCE vol. 24 (1989).",413,-192,0.00011,-1,tensile,300,77.03,0,2.07,0,0,20.9,0,0,0,0,0,0,0,0,0,0,0,0,0,0,0,0,0,0,0
Co-2.1Al-20.9Ti,Al2T,"Liu, Y., Takasugi, T., Izumi, O. & Suenaga, H. Mechanical properties of Co3Ti polycrystals alloyed with various additions. JOURNAL OF MATERIALS SCIENCE vol. 24 (1989).",395,600,0.00011,-1,tensile,300,77.03,0,2.07,0,0,20.9,0,0,0,0,0,0,0,0,0,0,0,0,0,0,0,0,0,0,0
Co-2.1Al-20.9Ti,Al2T,"Liu, Y., Takasugi, T., Izumi, O. & Suenaga, H. Mechanical properties of Co3Ti polycrystals alloyed with various additions. JOURNAL OF MATERIALS SCIENCE vol. 24 (1989).",305,25,0.00011,-1,tensile,300,77.03,0,2.07,0,0,20.9,0,0,0,0,0,0,0,0,0,0,0,0,0,0,0,0,0,0,0
Co-2.1Al-20.9Ti,Al2T,"Liu, Y., Takasugi, T., Izumi, O. & Suenaga, H. Mechanical properties of Co3Ti polycrystals alloyed with various additions. JOURNAL OF MATERIALS SCIENCE vol. 24 (1989).",300,800,0.00011,-1,tensile,300,77.03,0,2.07,0,0,20.9,0,0,0,0,0,0,0,0,0,0,0,0,0,0,0,0,0,0,0
Co-2.1Al-20.9Ti,Al2T,"Liu, Y., Takasugi, T., Izumi, O. & Suenaga, H. Mechanical properties of Co3Ti polycrystals alloyed with various additions. JOURNAL OF MATERIALS SCIENCE vol. 24 (1989).",275,400,0.00011,-1,tensile,300,77.03,0,2.07,0,0,20.9,0,0,0,0,0,0,0,0,0,0,0,0,0,0,0,0,0,0,0
Co-2.9Cr-19.9Ti,Cr3T,"Liu, Y., Takasugi, T., Izumi, O. & Suenaga, H. Mechanical properties of Co3Ti polycrystals alloyed with various additions. JOURNAL OF MATERIALS SCIENCE vol. 24 (1989).",388,-192,0.00011,-1,tensile,302,77.25,0,0,2.85,0,19.9,0,0,0,0,0,0,0,0,0,0,0,0,0,0,0,0,0,0,0
Co-2.9Cr-19.9Ti,Cr3T,"Liu, Y., Takasugi, T., Izumi, O. & Suenaga, H. Mechanical properties of Co3Ti polycrystals alloyed with various additions. JOURNAL OF MATERIALS SCIENCE vol. 24 (1989).",347,600,0.00011,-1,tensile,302,77.25,0,0,2.85,0,19.9,0,0,0,0,0,0,0,0,0,0,0,0,0,0,0,0,0,0,0
Co-2.9Cr-19.9Ti,Cr3T,"Liu, Y., Takasugi, T., Izumi, O. & Suenaga, H. Mechanical properties of Co3Ti polycrystals alloyed with various additions. JOURNAL OF MATERIALS SCIENCE vol. 24 (1989).",346,800,0.00011,-1,tensile,302,77.25,0,0,2.85,0,19.9,0,0,0,0,0,0,0,0,0,0,0,0,0,0,0,0,0,0,0
Co-2.9Cr-19.9Ti,Cr3T,"Liu, Y., Takasugi, T., Izumi, O. & Suenaga, H. Mechanical properties of Co3Ti polycrystals alloyed with various additions. JOURNAL OF MATERIALS SCIENCE vol. 24 (1989).",267,25,0.00011,-1,tensile,302,77.25,0,0,2.85,0,19.9,0,0,0,0,0,0,0,0,0,0,0,0,0,0,0,0,0,0,0
Co-2.9Cr-19.9Ti,Cr3T,"Liu, Y., Takasugi, T., Izumi, O. & Suenaga, H. Mechanical properties of Co3Ti polycrystals alloyed with various additions. JOURNAL OF MATERIALS SCIENCE vol. 24 (1989).",247,400,0.00011,-1,tensile,302,77.25,0,0,2.85,0,19.9,0,0,0,0,0,0,0,0,0,0,0,0,0,0,0,0,0,0,0
Co-2.9Cr-19.9Ti,Cr3T,"Liu, Y., Takasugi, T., Izumi, O. & Suenaga, H. Mechanical properties of Co3Ti polycrystals alloyed with various additions. JOURNAL OF MATERIALS SCIENCE vol. 24 (1989).",237,200,0.00011,-1,tensile,302,77.25,0,0,2.85,0,19.9,0,0,0,0,0,0,0,0,0,0,0,0,0,0,0,0,0,0,0
Co-2.9Fe-21.4Ti,Fe3m,"Liu, Y., Takasugi, T., Izumi, O. & Suenaga, H. Mechanical properties of Co3Ti polycrystals alloyed with various additions. JOURNAL OF MATERIALS SCIENCE vol. 24 (1989).",350,800,0.00011,-1,tensile,299,75.73,0,0,0,0,21.4,0,0,0,0,0,0,0,0,0,0,2.87,0,0,0,0,0,0,0,0
Co-2.9Fe-21.4Ti,Fe3m,"Liu, Y., Takasugi, T., Izumi, O. & Suenaga, H. Mechanical properties of Co3Ti polycrystals alloyed with various additions. JOURNAL OF MATERIALS SCIENCE vol. 24 (1989).",333,600,0.00011,-1,tensile,299,75.73,0,0,0,0,21.4,0,0,0,0,0,0,0,0,0,0,2.87,0,0,0,0,0,0,0,0
Co-2.9Fe-21.4Ti,Fe3m,"Liu, Y., Takasugi, T., Izumi, O. & Suenaga, H. Mechanical properties of Co3Ti polycrystals alloyed with various additions. JOURNAL OF MATERIALS SCIENCE vol. 24 (1989).",303,-192,0.00011,-1,tensile,299,75.73,0,0,0,0,21.4,0,0,0,0,0,0,0,0,0,0,2.87,0,0,0,0,0,0,0,0
Co-2.9Fe-21.4Ti,Fe3m,"Liu, Y., Takasugi, T., Izumi, O. & Suenaga, H. Mechanical properties of Co3Ti polycrystals alloyed with various additions. JOURNAL OF MATERIALS SCIENCE vol. 24 (1989).",275,500,0.00011,-1,tensile,299,75.73,0,0,0,0,21.4,0,0,0,0,0,0,0,0,0,0,2.87,0,0,0,0,0,0,0,0
Co-2.9Fe-21.4Ti,Fe3m,"Liu, Y., Takasugi, T., Izumi, O. & Suenaga, H. Mechanical properties of Co3Ti polycrystals alloyed with various additions. JOURNAL OF MATERIALS SCIENCE vol. 24 (1989).",213,25,0.00011,-1,tensile,299,75.73,0,0,0,0,21.4,0,0,0,0,0,0,0,0,0,0,2.87,0,0,0,0,0,0,0,0
Co-2.9Fe-21.4Ti,Fe3m,"Liu, Y., Takasugi, T., Izumi, O. & Suenaga, H. Mechanical properties of Co3Ti polycrystals alloyed with various additions. JOURNAL OF MATERIALS SCIENCE vol. 24 (1989).",185,400,0.00011,-1,tensile,299,75.73,0,0,0,0,21.4,0,0,0,0,0,0,0,0,0,0,2.87,0,0,0,0,0,0,0,0
Co-2.9Fe-21.4Ti,Fe3m,"Liu, Y., Takasugi, T., Izumi, O. & Suenaga, H. Mechanical properties of Co3Ti polycrystals alloyed with various additions. JOURNAL OF MATERIALS SCIENCE vol. 24 (1989).",170,200,0.00011,-1,tensile,299,75.73,0,0,0,0,21.4,0,0,0,0,0,0,0,0,0,0,2.87,0,0,0,0,0,0,0,0
Co-2.9Fe-21.4Ti,Fe3m,"Liu, Y., Takasugi, T., Izumi, O. & Suenaga, H. Mechanical properties of Co3Ti polycrystals alloyed with various additions. JOURNAL OF MATERIALS SCIENCE vol. 24 (1989).",63,1000,0.00011,-1,tensile,299,75.73,0,0,0,0,21.4,0,0,0,0,0,0,0,0,0,0,2.87,0,0,0,0,0,0,0,0
Co-20.9Ti-2.Ge,Ge2T,"Liu, Y., Takasugi, T., Izumi, O. & Suenaga, H. Mechanical properties of Co3Ti polycrystals alloyed with various additions. JOURNAL OF MATERIALS SCIENCE vol. 24 (1989).",420,600,0.00011,-1,tensile,301,77.07,0,0,0,0,20.9,0,0,0,0,0,0,0,0,0,0,0,0,0,2.03,0,0,0,0,0
Co-20.9Ti-2.Ge,Ge2T,"Liu, Y., Takasugi, T., Izumi, O. & Suenaga, H. Mechanical properties of Co3Ti polycrystals alloyed with various additions. JOURNAL OF MATERIALS SCIENCE vol. 24 (1989).",400,-192,0.00011,-1,tensile,301,77.07,0,0,0,0,20.9,0,0,0,0,0,0,0,0,0,0,0,0,0,2.03,0,0,0,0,0
Co-20.9Ti-2.Ge,Ge2T,"Liu, Y., Takasugi, T., Izumi, O. & Suenaga, H. Mechanical properties of Co3Ti polycrystals alloyed with various additions. JOURNAL OF MATERIALS SCIENCE vol. 24 (1989).",385,800,0.00011,-1,tensile,301,77.07,0,0,0,0,20.9,0,0,0,0,0,0,0,0,0,0,0,0,0,2.03,0,0,0,0,0
Co-20.9Ti-2.Ge,Ge2T,"Liu, Y., Takasugi, T., Izumi, O. & Suenaga, H. Mechanical properties of Co3Ti polycrystals alloyed with various additions. JOURNAL OF MATERIALS SCIENCE vol. 24 (1989).",312,25,0.00011,-1,tensile,301,77.07,0,0,0,0,20.9,0,0,0,0,0,0,0,0,0,0,0,0,0,2.03,0,0,0,0,0
Co-20.9Ti-2.Ge,Ge2T,"Liu, Y., Takasugi, T., Izumi, O. & Suenaga, H. Mechanical properties of Co3Ti polycrystals alloyed with various additions. JOURNAL OF MATERIALS SCIENCE vol. 24 (1989).",300,400,0.00011,-1,tensile,301,77.07,0,0,0,0,20.9,0,0,0,0,0,0,0,0,0,0,0,0,0,2.03,0,0,0,0,0
Co-20.9Ti-2.Ge,Ge2T,"Liu, Y., Takasugi, T., Izumi, O. & Suenaga, H. Mechanical properties of Co3Ti polycrystals alloyed with various additions. JOURNAL OF MATERIALS SCIENCE vol. 24 (1989).",248,200,0.00011,-1,tensile,301,77.07,0,0,0,0,20.9,0,0,0,0,0,0,0,0,0,0,0,0,0,2.03,0,0,0,0,0
Co-20.9Ti-2.Ge,Ge2T,"Liu, Y., Takasugi, T., Izumi, O. & Suenaga, H. Mechanical properties of Co3Ti polycrystals alloyed with various additions. JOURNAL OF MATERIALS SCIENCE vol. 24 (1989).",78,1000,0.00011,-1,tensile,301,77.07,0,0,0,0,20.9,0,0,0,0,0,0,0,0,0,0,0,0,0,2.03,0,0,0,0,0
Co-21.9Ti-1.Mo,Mo1T,"Liu, Y., Takasugi, T., Izumi, O. & Suenaga, H. Mechanical properties of Co3Ti polycrystals alloyed with various additions. JOURNAL OF MATERIALS SCIENCE vol. 24 (1989).",378,600,0.00011,-1,tensile,297,77.1,0,0,0,0,21.9,0,0,0,1,0,0,0,0,0,0,0,0,0,0,0,0,0,0,0
Co-21.9Ti-1.Mo,Mo1T,"Liu, Y., Takasugi, T., Izumi, O. & Suenaga, H. Mechanical properties of Co3Ti polycrystals alloyed with various additions. JOURNAL OF MATERIALS SCIENCE vol. 24 (1989).",361,800,0.00011,-1,tensile,297,77.1,0,0,0,0,21.9,0,0,0,1,0,0,0,0,0,0,0,0,0,0,0,0,0,0,0
Co-21.9Ti-1.Mo,Mo1T,"Liu, Y., Takasugi, T., Izumi, O. & Suenaga, H. Mechanical properties of Co3Ti polycrystals alloyed with various additions. JOURNAL OF MATERIALS SCIENCE vol. 24 (1989).",337,-192,0.00011,-1,tensile,297,77.1,0,0,0,0,21.9,0,0,0,1,0,0,0,0,0,0,0,0,0,0,0,0,0,0,0
Co-21.9Ti-1.Mo,Mo1T,"Liu, Y., Takasugi, T., Izumi, O. & Suenaga, H. Mechanical properties of Co3Ti polycrystals alloyed with various additions. JOURNAL OF MATERIALS SCIENCE vol. 24 (1989).",301,500,0.00011,-1,tensile,297,77.1,0,0,0,0,21.9,0,0,0,1,0,0,0,0,0,0,0,0,0,0,0,0,0,0,0
Co-21.9Ti-1.Mo,Mo1T,"Liu, Y., Takasugi, T., Izumi, O. & Suenaga, H. Mechanical properties of Co3Ti polycrystals alloyed with various additions. JOURNAL OF MATERIALS SCIENCE vol. 24 (1989).",260,400,0.00011,-1,tensile,297,77.1,0,0,0,0,21.9,0,0,0,1,0,0,0,0,0,0,0,0,0,0,0,0,0,0,0
Co-21.9Ti-1.Mo,Mo1T,"Liu, Y., Takasugi, T., Izumi, O. & Suenaga, H. Mechanical properties of Co3Ti polycrystals alloyed with various additions. JOURNAL OF MATERIALS SCIENCE vol. 24 (1989).",241,25,0.00011,-1,tensile,297,77.1,0,0,0,0,21.9,0,0,0,1,0,0,0,0,0,0,0,0,0,0,0,0,0,0,0
Co-21.9Ti-1.Mo,Mo1T,"Liu, Y., Takasugi, T., Izumi, O. & Suenaga, H. Mechanical properties of Co3Ti polycrystals alloyed with various additions. JOURNAL OF MATERIALS SCIENCE vol. 24 (1989).",224,200,0.00011,-1,tensile,297,77.1,0,0,0,0,21.9,0,0,0,1,0,0,0,0,0,0,0,0,0,0,0,0,0,0,0
Co-21.9Ti-1.Mo,Mo1T,"Liu, Y., Takasugi, T., Izumi, O. & Suenaga, H. Mechanical properties of Co3Ti polycrystals alloyed with various additions. JOURNAL OF MATERIALS SCIENCE vol. 24 (1989).",85,1000,0.00011,-1,tensile,297,77.1,0,0,0,0,21.9,0,0,0,1,0,0,0,0,0,0,0,0,0,0,0,0,0,0,0
Co-22.Ti-1.Ta,Ta1T,"Liu, Y., Takasugi, T., Izumi, O. & Suenaga, H. Mechanical properties of Co3Ti polycrystals alloyed with various additions. JOURNAL OF MATERIALS SCIENCE vol. 24 (1989).",488,800,0.00055,-1,tensile,296,77,0,0,0,0,22,1,0,0,0,0,0,0,0,0,0,0,0,0,0,0,0,0,0,0
Co-22.Ti-1.Ta,Ta1T,"Liu, Y., Takasugi, T., Izumi, O. & Suenaga, H. Mechanical properties of Co3Ti polycrystals alloyed with various additions. JOURNAL OF MATERIALS SCIENCE vol. 24 (1989).",465,700,0.00055,-1,tensile,296,77,0,0,0,0,22,1,0,0,0,0,0,0,0,0,0,0,0,0,0,0,0,0,0,0
Co-22.Ti-1.Ta,Ta1T,"Liu, Y., Takasugi, T., Izumi, O. & Suenaga, H. Mechanical properties of Co3Ti polycrystals alloyed with various additions. JOURNAL OF MATERIALS SCIENCE vol. 24 (1989).",420,600,0.00055,-1,tensile,296,77,0,0,0,0,22,1,0,0,0,0,0,0,0,0,0,0,0,0,0,0,0,0,0,0
Co-22.Ti-1.Ta,Ta1T,"Liu, Y., Takasugi, T., Izumi, O. & Suenaga, H. Mechanical properties of Co3Ti polycrystals alloyed with various additions. JOURNAL OF MATERIALS SCIENCE vol. 24 (1989).",390,-192,0.00011,-1,tensile,296,77,0,0,0,0,22,1,0,0,0,0,0,0,0,0,0,0,0,0,0,0,0,0,0,0
Co-22.Ti-1.Ta,Ta1T,"Liu, Y., Takasugi, T., Izumi, O. & Suenaga, H. Mechanical properties of Co3Ti polycrystals alloyed with various additions. JOURNAL OF MATERIALS SCIENCE vol. 24 (1989).",380,600,0.00011,-1,tensile,296,77,0,0,0,0,22,1,0,0,0,0,0,0,0,0,0,0,0,0,0,0,0,0,0,0
Co-22.Ti-1.Ta,Ta1T,"Liu, Y., Takasugi, T., Izumi, O. & Suenaga, H. Mechanical properties of Co3Ti polycrystals alloyed with various additions. JOURNAL OF MATERIALS SCIENCE vol. 24 (1989).",315,500,0.00055,-1,tensile,296,77,0,0,0,0,22,1,0,0,0,0,0,0,0,0,0,0,0,0,0,0,0,0,0,0
