Repository: BrandonOhl/ML-Creep-Prediction

# ML-Creep-Prediction

# Run "Final ML program-Mar2023.ipynb"

# "ML-Co-input_xx" files are the input data files that are imported into the program.

# "alloy data compilation_UpdateMar2023" is the original database values as entered, which was split into the individual data input files.

# "Master Property Sheet" are the training dataset properties reported by the program after running it.

# "new_prediction_composition.csv" is the new data that the program will try to predict/validate. If property values are known for a given  stress/temperature, the program will pull those values.

File: ML-Co-input_solvus_only.csv (part 5 of 6)
Co-7.9Al-9.1W-2.1Ti-0.04B,9W-2Ti-0.04B,"Bauer, A., Neumeier, S., Pyczak, F., Singer, R. F., & Göken, M. (2012). Creep properties of different ?’-strengthened Co-base superalloys. Materials Science and Engineering A, 550, 333–341. https://doi.org/10.1016/j.msea.2012.04.099",1075,1413,1438,56,80.86,0,7.9,0,9.1,2.1,0,0,0,0,0,0,0.04,0,0,0,0,0,0,0,0,0,0,0,0
Co-8.4Al-9.6W-2.2Ti-0.12B,9W-2Ti-0.12B,"Bauer, A., Neumeier, S., Pyczak, F., Singer, R. F., & Göken, M. (2012). Creep properties of different ?’-strengthened Co-base superalloys. Materials Science and Engineering A, 550, 333–341. https://doi.org/10.1016/j.msea.2012.04.100",1080,1414,1434,57,79.68,0,8.4,0,9.6,2.2,0,0,0,0,0,0,0.12,0,0,0,0,0,0,0,0,0,0,0,0
Co-8.Al-9.3W-2.1V-0.04B,9W-2V-0.04B,"Bauer, A., Neumeier, S., Pyczak, F., Singer, R. F., & Göken, M. (2012). Creep properties of different ?’-strengthened Co-base superalloys. Materials Science and Engineering A, 550, 333–341. https://doi.org/10.1016/j.msea.2012.04.101",1016,1430,1456,58,80.56,0,8,0,9.3,0,0,0,2.1,0,0,0,0.04,0,0,0,0,0,0,0,0,0,0,0,0
Co-8.1Al-2.Cr-9.4W-0.04B,9W-2Cr-0.04B,"Bauer, A., Neumeier, S., Pyczak, F., Singer, R. F., & Göken, M. (2012). Creep properties of different ?’-strengthened Co-base superalloys. Materials Science and Engineering A, 550, 333–341. https://doi.org/10.1016/j.msea.2012.04.102",975,1439,1464,59,80.46,0,8.1,2,9.4,0,0,0,0,0,0,0,0.04,0,0,0,0,0,0,0,0,0,0,0,0
Co-30.6Ni-9.3Al-1.9Ti-2.1Nb-5.2Mo,2Nb2Ti,"Pandey, P., Shankar Prasad, A., Baler, N., & Chattopadhyay, K. (2021). On the effect of Ti addition on microstructural evolution, precipitate coarsening kinetics and mechanical properties in a Co–30Ni–10Al–5Mo–2Nb alloy. Materialia, 16. https://doi.org/10.1016/j.mtla.2021.101074",1030,,,,50.9,30.6,9.3,0,0,1.9,0,2.1,0,5.2,0,0,0,0,0,0,0,0,0,0,0,0,0,0,0
Co-30.7Ni-9.5Al-3.0Ti-1.9Nb-4.9Mo,2Nb3Ti,"Pandey, P., Shankar Prasad, A., Baler, N., & Chattopadhyay, K. (2021). On the effect of Ti addition on microstructural evolution, precipitate coarsening kinetics and mechanical properties in a Co–30Ni–10Al–5Mo–2Nb alloy. Materialia, 16. https://doi.org/10.1016/j.mtla.2021.101075",1086,,,,50,30.7,9.5,0,0,3,0,1.9,0,4.9,0,0,0,0,0,0,0,0,0,0,0,0,0,0,0
Co-30.3Ni-9.4Al-3.9Ti-1.8Nb-4.7Mo,2Nb4Ti,"Pandey, P., Shankar Prasad, A., Baler, N., & Chattopadhyay, K. (2021). On the effect of Ti addition on microstructural evolution, precipitate coarsening kinetics and mechanical properties in a Co–30Ni–10Al–5Mo–2Nb alloy. Materialia, 16. https://doi.org/10.1016/j.mtla.2021.101076",1117,,,,49.9,30.3,9.4,0,0,3.9,0,1.8,0,4.7,0,0,0,0,0,0,0,0,0,0,0,0,0,0,0
Co-29.4Ni-9.5Al-5.2Cr-2.2Nb,10Al5Cr,"Pandey, P., Mazumder, N., Singh, M. P., Patil, C., Sharma, A., Makineni, S. K., Banerjee, D., & Chattopadhyay, K. (2021). Design of low mass density ?/?? CoNi-based superalloys with promising high-temperature mechanical properties. Physical Review Materials, 5(9). https://doi.org/10.1103/PhysRevMaterials.5.093601",925,,,,53.7,29.4,9.5,5.2,0,0,0,2.2,0,0,0,0,0,0,0,0,0,0,0,0,0,0,0,0,0
Co-29.8Ni-9.5Al-5.5Cr-2.1Ti-1.9Nb,10Al5Cr2Ti,"Pandey, P., Mazumder, N., Singh, M. P., Patil, C., Sharma, A., Makineni, S. K., Banerjee, D., & Chattopadhyay, K. (2021). Design of low mass density ?/?? CoNi-based superalloys with promising high-temperature mechanical properties. Physical Review Materials, 5(9). https://doi.org/10.1103/PhysRevMaterials.5.093602",1020,,,,51.2,29.8,9.5,5.5,0,2.1,0,1.9,0,0,0,0,0,0,0,0,0,0,0,0,0,0,0,0,0
Co-30.3Ni-9.5Al-8.5Cr-2.0Ti-2.0Nb,10Al8Cr2Ti,"Pandey, P., Mazumder, N., Singh, M. P., Patil, C., Sharma, A., Makineni, S. K., Banerjee, D., & Chattopadhyay, K. (2021). Design of low mass density ?/?? CoNi-based superalloys with promising high-temperature mechanical properties. Physical Review Materials, 5(9). https://doi.org/10.1103/PhysRevMaterials.5.093603",1031,,,,47.7,30.3,9.5,8.5,0,2,0,2,0,0,0,0,0,0,0,0,0,0,0,0,0,0,0,0,0
Co-29.9Ni-10.Al-11.9Cr-2.2Ti-1.9Nb,10Al12Cr2Ti,"Pandey, P., Mazumder, N., Singh, M. P., Patil, C., Sharma, A., Makineni, S. K., Banerjee, D., & Chattopadhyay, K. (2021). Design of low mass density ?/?? CoNi-based superalloys with promising high-temperature mechanical properties. Physical Review Materials, 5(9). https://doi.org/10.1103/PhysRevMaterials.5.093604",1036,,,,44.1,29.9,10,11.9,0,2.2,0,1.9,0,0,0,0,0,0,0,0,0,0,0,0,0,0,0,0,0
Co-30.0Ni-9.1Al-5.3Cr-4.2Ti-2.0Nb,10Al5Cr4Ti,"Pandey, P., Mazumder, N., Singh, M. P., Patil, C., Sharma, A., Makineni, S. K., Banerjee, D., & Chattopadhyay, K. (2021). Design of low mass density ?/?? CoNi-based superalloys with promising high-temperature mechanical properties. Physical Review Materials, 5(9). https://doi.org/10.1103/PhysRevMaterials.5.093605",1094,,,,49.4,30,9.1,5.3,0,4.2,0,2,0,0,0,0,0,0,0,0,0,0,0,0,0,0,0,0,0
Co-30.2Ni-9.4Al-8.8Cr-4.4Ti-2.0Nb,10Al8Cr4Ti,"Pandey, P., Mazumder, N., Singh, M. P., Patil, C., Sharma, A., Makineni, S. K., Banerjee, D., & Chattopadhyay, K. (2021). Design of low mass density ?/?? CoNi-based superalloys with promising high-temperature mechanical properties. Physical Review Materials, 5(9). https://doi.org/10.1103/PhysRevMaterials.5.093606",1093,,,,45.2,30.2,9.4,8.8,0,4.4,0,2,0,0,0,0,0,0,0,0,0,0,0,0,0,0,0,0,0
Co-29.8Ni-9.4Al-12.8Cr-3.7Ti-2.0Nb,10Al12Cr4Ti,"Pandey, P., Mazumder, N., Singh, M. P., Patil, C., Sharma, A., Makineni, S. K., Banerjee, D., & Chattopadhyay, K. (2021). Design of low mass density ?/?? CoNi-based superalloys with promising high-temperature mechanical properties. Physical Review Materials, 5(9). https://doi.org/10.1103/PhysRevMaterials.5.093607",1089,,,,42.3,29.8,9.4,12.8,0,3.7,0,2,0,0,0,0,0,0,0,0,0,0,0,0,0,0,0,0,0
Co-30.2Ni-9.8Al-4.0W-3.9Ti-1.9Ta,4W2Ta,"Qu, S., Li, Y., Tong, M., Wang, C., & Yang, Y. (2021). Effects of 1 at.% Ta substitution for 1 at.% W on the coarsening kinetics and deformation behavior of ??-strengthened CoNi-base superalloys. Materials Science and Engineering A, 823. https://doi.org/10.1016/j.msea.2021.141776",1218,1338,1391,,50.12,30.2,9.83,0,4.02,3.93,1.9,0,0,0,0,0,0,0,0,0,0,0,0,0,0,0,0,0,0
Co-29.7Ni-9.6Al-8.2Cr-1.8Nb-4.8Mo,Ti-0,"Roy, A., Singh, M. P., Das, S. M., Makineni, S. K., & Chattopadhyay, K. (2021). Role of Ti on Phase Evolution, Oxidation and Nitridation of Co–30Ni–10Al–8Cr–5Mo–2Nb–(0, 2 & 4) Ti Cobalt Base Superalloys at Elevated Temperature. Metallurgical and Materials Transactions A: Physical Metallurgy and Materials Science, 52(11), 5004–5015. https://doi.org/10.1007/s11661-021-06445-9",980,1322,1395,,45.9,29.7,9.6,8.2,0,0,0,1.8,0,4.8,0,0,0,0,0,0,0,0,0,0,0,0,0,0,0
Co-30.7Ni-9.5Al-7.8Cr-2.1Ti-1.9Nb-4.7Mo,Ti-2,"Roy, A., Singh, M. P., Das, S. M., Makineni, S. K., & Chattopadhyay, K. (2021). Role of Ti on Phase Evolution, Oxidation and Nitridation of Co–30Ni–10Al–8Cr–5Mo–2Nb–(0, 2 & 4) Ti Cobalt Base Superalloys at Elevated Temperature. Metallurgical and Materials Transactions A: Physical Metallurgy and Materials Science, 52(11), 5004–5015. https://doi.org/10.1007/s11661-021-06445-10",1061,1261,1352,,43.3,30.7,9.5,7.8,0,2.1,0,1.9,0,4.7,0,0,0,0,0,0,0,0,0,0,0,0,0,0,0
Co-30.4Ni-9.7Al-8.1Cr-3.9Ti-1.9Nb-5.1Mo,Ti-4,"Roy, A., Singh, M. P., Das, S. M., Makineni, S. K., & Chattopadhyay, K. (2021). Role of Ti on Phase Evolution, Oxidation and Nitridation of Co–30Ni–10Al–8Cr–5Mo–2Nb–(0, 2 & 4) Ti Cobalt Base Superalloys at Elevated Temperature. Metallurgical and Materials Transactions A: Physical Metallurgy and Materials Science, 52(11), 5004–5015. https://doi.org/10.1007/s11661-021-06445-11",1095,1226,1325,,40.9,30.4,9.7,8.1,0,3.9,0,1.9,0,5.1,0,0,0,0,0,0,0,0,0,0,0,0,0,0,0
Co-30.4Ni-9.7Al-2.1Ta-4.7Mo,30Ni2Ta,"Singh, M. P., Olu, E. F., Pandey, P., & Chattopadhyay, K. (2021). Thermophysical and magnetic properties of Co-Ni-Mo-Al-Ta class of tungsten free Co-based superalloys. Journal of Alloys and Compounds, 879. https://doi.org/10.1016/j.jallcom.2021.160379",1014,,,,53.1,30.4,9.7,0,0,0,2.1,0,0,4.7,0,0,0,0,0,0,0,0,0,0,0,0,0,0,0
Co-30.5Ni-9.7Al-1.9Ti-2.1Ta-4.8Mo,30Ni2Ta2Ti,"Singh, M. P., Olu, E. F., Pandey, P., & Chattopadhyay, K. (2021). Thermophysical and magnetic properties of Co-Ni-Mo-Al-Ta class of tungsten free Co-based superalloys. Journal of Alloys and Compounds, 879. https://doi.org/10.1016/j.jallcom.2021.160380",1066,,,,51,30.5,9.7,0,0,1.9,2.1,0,0,4.8,0,0,0,0,0,0,0,0,0,0,0,0,0,0,0
Co-30.2Ni-9.8Al-2.0Cr-2.0Ti-1.9Ta-4.6Mo,30Ni2Ta2Ti2Cr,"Singh, M. P., Olu, E. F., Pandey, P., & Chattopadhyay, K. (2021). Thermophysical and magnetic properties of Co-Ni-Mo-Al-Ta class of tungsten free Co-based superalloys. Journal of Alloys and Compounds, 879. https://doi.org/10.1016/j.jallcom.2021.160381",1101,,,,49.5,30.2,9.8,2,0,2,1.9,0,0,4.6,0,0,0,0,0,0,0,0,0,0,0,0,0,0,0
Co-30.1Ni-9.8Al-4.9Cr-2.0Ti-2.0Ta-4.9Mo,30Ni2Ta2Ti5Cr,"Singh, M. P., Olu, E. F., Pandey, P., & Chattopadhyay, K. (2021). Thermophysical and magnetic properties of Co-Ni-Mo-Al-Ta class of tungsten free Co-based superalloys. Journal of Alloys and Compounds, 879. https://doi.org/10.1016/j.jallcom.2021.160382",1105,,,,46.3,30.1,9.8,4.9,0,2,2,0,0,4.9,0,0,0,0,0,0,0,0,0,0,0,0,0,0,0
Co-29.5Ni-10.2Al-10.2Cr-1.9Ti-2.1Ta-5.1Mo,30Ni2Ta2Ti10Cr,"Singh, M. P., Olu, E. F., Pandey, P., & Chattopadhyay, K. (2021). Thermophysical and magnetic properties of Co-Ni-Mo-Al-Ta class of tungsten free Co-based superalloys. Journal of Alloys and Compounds, 879. https://doi.org/10.1016/j.jallcom.2021.160383",1078,,,,41,29.5,10.2,10.2,0,1.9,2.1,0,0,5.1,0,0,0,0,0,0,0,0,0,0,0,0,0,0,0
Co-8.4Al-4.1W-0.2Ta,VF0,"Volz, N., Xue, F., Bezold, A., Zenk, C. H., Fries, S. G., Schreuer, J., Neumeier, S., & Göken, M. (2021). Design of a Co–Al–W–Ta Alloy Series with Varying ?? Volume Fraction and Their Thermophysical Properties. Metallurgical and Materials Transactions A: Physical Metallurgy and Materials Science, 52(9), 3931–3944. https://doi.org/10.1007/s11661-021-06353-y",864,1442,1463,,87.3,0,8.4,0,4.1,0,0.2,0,0,0,0,0,0,0,0,0,0,0,0,0,0,0,0,0,0
Co-8.6Al-6.0W-0.6Ta,VF20,"Volz, N., Xue, F., Bezold, A., Zenk, C. H., Fries, S. G., Schreuer, J., Neumeier, S., & Göken, M. (2021). Design of a Co–Al–W–Ta Alloy Series with Varying ?? Volume Fraction and Their Thermophysical Properties. Metallurgical and Materials Transactions A: Physical Metallurgy and Materials Science, 52(9), 3931–3944. https://doi.org/10.1007/s11661-021-06353-y",984,1430,1454,,84.8,0,8.6,0,6,0,0.6,0,0,0,0,0,0,0,0,0,0,0,0,0,0,0,0,0,0
Co-8.5Al-7.7W-1.1Ta,VF40,"Volz, N., Xue, F., Bezold, A., Zenk, C. H., Fries, S. G., Schreuer, J., Neumeier, S., & Göken, M. (2021). Design of a Co–Al–W–Ta Alloy Series with Varying ?? Volume Fraction and Their Thermophysical Properties. Metallurgical and Materials Transactions A: Physical Metallurgy and Materials Science, 52(9), 3931–3944. https://doi.org/10.1007/s11661-021-06353-y",1038,1419,1448,,82.7,0,8.5,0,7.7,0,1.1,0,0,0,0,0,0,0,0,0,0,0,0,0,0,0,0,0,0
Co-8.4Al-9.3W-1.6Ta,VF60,"Volz, N., Xue, F., Bezold, A., Zenk, C. H., Fries, S. G., Schreuer, J., Neumeier, S., & Göken, M. (2021). Design of a Co–Al–W–Ta Alloy Series with Varying ?? Volume Fraction and Their Thermophysical Properties. Metallurgical and Materials Transactions A: Physical Metallurgy and Materials Science, 52(9), 3931–3944. https://doi.org/10.1007/s11661-021-06353-y",1088,1368,1439,,80.7,0,8.4,0,9.3,0,1.6,0,0,0,0,0,0,0,0,0,0,0,0,0,0,0,0,0,0
Co-8.2Al-11.0W-2.0Ta,VF80,"Volz, N., Xue, F., Bezold, A., Zenk, C. H., Fries, S. G., Schreuer, J., Neumeier, S., & Göken, M. (2021). Design of a Co–Al–W–Ta Alloy Series with Varying ?? Volume Fraction and Their Thermophysical Properties. Metallurgical and Materials Transactions A: Physical Metallurgy and Materials Science, 52(9), 3931–3944. https://doi.org/10.1007/s11661-021-06353-y",1117,1348,1429,,78.8,0,8.2,0,11,0,2,0,0,0,0,0,0,0,0,0,0,0,0,0,0,0,0,0,0
Co-8.1Al-12.5W-2.4Ta,VF100,"Volz, N., Xue, F., Bezold, A., Zenk, C. H., Fries, S. G., Schreuer, J., Neumeier, S., & Göken, M. (2021). Design of a Co–Al–W–Ta Alloy Series with Varying ?? Volume Fraction and Their Thermophysical Properties. Metallurgical and Materials Transactions A: Physical Metallurgy and Materials Science, 52(9), 3931–3944. https://doi.org/10.1007/s11661-021-06353-y",1121,1353,1419,,77,0,8.1,0,12.5,0,2.4,0,0,0,0,0,0,0,0,0,0,0,0,0,0,0,0,0,0
Co-8.0Ti-11.0V,Co-8Ti-11V,"Zhou, P., Gao, X., Song, D., Liu, Y., & Cheng, J. (2021). Effect of Ni on Microstructure and Mechanical Property of a Co-Ti-V-Based Superalloy. Scanning, 2021. https://doi.org/10.1155/2021/6678085",1167,,,,81,0,0,0,0,8,0,0,11,0,0,0,0,0,0,0,0,0,0,0,0,0,0,0,0
Co-5.0Ni-8.0Ti-11.0V,Co-8Ti-11V-5Ni,"Zhou, P., Gao, X., Song, D., Liu, Y., & Cheng, J. (2021). Effect of Ni on Microstructure and Mechanical Property of a Co-Ti-V-Based Superalloy. Scanning, 2021. https://doi.org/10.1155/2021/6678086",1114,,,,76,5,0,0,0,8,0,0,11,0,0,0,0,0,0,0,0,0,0,0,0,0,0,0,0
Co-10.0Ni-8.0Ti-11.0V,Co-8Ti-11V-10Ni,"Zhou, P., Gao, X., Song, D., Liu, Y., & Cheng, J. (2021). Effect of Ni on Microstructure and Mechanical Property of a Co-Ti-V-Based Superalloy. Scanning, 2021. https://doi.org/10.1155/2021/6678087",1108,,,,71,10,0,0,0,8,0,0,11,0,0,0,0,0,0,0,0,0,0,0,0,0,0,0,0
Co-29.8Ni-7.8Al-14.4Cr-2.0W-4.3Ti-0.9Ta,base,"Zhuang, X., Antonov, S., Li, L., & Feng, Q. (2021). Effect of alloying elements on the coarsening rate of ?? precipitates in multi-component CoNi-based superalloys with high Cr content. Scripta Materialia, 202. https://doi.org/10.1016/j.scriptamat.2021.114004",1090,,,,40.8,29.8,7.8,14.4,2,4.3,0.9,0,0,0,0,0,0,0,0,0,0,0,0,0,0,0,0,0,0
Co-29.8Ni-8.Al-14.3Cr-2.9W-4.2Ti-1.0Ta,+1W,"Zhuang, X., Antonov, S., Li, L., & Feng, Q. (2021). Effect of alloying elements on the coarsening rate of ?? precipitates in multi-component CoNi-based superalloys with high Cr content. Scripta Materialia, 202. https://doi.org/10.1016/j.scriptamat.2021.114005",1100,,,,39.8,29.8,8,14.3,2.9,4.2,1,0,0,0,0,0,0,0,0,0,0,0,0,0,0,0,0,0,0
Co-29.8Ni-7.9Al-14.2Cr-2.0W-4.2Ti-1.0Ta-1.0Mo,+1Mo,"Zhuang, X., Antonov, S., Li, L., & Feng, Q. (2021). Effect of alloying elements on the coarsening rate of ?? precipitates in multi-component CoNi-based superalloys with high Cr content. Scripta Materialia, 202. https://doi.org/10.1016/j.scriptamat.2021.114006",1081,,,,39.9,29.8,7.9,14.2,2,4.2,1,0,0,1,0,0,0,0,0,0,0,0,0,0,0,0,0,0,0
Co-30.0Ni-7.8Al-14.3Cr-2.0W-5.3Ti-0.9Ta,+1Ti,"Zhuang, X., Antonov, S., Li, L., & Feng, Q. (2021). Effect of alloying elements on the coarsening rate of ?? precipitates in multi-component CoNi-based superalloys with high Cr content. Scripta Materialia, 202. https://doi.org/10.1016/j.scriptamat.2021.114007",1114,,,,39.7,30,7.8,14.3,2,5.3,0.9,0,0,0,0,0,0,0,0,0,0,0,0,0,0,0,0,0,0
Co-29.6Ni-10.5Al-3.0Nb,30Ni,"Cao, B. X., Xu, W. W., Yu, C. Y., Wu, S. W., Kong, H. J., Ding, Z. Y., Zhang, T. L., Luan, J. H., Xiao, B., Jiao, Z. B., Liu, Y., Yang, T., & Liu, C. T. (2022). L12-strengthened multicomponent Co-Al-Nb-based alloys with high strength and matrix-confined stacking-fault-mediated plasticity. Acta Materialia, 229. https://doi.org/10.1016/j.actamat.2022.117763",940,1341,-,,56.9,29.6,10.5,0,0,0,0,3,0,0,0,0,0,0,0,0,0,0,0,0,0,0,0,0,0
Co-28.9Ni-10.3Al-2.1Ti-3.1Nb,30Ni2Ti,"Cao, B. X., Xu, W. W., Yu, C. Y., Wu, S. W., Kong, H. J., Ding, Z. Y., Zhang, T. L., Luan, J. H., Xiao, B., Jiao, Z. B., Liu, Y., Yang, T., & Liu, C. T. (2022). L12-strengthened multicomponent Co-Al-Nb-based alloys with high strength and matrix-confined stacking-fault-mediated plasticity. Acta Materialia, 229. https://doi.org/10.1016/j.actamat.2022.117764",1042,1306,1388,,55.6,28.9,10.3,0,0,2.1,0,3.1,0,0,0,0,0,0,0,0,0,0,0,0,0,0,0,0,0
Co-29.0Ni-10.1Al-2.2Ta-3.2Nb,30Ni2Ta,"Cao, B. X., Xu, W. W., Yu, C. Y., Wu, S. W., Kong, H. J., Ding, Z. Y., Zhang, T. L., Luan, J. H., Xiao, B., Jiao, Z. B., Liu, Y., Yang, T., & Liu, C. T. (2022). L12-strengthened multicomponent Co-Al-Nb-based alloys with high strength and matrix-confined stacking-fault-mediated plasticity. Acta Materialia, 229. https://doi.org/10.1016/j.actamat.2022.117765",1106,1314,1385,,55.5,29,10.1,0,0,0,2.2,3.2,0,0,0,0,0,0,0,0,0,0,0,0,0,0,0,0,0
Co-29.2Ni-9.8Al-2.2Ti-2.0Ta-3.2Nb,30Ni2Ti2Ta,"Cao, B. X., Xu, W. W., Yu, C. Y., Wu, S. W., Kong, H. J., Ding, Z. Y., Zhang, T. L., Luan, J. H., Xiao, B., Jiao, Z. B., Liu, Y., Yang, T., & Liu, C. T. (2022). L12-strengthened multicomponent Co-Al-Nb-based alloys with high strength and matrix-confined stacking-fault-mediated plasticity. Acta Materialia, 229. https://doi.org/10.1016/j.actamat.2022.117766",1150,1280,1356,,53.6,29.2,9.8,0,0,2.2,2,3.2,0,0,0,0,0,0,0,0,0,0,0,0,0,0,0,0,0
Co-7.7Ni-12.Al-11.0W,10Ni,"Chen, Z., Kishida, K., Inui, H., Heilmaier, M., Glatzel, U., & Eggeler, G. (2022). Improving the intermediate- and high-temperature strength of L12-Co3(Al,W) by Ni and Ta additions. Acta Materialia, 238. https://doi.org/10.1016/j.actamat.2022.118224",995,,,,69.3,7.7,12,0,11,0,0,0,0,0,0,0,0,0,0,0,0,0,0,0,0,0,0,0,0
Co-15.4Ni-12.Al-11.0W,20Ni,"Chen, Z., Kishida, K., Inui, H., Heilmaier, M., Glatzel, U., & Eggeler, G. (2022). Improving the intermediate- and high-temperature strength of L12-Co3(Al,W) by Ni and Ta additions. Acta Materialia, 238. https://doi.org/10.1016/j.actamat.2022.118225",1022,,,,61.6,15.4,12,0,11,0,0,0,0,0,0,0,0,0,0,0,0,0,0,0,0,0,0,0,0
Co-15.4Ni-12.Al-9.0W-2.0Ta,20Ni-2Ta,"Chen, Z., Kishida, K., Inui, H., Heilmaier, M., Glatzel, U., & Eggeler, G. (2022). Improving the intermediate- and high-temperature strength of L12-Co3(Al,W) by Ni and Ta additions. Acta Materialia, 238. https://doi.org/10.1016/j.actamat.2022.118226",1045,,,,61.6,15.4,12,0,9,0,2,0,0,0,0,0,0,0,0,0,0,0,0,0,0,0,0,0,0
Co-5.Al-14.0V,Co-5Al-14V,"Chen, Y., Wang, C., Ruan, J., Omori, T., Kainuma, R., Ishida, K., & Liu, X. (2019). High-strength Co–Al–V-base superalloys strengthened by ??-Co 3 (Al,V) with high solvus temperature. Acta Materialia, 170, 62–74. https://doi.org/10.1016/j.actamat.2019.03.013",964,1409,1440,,81,0,5,0,0,0,0,0,14,0,0,0,0,0,0,0,0,0,0,0,0,0,0,0,0
Co-5.Al-2.0Ti-14.0V,2Ti,"Chen, Y., Wang, C., Ruan, J., Omori, T., Kainuma, R., Ishida, K., & Liu, X. (2019). High-strength Co–Al–V-base superalloys strengthened by ??-Co 3 (Al,V) with high solvus temperature. Acta Materialia, 170, 62–74. https://doi.org/10.1016/j.actamat.2019.03.014",1022,1338,1394,,79,0,5,0,0,2,0,0,14,0,0,0,0,0,0,0,0,0,0,0,0,0,0,0,0
Co-5.Al-2.0Cr-14.0V,2Cr,"Chen, Y., Wang, C., Ruan, J., Omori, T., Kainuma, R., Ishida, K., & Liu, X. (2019). High-strength Co–Al–V-base superalloys strengthened by ??-Co 3 (Al,V) with high solvus temperature. Acta Materialia, 170, 62–74. https://doi.org/10.1016/j.actamat.2019.03.015",948,1410,1444,,79,0,5,2,0,0,0,0,14,0,0,0,0,0,0,0,0,0,0,0,0,0,0,0,0
Co-5.Al-2.0Nb-14.0V,2Nb,"Chen, Y., Wang, C., Ruan, J., Omori, T., Kainuma, R., Ishida, K., & Liu, X. (2019). High-strength Co–Al–V-base superalloys strengthened by ??-Co 3 (Al,V) with high solvus temperature. Acta Materialia, 170, 62–74. https://doi.org/10.1016/j.actamat.2019.03.016",1032,1309,1418,,79,0,5,0,0,0,0,2,14,0,0,0,0,0,0,0,0,0,0,0,0,0,0,0,0
Co-5.Al-14.0V-2.0Mo,2Mo,"Chen, Y., Wang, C., Ruan, J., Omori, T., Kainuma, R., Ishida, K., & Liu, X. (2019). High-strength Co–Al–V-base superalloys strengthened by ??-Co 3 (Al,V) with high solvus temperature. Acta Materialia, 170, 62–74. https://doi.org/10.1016/j.actamat.2019.03.017",971,1399,1433,,79,0,5,0,0,0,0,0,14,2,0,0,0,0,0,0,0,0,0,0,0,0,0,0,0
Co-5.Al-2.0Ta-14.0V,2Ta,"Chen, Y., Wang, C., Ruan, J., Omori, T., Kainuma, R., Ishida, K., & Liu, X. (2019). High-strength Co–Al–V-base superalloys strengthened by ??-Co 3 (Al,V) with high solvus temperature. Acta Materialia, 170, 62–74. https://doi.org/10.1016/j.actamat.2019.03.018",1070,1354,1411,,79,0,5,0,0,0,2,0,14,0,0,0,0,0,0,0,0,0,0,0,0,0,0,0,0
Co-5.Al-2.0W-14.0V,2W,"Chen, Y., Wang, C., Ruan, J., Omori, T., Kainuma, R., Ishida, K., & Liu, X. (2019). High-strength Co–Al–V-base superalloys strengthened by ??-Co 3 (Al,V) with high solvus temperature. Acta Materialia, 170, 62–74. https://doi.org/10.1016/j.actamat.2019.03.019",1003,1412,1445,,79,0,5,0,2,0,0,0,14,0,0,0,0,0,0,0,0,0,0,0,0,0,0,0,0
Co-10.0Ni-8.Al-12.0V,10Ni,"Chen, Y., Wang, C., Ruan, J., Omori, T., Kainuma, R., Ishida, K., & Liu, X. (2019). High-strength Co–Al–V-base superalloys strengthened by ??-Co 3 (Al,V) with high solvus temperature. Acta Materialia, 170, 62–74. https://doi.org/10.1016/j.actamat.2019.03.020",979,1409,1433,,70,10,8,0,0,0,0,0,12,0,0,0,0,0,0,0,0,0,0,0,0,0,0,0,0
Co-20.0Ni-8.Al-12.0V,20Ni,"Chen, Y., Wang, C., Ruan, J., Omori, T., Kainuma, R., Ishida, K., & Liu, X. (2019). High-strength Co–Al–V-base superalloys strengthened by ??-Co 3 (Al,V) with high solvus temperature. Acta Materialia, 170, 62–74. https://doi.org/10.1016/j.actamat.2019.03.021",1000,1409,1431,,60,20,8,0,0,0,0,0,12,0,0,0,0,0,0,0,0,0,0,0,0,0,0,0,0
Co-30.0Ni-8.Al-12.0V,30Ni,"Chen, Y., Wang, C., Ruan, J., Omori, T., Kainuma, R., Ishida, K., & Liu, X. (2019). High-strength Co–Al–V-base superalloys strengthened by ??-Co 3 (Al,V) with high solvus temperature. Acta Materialia, 170, 62–74. https://doi.org/10.1016/j.actamat.2019.03.022",1032,1408,1429,,50,30,8,0,0,0,0,0,12,0,0,0,0,0,0,0,0,0,0,0,0,0,0,0,0
Co-30.0Ni-5.Al-4.0Ta-10.0V,Co-30Ni-5Al-10V-4Ta,"Chen, Y., Wang, C., Ruan, J., Omori, T., Kainuma, R., Ishida, K., & Liu, X. (2019). High-strength Co–Al–V-base superalloys strengthened by ??-Co 3 (Al,V) with high solvus temperature. Acta Materialia, 170, 62–74. https://doi.org/10.1016/j.actamat.2019.03.023",1119,1349,1395,,51,30,5,0,0,0,4,0,10,0,0,0,0,0,0,0,0,0,0,0,0,0,0,0,0
Co-30.0Ni-7.5Al-4.0Ta-7.5V,Co-30Ni-7.5Al-7.5V-4Ta,"Chen, Y., Wang, C., Ruan, J., Omori, T., Kainuma, R., Ishida, K., & Liu, X. (2019). High-strength Co–Al–V-base superalloys strengthened by ??-Co 3 (Al,V) with high solvus temperature. Acta Materialia, 170, 62–74. https://doi.org/10.1016/j.actamat.2019.03.024",1148,1349,1395,,51,30,7.5,0,0,0,4,0,7.5,0,0,0,0,0,0,0,0,0,0,0,0,0,0,0,0
Co-30.0Ni-10.Al-4.0Ta-5.0V,Co-30Ni-10Al-5V-4Ta,"Chen, Y., Wang, C., Ruan, J., Omori, T., Kainuma, R., Ishida, K., & Liu, X. (2019). High-strength Co–Al–V-base superalloys strengthened by ??-Co 3 (Al,V) with high solvus temperature. Acta Materialia, 170, 62–74. https://doi.org/10.1016/j.actamat.2019.03.025",1172,1349,1395,,51,30,10,0,0,0,4,0,5,0,0,0,0,0,0,0,0,0,0,0,0,0,0,0,0
Co-30.0Ni-10.Al-2.0Ti-4.0Ta-5.0V,Co-30Ni-10Al-5V-4Ta-2Ti,"Chen, Y., Wang, C., Ruan, J., Omori, T., Kainuma, R., Ishida, K., & Liu, X. (2019). High-strength Co–Al–V-base superalloys strengthened by ??-Co 3 (Al,V) with high solvus temperature. Acta Materialia, 170, 62–74. https://doi.org/10.1016/j.actamat.2019.03.026",1242,1313,1367,,49,30,10,0,0,2,4,0,5,0,0,0,0,0,0,0,0,0,0,0,0,0,0,0,0
Co-9.5Al-4.0Nb-2.9Mo,Co-10Al-2.5Mo-4.5Nb,"Davydov, D. I., Kazantseva, N. v., Ezhov, I. v., Popov, N. A., & Vinogradova, N. I. (2022). Study of structural cobalt heat resistant alloys with cuboidal morphology. AIP Conference Proceedings, 2509. https://doi.org/10.1063/5.0085552",914,,,,83.64,0,9.46,0,0,0,0,4,0,2.9,0,0,0,0,0,0,0,0,0,0,0,0,0,0,0
Co-9.1Al-4.7Nb-5.2Mo,Co-10Al-5Mo-5Nb,"Davydov, D. I., Kazantseva, N. v., Ezhov, I. v., Popov, N. A., & Vinogradova, N. I. (2022). Study of structural cobalt heat resistant alloys with cuboidal morphology. AIP Conference Proceedings, 2509. https://doi.org/10.1063/5.0085553",947,,,,81,0,9.1,0,0,0,0,4.7,0,5.2,0,0,0,0,0,0,0,0,0,0,0,0,0,0,0
Co-10.5Al-2.8Nb-7.2Mo,1,"Davydov, D. I., Kazantseva, N. v., Popov, N. A., Narygina, I. v., & Popova, E. N. (2020). Structure and Phase Composition of Refractory Alloys of the Co – Al – Mo – Nb System. Metal Science and Heat Treatment, 62(7–8), 475–478. https://doi.org/10.1007/s11041-020-00587-0",913,,,,79.5,0,10.5,0,0,0,0,2.8,0,7.2,0,0,0,0,0,0,0,0,0,0,0,0,0,0,0
Co-10.2Al-2.1Nb-5.5Mo,2,"Davydov, D. I., Kazantseva, N. v., Popov, N. A., Narygina, I. v., & Popova, E. N. (2020). Structure and Phase Composition of Refractory Alloys of the Co – Al – Mo – Nb System. Metal Science and Heat Treatment, 62(7–8), 475–478. https://doi.org/10.1007/s11041-020-00587-1",872,,,,82.2,0,10.2,0,0,0,0,2.1,0,5.5,0,0,0,0,0,0,0,0,0,0,0,0,0,0,0
Co-10.9Al-1.6Nb-4.2Mo,3,"Davydov, D. I., Kazantseva, N. v., Popov, N. A., Narygina, I. v., & Popova, E. N. (2020). Structure and Phase Composition of Refractory Alloys of the Co – Al – Mo – Nb System. Metal Science and Heat Treatment, 62(7–8), 475–478. https://doi.org/10.1007/s11041-020-00587-2",860,,,,83.3,0,10.9,0,0,0,0,1.6,0,4.2,0,0,0,0,0,0,0,0,0,0,0,0,0,0,0
Co-10.1Al-1.0Nb-5.6Mo,4,"Davydov, D. I., Kazantseva, N. v., Popov, N. A., Narygina, I. v., & Popova, E. N. (2020). Structure and Phase Composition of Refractory Alloys of the Co – Al – Mo – Nb System. Metal Science and Heat Treatment, 62(7–8), 475–478. https://doi.org/10.1007/s11041-020-00587-3",822,,,,83.3,0,10.1,0,0,0,0,1,0,5.6,0,0,0,0,0,0,0,0,0,0,0,0,0,0,0
Co-30.0Ni-9.Al-0.0Cr-6.0W-3.0Ti-1.0Ta-0.05Zr-0.12B,B,"Fallah Sheykhlari, A., Arabi, H., Boutorabi, S. M. A., & Cayron, C. (2022). Effect of chromium content on microstructural evolution of CoNiAlW superalloy. Applied Physics A: Materials Science and Processing, 128(8). https://doi.org/10.1007/s00339-022-05768-7",1082,1364,,,50.83,30,9,0,6,3,1,0,0,0,0,0.05,0.12,0,0,0,0,0,0,0,0,0,0,0,0
Co-30.0Ni-9.Al-6.0Cr-6.0W-3.0Ti-1.0Ta-0.05Zr-0.12B,B6Cr,"Fallah Sheykhlari, A., Arabi, H., Boutorabi, S. M. A., & Cayron, C. (2022). Effect of chromium content on microstructural evolution of CoNiAlW superalloy. Applied Physics A: Materials Science and Processing, 128(8). https://doi.org/10.1007/s00339-022-05768-8",1118,1381,,,44.83,30,9,6,6,3,1,0,0,0,0,0.05,0.12,0,0,0,0,0,0,0,0,0,0,0,0
Co-30.0Ni-9.Al-10.0Cr-6.0W-3.0Ti-1.0Ta-0.05Zr-0.12B,B10Cr,"Fallah Sheykhlari, A., Arabi, H., Boutorabi, S. M. A., & Cayron, C. (2022). Effect of chromium content on microstructural evolution of CoNiAlW superalloy. Applied Physics A: Materials Science and Processing, 128(8). https://doi.org/10.1007/s00339-022-05768-9",1138,1394,,,40.83,30,9,10,6,3,1,0,0,0,0,0.05,0.12,0,0,0,0,0,0,0,0,0,0,0,0
Co-30.0Ni-9.Al-14.0Cr-6.0W-3.0Ti-1.0Ta-0.05Zr-0.12B,B14Cr,"Fallah Sheykhlari, A., Arabi, H., Boutorabi, S. M. A., & Cayron, C. (2022). Effect of chromium content on microstructural evolution of CoNiAlW superalloy. Applied Physics A: Materials Science and Processing, 128(8). https://doi.org/10.1007/s00339-022-05768-10",1143,,,,36.83,30,9,14,6,3,1,0,0,0,0,0.05,0.12,0,0,0,0,0,0,0,0,0,0,0,0
Co-30.1Ni-7.4Al-14.1Cr-2.0W-4.1Ti-1.0Ta-1.0Mo-0.02C-0.15B,alloy1Li,"Li, H., Zhuang, X., Lu, S., Antonov, S., Li, L., & Feng, Q. (2022). Hot deformation behavior and flow stress modeling of a novel CoNi-based wrought superalloy. Journal of Alloys and Compounds, 894. https://doi.org/10.1016/j.jallcom.2021.162489",1090,,,,40.18,30.08,7.4,14.09,2,4.06,1,0,0,1.02,0.02,0,0.15,0,0,0,0,0,0,0,0,0,0,0,0
Co-34.0Ni-4.5Al-15.6Cr-5.5Ti,CoNi-baseline,"Liang, Z., Paul, J. D. H., Stark, A., Bezold, A., Neumeier, S., Göken, M., & Pyczak, F. (2022). High-Temperature CoNi-Based Superalloys Strengthened by ??-(Ni,Co)3(Cr,Al,Ti,X): The Effect of Refractory Elements. Metallurgical and Materials Transactions A: Physical Metallurgy and Materials Science. https://doi.org/10.1007/s11661-022-06795-y",1037,1319.3,1382.7,composition table is full of typos,40.4,34,4.5,15.6,0,5.5,0,0,0,0,0,0,0,0,0,0,0,0,0,0,0,0,0,0,0
Co-34.3Ni-4.7Al-15.6Cr-5.1Ti-1.9Ta,CoNi-2Ta,"Liang, Z., Paul, J. D. H., Stark, A., Bezold, A., Neumeier, S., Göken, M., & Pyczak, F. (2022). High-Temperature CoNi-Based Superalloys Strengthened by ??-(Ni,Co)3(Cr,Al,Ti,X): The Effect of Refractory Elements. Metallurgical and Materials Transactions A: Physical Metallurgy and Materials Science. https://doi.org/10.1007/s11661-022-06795-y",1126.2,1279.5,1359.6,composition table is full of typos,38.4,34.3,4.7,15.6,0,5.1,1.9,0,0,0,0,0,0,0,0,0,0,0,0,0,0,0,0,0,0
Co-34.7Ni-4.5Al-15.5Cr-4.9Ti-1.8Nb,CoNi-2Nb,"Liang, Z., Paul, J. D. H., Stark, A., Bezold, A., Neumeier, S., Göken, M., & Pyczak, F. (2022). High-Temperature CoNi-Based Superalloys Strengthened by ??-(Ni,Co)3(Cr,Al,Ti,X): The Effect of Refractory Elements. Metallurgical and Materials Transactions A: Physical Metallurgy and Materials Science. https://doi.org/10.1007/s11661-022-06795-y",1132.3,1255.8,1352.7,composition table is full of typos,38.6,34.7,4.5,15.5,0,4.9,0,1.8,0,0,0,0,0,0,0,0,0,0,0,0,0,0,0,0,0
Co-34.6Ni-4.4Al-15.4Cr-0.9W-5.2Ti-2.0Mo,CoNi-3W,"Liang, Z., Paul, J. D. H., Stark, A., Bezold, A., Neumeier, S., Göken, M., & Pyczak, F. (2022). High-Temperature CoNi-Based Superalloys Strengthened by ??-(Ni,Co)3(Cr,Al,Ti,X): The Effect of Refractory Elements. Metallurgical and Materials Transactions A: Physical Metallurgy and Materials Science. https://doi.org/10.1007/s11661-022-06795-y",1049.4,1309.9,1387.5,composition table is full of typos,37.5,34.6,4.4,15.4,0.9,5.2,0,0,0,2,0,0,0,0,0,0,0,0,0,0,0,0,0,0,0
Co-34.8Ni-4.7Al-15.3Cr-3.1W-5.1Ti,CoNi-2Mo1W,"Liang, Z., Paul, J. D. H., Stark, A., Bezold, A., Neumeier, S., Göken, M., & Pyczak, F. (2022). High-Temperature CoNi-Based Superalloys Strengthened by ??-(Ni,Co)3(Cr,Al,Ti,X): The Effect of Refractory Elements. Metallurgical and Materials Transactions A: Physical Metallurgy and Materials Science. https://doi.org/10.1007/s11661-022-06795-y",1058.2,1301.8,1374.6,composition table is full of typos,37,34.8,4.7,15.3,3.1,5.1,0,0,0,0,0,0,0,0,0,0,0,0,0,0,0,0,0,0,0
Co-36.4Ni-4.7Al-15.2Cr-1.2W-5.2Ti-1.0Ta-2.1Mo,CoNi-2Mo1W2Ti,"Liang, Z., Paul, J. D. H., Stark, A., Bezold, A., Neumeier, S., Göken, M., & Pyczak, F. (2022). High-Temperature CoNi-Based Superalloys Strengthened by ??-(Ni,Co)3(Cr,Al,Ti,X): The Effect of Refractory Elements. Metallurgical and Materials Transactions A: Physical Metallurgy and Materials Science. https://doi.org/10.1007/s11661-022-06795-y",1143.8,1246.8,1337.7,composition table is full of typos,34.2,36.4,4.7,15.2,1.2,5.2,1,0,0,2.1,0,0,0,0,0,0,0,0,0,0,0,0,0,0,0
Co-34.4Ni-4.5Al-15.7Cr-1.1W-7.4Ti-1.8Mo,CoNi-2Mo1W1Ta,"Liang, Z., Paul, J. D. H., Stark, A., Bezold, A., Neumeier, S., Göken, M., & Pyczak, F. (2022). High-Temperature CoNi-Based Superalloys Strengthened by ??-(Ni,Co)3(Cr,Al,Ti,X): The Effect of Refractory Elements. Metallurgical and Materials Transactions A: Physical Metallurgy and Materials Science. https://doi.org/10.1007/s11661-022-06795-y",1122.9,1271.7,1353.8,composition table is full of typos,35.1,34.4,4.5,15.7,1.1,7.4,0,0,0,1.8,0,0,0,0,0,0,0,0,0,0,0,0,0,0,0
Co-29.5Ni-10.8Al-3.0Cr-2.2W-2.0Ti-2.1Ta-1.0Mo,MGE-base,"Liu, P., Huang, H., Jiang, X., Zhang, Y., Omori, T., Lookman, T., & Su, Y. (2022). Evolution analysis of ?’ precipitate coarsening in Co-based superalloys using kinetic theory and machine learning. Acta Materialia, 235. https://doi.org/10.1016/j.actamat.2022.118101",1150.5,,,,49.4,29.5,10.8,3,2.2,2,2.1,0,0,1,0,0,0,0,0,0,0,0,0,0,0,0,0,0,0
Co-29.4Ni-10.8Al-3.0Cr-2.2W-3.6Ti-2.1Ta-1.0Mo,MGE-Ti,"Liu, P., Huang, H., Jiang, X., Zhang, Y., Omori, T., Lookman, T., & Su, Y. (2022). Evolution analysis of ?’ precipitate coarsening in Co-based superalloys using kinetic theory and machine learning. Acta Materialia, 235. https://doi.org/10.1016/j.actamat.2022.118101",1191.3,,,,47.9,29.4,10.8,3,2.2,3.6,2.1,0,0,1,0,0,0,0,0,0,0,0,0,0,0,0,0,0,0
Co-29.4Ni-10.8Al-3.0Cr-2.2W-2.1Ti-3.6Ta-1.0Mo,MGE-Ta,"Liu, P., Huang, H., Jiang, X., Zhang, Y., Omori, T., Lookman, T., & Su, Y. (2022). Evolution analysis of ?’ precipitate coarsening in Co-based superalloys using kinetic theory and machine learning. Acta Materialia, 235. https://doi.org/10.1016/j.actamat.2022.118101",1206.5,,,,47.9,29.4,10.8,3,2.2,2.1,3.6,0,0,1,0,0,0,0,0,0,0,0,0,0,0,0,0,0,0
Co-29.6Ni-10.5Al-3.1Cr-1.5W-2.0Ti-2.1Ta-2.5Mo,MGE-Mo,"Liu, P., Huang, H., Jiang, X., Zhang, Y., Omori, T., Lookman, T., & Su, Y. (2022). Evolution analysis of ?’ precipitate coarsening in Co-based superalloys using kinetic theory and machine learning. Acta Materialia, 235. https://doi.org/10.1016/j.actamat.2022.118101",1141,,,,48.7,29.6,10.5,3.1,1.5,2,2.1,0,0,2.5,0,0,0,0,0,0,0,0,0,0,0,0,0,0,0
Co-29.7Ni-10.5Al-4.4Cr-1.9W-2.0Ti-2.1Ta-1.0Mo,MGE-Cr,"Liu, P., Huang, H., Jiang, X., Zhang, Y., Omori, T., Lookman, T., & Su, Y. (2022). Evolution analysis of ?’ precipitate coarsening in Co-based superalloys using kinetic theory and machine learning. Acta Materialia, 235. https://doi.org/10.1016/j.actamat.2022.118101",1138.1,,,,48.4,29.7,10.5,4.4,1.9,2,2.1,0,0,1,0,0,0,0,0,0,0,0,0,0,0,0,0,0,0
Co-29.4Ni-10.8Al-3.0Cr-2.2W-2.0Ti-2.1Ta-1.5Nb-1.0Mo,MGE-Nb,"Liu, P., Huang, H., Jiang, X., Zhang, Y., Omori, T., Lookman, T., & Su, Y. (2022). Evolution analysis of ?’ precipitate coarsening in Co-based superalloys using kinetic theory and machine learning. Acta Materialia, 235. https://doi.org/10.1016/j.actamat.2022.118101",1171.3,,,,48,29.4,10.8,3,2.2,2,2.1,1.5,0,1,0,0,0,0,0,0,0,0,0,0,0,0,0,0,0
Co-29.5Ni-11.Al-3.0Cr-1.8W-2.0Ti-2.0Ta-1.0Mo-1.1Re,MGE-Re,"Liu, P., Huang, H., Jiang, X., Zhang, Y., Omori, T., Lookman, T., & Su, Y. (2022). Evolution analysis of ?’ precipitate coarsening in Co-based superalloys using kinetic theory and machine learning. Acta Materialia, 235. https://doi.org/10.1016/j.actamat.2022.118101",1142.5,,,,48.6,29.5,11,3,1.8,2,2,0,0,1,0,0,0,0,1.1,0,0,0,0,0,0,0,0,0,0
Co-34.7Ni-11.1Al-2.8Cr-1.1W-2.0Ti-2.2Ta-1.1Mo,MGE-Ni,"Liu, P., Huang, H., Jiang, X., Zhang, Y., Omori, T., Lookman, T., & Su, Y. (2022). Evolution analysis of ?’ precipitate coarsening in Co-based superalloys using kinetic theory and machine learning. Acta Materialia, 235. https://doi.org/10.1016/j.actamat.2022.118101",1200.1,,,,45,34.7,11.1,2.8,1.1,2,2.2,0,0,1.1,0,0,0,0,0,0,0,0,0,0,0,0,0,0,0
Co-29.4Ni-11.8Al-3.0Cr-1.8W-2.0Ti-2.1Ta-1.1Mo,MGE-Al,"Liu, P., Huang, H., Jiang, X., Zhang, Y., Omori, T., Lookman, T., & Su, Y. (2022). Evolution analysis of ?’ precipitate coarsening in Co-based superalloys using kinetic theory and machine learning. Acta Materialia, 235. https://doi.org/10.1016/j.actamat.2022.118101",1157.6,,,,48.8,29.4,11.8,3,1.8,2,2.1,0,0,1.1,0,0,0,0,0,0,0,0,0,0,0,0,0,0,0
Co-29.6Ni-11.1Al-3.0Cr-2.8W-2.1Ti-2.2Ta-1.0Mo,MGE-W,"Liu, P., Huang, H., Jiang, X., Zhang, Y., Omori, T., Lookman, T., & Su, Y. (2022). Evolution analysis of ?’ precipitate coarsening in Co-based superalloys using kinetic theory and machine learning. Acta Materialia, 235. https://doi.org/10.1016/j.actamat.2022.118101",1161.5,,,,48.2,29.6,11.1,3,2.8,2.1,2.2,0,0,1,0,0,0,0,0,0,0,0,0,0,0,0,0,0,0
Co-2.0W-4.0Ti-2.0Ta-10.0V,Co-4Ti-10V-2W-2Ta,"Liu, X., Chen, Z., Chen, Y., Yang, S., Pan, Y., Lu, Y., Qu, S., Li, Y., Yang, Y., & Wang, C. (2021). Multicomponent Co-Ti-based superalloy with high solvus temperature and low lattice misfit. Materials Letters, 284. https://doi.org/10.1016/j.matlet.2020.128910",1131,1261,,,82,0,0,0,2,4,2,0,10,0,0,0,0,0,0,0,0,0,0,0,0,0,0,0,0
Co-19.7Ni-10.3Al-6.9Cr-1.0W-5.1Ti-4.1Ta,1-Jan,"Liu, P., Huang, H., Antonov, S., Wen, C., Xue, D., Chen, H., Li, L., Feng, Q., Omori, T., & Su, Y. (2020). Machine learning assisted design of ??-strengthened Co-base superalloys with multi-performance optimization. Npj Computational Materials, 6(1). https://doi.org/10.1038/s41524-020-0334-5",1193,1242.1,1273.4,,52.9,19.7,10.3,6.9,1,5.1,4.1,0,0,0,0,0,0,0,0,0,0,0,0,0,0,0,0,0,0
Co-35.6Ni-11.9Al-2.1Cr-1.3W-2.2Ti-4.3Ta,2-Jan,"Liu, P., Huang, H., Antonov, S., Wen, C., Xue, D., Chen, H., Li, L., Feng, Q., Omori, T., & Su, Y. (2020). Machine learning assisted design of ??-strengthened Co-base superalloys with multi-performance optimization. Npj Computational Materials, 6(1). https://doi.org/10.1038/s41524-020-0334-5",1266.5,1315.6,1362.4,,42.6,35.6,11.9,2.1,1.3,2.2,4.3,0,0,0,0,0,0,0,0,0,0,0,0,0,0,0,0,0,0
Co-20.2Ni-9.8Al-7.0Cr-1.4W-4.9Ti-4.4Ta,3-Jan,"Liu, P., Huang, H., Antonov, S., Wen, C., Xue, D., Chen, H., Li, L., Feng, Q., Omori, T., & Su, Y. (2020). Machine learning assisted design of ??-strengthened Co-base superalloys with multi-performance optimization. Npj Computational Materials, 6(1). https://doi.org/10.1038/s41524-020-0334-5",1198.2,1242.2,1276.4,,52.3,20.2,9.8,7,1.4,4.9,4.4,0,0,0,0,0,0,0,0,0,0,0,0,0,0,0,0,0,0
Co-24.5Ni-12.5Al-10.0Cr-1.2W-2.0Ti-4.2Ta,4-Jan,"Liu, P., Huang, H., Antonov, S., Wen, C., Xue, D., Chen, H., Li, L., Feng, Q., Omori, T., & Su, Y. (2020). Machine learning assisted design of ??-strengthened Co-base superalloys with multi-performance optimization. Npj Computational Materials, 6(1). https://doi.org/10.1038/s41524-020-0334-5",1146.3,1274,1311.4,,45.6,24.5,12.5,10,1.2,2,4.2,0,0,0,0,0,0,0,0,0,0,0,0,0,0,0,0,0,0
Co-35.6Ni-11.6Al-2.0Cr-1.2W-3.0Ti-4.2Ta,2-Feb,"Liu, P., Huang, H., Antonov, S., Wen, C., Xue, D., Chen, H., Li, L., Feng, Q., Omori, T., & Su, Y. (2020). Machine learning assisted design of ??-strengthened Co-base superalloys with multi-performance optimization. Npj Computational Materials, 6(1). https://doi.org/10.1038/s41524-020-0334-5",1259.1,1295.2,1344.2,,42.4,35.6,11.6,2,1.2,3,4.2,0,0,0,0,0,0,0,0,0,0,0,0,0,0,0,0,0,0
Co-35.7Ni-11.3Al-1.8Cr-1.5W-3.0Ti-4.2Ta,3-Feb,"Liu, P., Huang, H., Antonov, S., Wen, C., Xue, D., Chen, H., Li, L., Feng, Q., Omori, T., & Su, Y. (2020). Machine learning assisted design of ??-strengthened Co-base superalloys with multi-performance optimization. Npj Computational Materials, 6(1). https://doi.org/10.1038/s41524-020-0334-5",1270.2,1300.7,1352,,42.5,35.7,11.3,1.8,1.5,3,4.2,0,0,0,0,0,0,0,0,0,0,0,0,0,0,0,0,0,0
Co-36.0Ni-12.5Al-2.0Cr-1.3W-1.9Ti-4.1Ta,4-Feb,"Liu, P., Huang, H., Antonov, S., Wen, C., Xue, D., Chen, H., Li, L., Feng, Q., Omori, T., & Su, Y. (2020). Machine learning assisted design of ??-strengthened Co-base superalloys with multi-performance optimization. Npj Computational Materials, 6(1). https://doi.org/10.1038/s41524-020-0334-5",1271.3,1305.8,1355.1,,42.2,36,12.5,2,1.3,1.9,4.1,0,0,0,0,0,0,0,0,0,0,0,0,0,0,0,0,0,0
Co-37.3Ni-13.3Al-2.0Cr-1.1W-2.0Ti-4.1Ta,1-Apr,"Liu, P., Huang, H., Antonov, S., Wen, C., Xue, D., Chen, H., Li, L., Feng, Q., Omori, T., & Su, Y. (2020). Machine learning assisted design of ??-strengthened Co-base superalloys with multi-performance optimization. Npj Computational Materials, 6(1). https://doi.org/10.1038/s41524-020-0334-5",1274.4,1305.6,1352.5,,40.2,37.3,13.3,2,1.1,2,4.1,0,0,0,0,0,0,0,0,0,0,0,0,0,0,0,0,0,0
Co-35.6Ni-11.3Al-2.0Cr-1.8W-2.0Ti-4.1Ta,3-Mar,"Liu, P., Huang, H., Antonov, S., Wen, C., Xue, D., Chen, H., Li, L., Feng, Q., Omori, T., & Su, Y. (2020). Machine learning assisted design of ??-strengthened Co-base superalloys with multi-performance optimization. Npj Computational Materials, 6(1). https://doi.org/10.1038/s41524-020-0334-5",1247.6,1319.6,1364.7,,43.2,35.6,11.3,2,1.8,2,4.1,0,0,0,0,0,0,0,0,0,0,0,0,0,0,0,0,0,0
Co-35.5Ni-13.2Al-2.2Cr-1.2W-1.0Ti-4.0Ta,4-Mar,"Liu, P., Huang, H., Antonov, S., Wen, C., Xue, D., Chen, H., Li, L., Feng, Q., Omori, T., & Su, Y. (2020). Machine learning assisted design of ??-strengthened Co-base superalloys with multi-performance optimization. Npj Computational Materials, 6(1). https://doi.org/10.1038/s41524-020-0334-5",1252.8,1323,1365.3,,42.9,35.5,13.2,2.2,1.2,1,4,0,0,0,0,0,0,0,0,0,0,0,0,0,0,0,0,0,0
Co-30.0Ni-10.Al-2.0Ta-5.0V,base,"Liu, X., Cai, W., Chen, Z., Chen, Y., Chen, X., Yang, S., Lu, Y., Han, J., & Wang, C. (2022). Effects of alloying additions on the microstructure, lattice misfit, and solvus temperature of a novel Co–Ni-based superalloy. Intermetallics, 141. https://doi.org/10.1016/j.intermet.2021.107431",1075,1390,,,53,30,10,0,0,0,2,0,5,0,0,0,0,0,0,0,0,0,0,0,0,0,0,0,0
Co-30.0Ni-10.Al-2.0Ti-2.0Ta-5.0V,2Ti,"Liu, X., Cai, W., Chen, Z., Chen, Y., Chen, X., Yang, S., Lu, Y., Han, J., & Wang, C. (2022). Effects of alloying additions on the microstructure, lattice misfit, and solvus temperature of a novel Co–Ni-based superalloy. Intermetallics, 141. https://doi.org/10.1016/j.intermet.2021.107431",1152,1345,,,51,30,10,0,0,2,2,0,5,0,0,0,0,0,0,0,0,0,0,0,0,0,0,0,0
Co-30.0Ni-10.Al-2.0Ta-2.0Nb-5.0V,2Nb,"Liu, X., Cai, W., Chen, Z., Chen, Y., Chen, X., Yang, S., Lu, Y., Han, J., & Wang, C. (2022). Effects of alloying additions on the microstructure, lattice misfit, and solvus temperature of a novel Co–Ni-based superalloy. Intermetallics, 141. https://doi.org/10.1016/j.intermet.2021.107431",1154,1323,,,51,30,10,0,0,0,2,2,5,0,0,0,0,0,0,0,0,0,0,0,0,0,0,0,0
Co-30.0Ni-10.Al-2.0Ta-5.0V-2.0Mo,2Mo,"Liu, X., Cai, W., Chen, Z., Chen, Y., Chen, X., Yang, S., Lu, Y., Han, J., & Wang, C. (2022). Effects of alloying additions on the microstructure, lattice misfit, and solvus temperature of a novel Co–Ni-based superalloy. Intermetallics, 141. https://doi.org/10.1016/j.intermet.2021.107431",1098,1378,,,51,30,10,0,0,0,2,0,5,2,0,0,0,0,0,0,0,0,0,0,0,0,0,0,0
Co-30.0Ni-10.Al-2.0W-2.0Ta-5.0V,2W,"Liu, X., Cai, W., Chen, Z., Chen, Y., Chen, X., Yang, S., Lu, Y., Han, J., & Wang, C. (2022). Effects of alloying additions on the microstructure, lattice misfit, and solvus temperature of a novel Co–Ni-based superalloy. Intermetallics, 141. https://doi.org/10.1016/j.intermet.2021.107431",1131,1390,,,51,30,10,0,2,0,2,0,5,0,0,0,0,0,0,0,0,0,0,0,0,0,0,0,0
Co-74.9Ni-4.9Al-14.9Cr-5.3Ti,0Co,"Llewelyn, S. C. H., Owen, L. R., Playford, H. Y., Jones, N. G., Dye, D., Hardy, M. C., & Stone, H. J. (2023). Influence of Ni:Co ratio and temperature on the lattice misfit of ?-?’ Ni-Co-Al-Ti-Cr alloys. Journal of Alloys and Compounds, 937. https://doi.org/10.1016/j.jallcom.2022.168253",1142,1328,1378,,0.02,74.88,4.93,14.9,0,5.27,0,0,0,0,0,0,0,0,0,0,0,0,0,0,0,0,0,0,0
