Repository: BrandonOhl/ML-Creep-Prediction

# ML-Creep-Prediction

# Run "Final ML program-Mar2023.ipynb"

# "ML-Co-input_xx" files are the input data files that are imported into the program.

# "alloy data compilation_UpdateMar2023" is the original database values as entered, which was split into the individual data input files.

# "Master Property Sheet" are the training dataset properties reported by the program after running it.

# "new_prediction_composition.csv" is the new data that the program will try to predict/validate. If property values are known for a given  stress/temperature, the program will pull those values.

File: ML-Co-input_YS.csv (part 6 of 11)
Shortname,Name,Paper,Yield Stress,Temperature C,Strain rate /s,Compression/Tension,Notes,Index,Co,Ni,Al,Cr,W,Ti,Ta,Nb,V,Mo,C,Zr,B,Ir,Re,Si,Fe,Y,Hf,Ge,Mn,Sc,Ru,Ce,Nd
Co-22.Ti-1.Ta,Ta1T,"Liu, Y., Takasugi, T., Izumi, O. & Suenaga, H. Mechanical properties of Co3Ti polycrystals alloyed with various additions. JOURNAL OF MATERIALS SCIENCE vol. 24 (1989).",273,400,0.00011,-1,tensile,296,77,0,0,0,0,22,1,0,0,0,0,0,0,0,0,0,0,0,0,0,0,0,0,0,0
Co-22.Ti-1.Ta,Ta1T,"Liu, Y., Takasugi, T., Izumi, O. & Suenaga, H. Mechanical properties of Co3Ti polycrystals alloyed with various additions. JOURNAL OF MATERIALS SCIENCE vol. 24 (1989).",265,25,0.00011,-1,tensile,296,77,0,0,0,0,22,1,0,0,0,0,0,0,0,0,0,0,0,0,0,0,0,0,0,0
Co-22.Ti-1.Ta,Ta1T,"Liu, Y., Takasugi, T., Izumi, O. & Suenaga, H. Mechanical properties of Co3Ti polycrystals alloyed with various additions. JOURNAL OF MATERIALS SCIENCE vol. 24 (1989).",230,200,0.00011,-1,tensile,296,77,0,0,0,0,22,1,0,0,0,0,0,0,0,0,0,0,0,0,0,0,0,0,0,0
Co-23.Ti,unalloyed,"Liu, Y., Takasugi, T., Izumi, O. & Suenaga, H. Mechanical properties of Co3Ti polycrystals alloyed with various additions. JOURNAL OF MATERIALS SCIENCE vol. 24 (1989).",778,500,0.00011,-1,tensile,294,77,0,0,0,0,23,0,0,0,0,0,0,0,0,0,0,0,0,0,0,0,0,0,0,0
Co-23.Ti,unalloyed,"Liu, Y., Takasugi, T., Izumi, O. & Suenaga, H. Mechanical properties of Co3Ti polycrystals alloyed with various additions. JOURNAL OF MATERIALS SCIENCE vol. 24 (1989).",676,400,0.00011,-1,tensile,294,77,0,0,0,0,23,0,0,0,0,0,0,0,0,0,0,0,0,0,0,0,0,0,0,0
Co-23.Ti,unalloyed,"Liu, Y., Takasugi, T., Izumi, O. & Suenaga, H. Mechanical properties of Co3Ti polycrystals alloyed with various additions. JOURNAL OF MATERIALS SCIENCE vol. 24 (1989).",318,700,0.00011,-1,tensile,294,77,0,0,0,0,23,0,0,0,0,0,0,0,0,0,0,0,0,0,0,0,0,0,0,0
Co-23.Ti,unalloyed,"Liu, Y., Takasugi, T., Izumi, O. & Suenaga, H. Mechanical properties of Co3Ti polycrystals alloyed with various additions. JOURNAL OF MATERIALS SCIENCE vol. 24 (1989).",285,-192,0.00011,-1,tensile,294,77,0,0,0,0,23,0,0,0,0,0,0,0,0,0,0,0,0,0,0,0,0,0,0,0
Co-23.Ti,unalloyed,"Liu, Y., Takasugi, T., Izumi, O. & Suenaga, H. Mechanical properties of Co3Ti polycrystals alloyed with various additions. JOURNAL OF MATERIALS SCIENCE vol. 24 (1989).",260,600,0.00011,-1,tensile,294,77,0,0,0,0,23,0,0,0,0,0,0,0,0,0,0,0,0,0,0,0,0,0,0,0
Co-23.Ti,unalloyed,"Liu, Y., Takasugi, T., Izumi, O. & Suenaga, H. Mechanical properties of Co3Ti polycrystals alloyed with various additions. JOURNAL OF MATERIALS SCIENCE vol. 24 (1989).",200,25,0.00011,-1,tensile,294,77,0,0,0,0,23,0,0,0,0,0,0,0,0,0,0,0,0,0,0,0,0,0,0,0
Co-23.Ti,unalloyed,"Liu, Y., Takasugi, T., Izumi, O. & Suenaga, H. Mechanical properties of Co3Ti polycrystals alloyed with various additions. JOURNAL OF MATERIALS SCIENCE vol. 24 (1989).",178,200,0.00011,-1,tensile,294,77,0,0,0,0,23,0,0,0,0,0,0,0,0,0,0,0,0,0,0,0,0,0,0,0
Co-23.Ti,unalloyed,"Liu, Y., Takasugi, T., Izumi, O. & Suenaga, H. Mechanical properties of Co3Ti polycrystals alloyed with various additions. JOURNAL OF MATERIALS SCIENCE vol. 24 (1989).",70,1000,0.00011,-1,tensile,294,77,0,0,0,0,23,0,0,0,0,0,0,0,0,0,0,0,0,0,0,0,0,0,0,0
Co-31.Ni-10.1Al-2.1Ta-5.1Mo,30Ni2Ta,"Makineni, S. K. et al. A new class of high strength high temperature Cobalt based ?-?? Co-Mo-Al alloys stabilized with Ta addition. Acta Mater. 97, 29–40 (2015).",885,25,0.001,1,"compression,peak aged 800C, listed as proof stress",311,51.7,31,10.1,0,0,0,2.1,0,0,5.1,0,0,0,0,0,0,0,0,0,0,0,0,0,0,0
Co-31.Ni-10.1Al-2.1Ta-5.1Mo,30Ni2Ta,"Makineni, S. K. et al. A new class of high strength high temperature Cobalt based ?-?? Co-Mo-Al alloys stabilized with Ta addition. Acta Mater. 97, 29–40 (2015).",880,25,0.001,-1,"tensile, peak aged 800C, listed as proof stress",311,51.7,31,10.1,0,0,0,2.1,0,0,5.1,0,0,0,0,0,0,0,0,0,0,0,0,0,0,0
Co-31.Ni-10.1Al-2.1Ta-5.1Mo,30Ni2Ta,"Makineni, S. K. et al. A new class of high strength high temperature Cobalt based ?-?? Co-Mo-Al alloys stabilized with Ta addition. Acta Mater. 97, 29–40 (2015).",805,473,0.001,1,"compression,peak aged 800C, listed as proof stress",311,51.7,31,10.1,0,0,0,2.1,0,0,5.1,0,0,0,0,0,0,0,0,0,0,0,0,0,0,0
Co-31.Ni-10.1Al-2.1Ta-5.1Mo,30Ni2Ta,"Makineni, S. K. et al. A new class of high strength high temperature Cobalt based ?-?? Co-Mo-Al alloys stabilized with Ta addition. Acta Mater. 97, 29–40 (2015).",776,573,0.001,1,"compression,peak aged 800C, listed as proof stress",311,51.7,31,10.1,0,0,0,2.1,0,0,5.1,0,0,0,0,0,0,0,0,0,0,0,0,0,0,0
Co-31.Ni-10.1Al-2.1Ta-5.1Mo,30Ni2Ta,"Makineni, S. K. et al. A new class of high strength high temperature Cobalt based ?-?? Co-Mo-Al alloys stabilized with Ta addition. Acta Mater. 97, 29–40 (2015).",743,673,0.001,1,"compression,peak aged 800C, listed as proof stress",311,51.7,31,10.1,0,0,0,2.1,0,0,5.1,0,0,0,0,0,0,0,0,0,0,0,0,0,0,0
Co-31.Ni-10.1Al-2.1Ta-5.1Mo,30Ni2Ta,"Makineni, S. K. et al. A new class of high strength high temperature Cobalt based ?-?? Co-Mo-Al alloys stabilized with Ta addition. Acta Mater. 97, 29–40 (2015).",653,773,0.001,1,"compression,peak aged 800C, listed as proof stress",311,51.7,31,10.1,0,0,0,2.1,0,0,5.1,0,0,0,0,0,0,0,0,0,0,0,0,0,0,0
Co-31.Ni-10.1Al-2.1Ta-5.1Mo,30Ni2Ta,"Makineni, S. K. et al. A new class of high strength high temperature Cobalt based ?-?? Co-Mo-Al alloys stabilized with Ta addition. Acta Mater. 97, 29–40 (2015).",546,873,0.001,1,"compression,peak aged 800C, listed as proof stress",311,51.7,31,10.1,0,0,0,2.1,0,0,5.1,0,0,0,0,0,0,0,0,0,0,0,0,0,0,0
Co-9.9Al-2.1Ta-5.1Mo,2Ta,"Makineni, S. K. et al. A new class of high strength high temperature Cobalt based ?-?? Co-Mo-Al alloys stabilized with Ta addition. Acta Mater. 97, 29–40 (2015).",675,673,0.001,1,"compression,peak aged 800C, listed as proof stress",310,82.9,0,9.9,0,0,0,2.1,0,0,5.1,0,0,0,0,0,0,0,0,0,0,0,0,0,0,0
Co-9.9Al-2.1Ta-5.1Mo,2Ta,"Makineni, S. K. et al. A new class of high strength high temperature Cobalt based ?-?? Co-Mo-Al alloys stabilized with Ta addition. Acta Mater. 97, 29–40 (2015).",839,25,0.001,1,"compression,peak aged 800C, listed as proof stress",310,82.9,0,9.9,0,0,0,2.1,0,0,5.1,0,0,0,0,0,0,0,0,0,0,0,0,0,0,0
Co-9.9Al-2.1Ta-5.1Mo,2Ta,"Makineni, S. K. et al. A new class of high strength high temperature Cobalt based ?-?? Co-Mo-Al alloys stabilized with Ta addition. Acta Mater. 97, 29–40 (2015).",800,25,0.001,-1,"tensile, peak aged 800C, listed as proof stress",310,82.9,0,9.9,0,0,0,2.1,0,0,5.1,0,0,0,0,0,0,0,0,0,0,0,0,0,0,0
Co-9.9Al-2.1Ta-5.1Mo,2Ta,"Makineni, S. K. et al. A new class of high strength high temperature Cobalt based ?-?? Co-Mo-Al alloys stabilized with Ta addition. Acta Mater. 97, 29–40 (2015).",734,473,0.001,1,"compression,peak aged 800C, listed as proof stress",310,82.9,0,9.9,0,0,0,2.1,0,0,5.1,0,0,0,0,0,0,0,0,0,0,0,0,0,0,0
Co-9.9Al-2.1Ta-5.1Mo,2Ta,"Makineni, S. K. et al. A new class of high strength high temperature Cobalt based ?-?? Co-Mo-Al alloys stabilized with Ta addition. Acta Mater. 97, 29–40 (2015).",695,573,0.001,1,"compression,peak aged 800C, listed as proof stress",310,82.9,0,9.9,0,0,0,2.1,0,0,5.1,0,0,0,0,0,0,0,0,0,0,0,0,0,0,0
Co-9.9Al-2.1Ta-5.1Mo,2Ta,"Makineni, S. K. et al. A new class of high strength high temperature Cobalt based ?-?? Co-Mo-Al alloys stabilized with Ta addition. Acta Mater. 97, 29–40 (2015).",573,773,0.001,1,"compression,peak aged 800C, listed as proof stress",310,82.9,0,9.9,0,0,0,2.1,0,0,5.1,0,0,0,0,0,0,0,0,0,0,0,0,0,0,0
Co-9.9Al-2.1Ta-5.1Mo,2Ta,"Makineni, S. K. et al. A new class of high strength high temperature Cobalt based ?-?? Co-Mo-Al alloys stabilized with Ta addition. Acta Mater. 97, 29–40 (2015).",478,873,0.001,1,"compression,peak aged 800C, listed as proof stress",310,82.9,0,9.9,0,0,0,2.1,0,0,5.1,0,0,0,0,0,0,0,0,0,0,0,0,0,0,0
Co-11.5Ni-9.9Al-2.1Nb-5.2Mo,CoNi10,"Makineni, S. K., Nithin, B. & Chattopadhyay, K. Synthesis of a new tungsten-free ?-?? Cobalt-based superalloy by tuning alloying additions. Acta Mater. 85, 85–94 (2015).",731,25,0.001,1,"compression, listed as proof stress",313,71.3,11.5,9.9,0,0,0,0,2.1,0,5.2,0,0,0,0,0,0,0,0,0,0,0,0,0,0,0
Co-11.5Ni-9.9Al-2.1Nb-5.2Mo,CoNi10,"Makineni, S. K., Nithin, B. & Chattopadhyay, K. Synthesis of a new tungsten-free ?-?? Cobalt-based superalloy by tuning alloying additions. Acta Mater. 85, 85–94 (2015).",637,473,0.001,1,"compression, listed as proof stress",313,71.3,11.5,9.9,0,0,0,0,2.1,0,5.2,0,0,0,0,0,0,0,0,0,0,0,0,0,0,0
Co-11.5Ni-9.9Al-2.1Nb-5.2Mo,CoNi10,"Makineni, S. K., Nithin, B. & Chattopadhyay, K. Synthesis of a new tungsten-free ?-?? Cobalt-based superalloy by tuning alloying additions. Acta Mater. 85, 85–94 (2015).",622,673,0.001,1,"compression, listed as proof stress",313,71.3,11.5,9.9,0,0,0,0,2.1,0,5.2,0,0,0,0,0,0,0,0,0,0,0,0,0,0,0
Co-11.5Ni-9.9Al-2.1Nb-5.2Mo,CoNi10,"Makineni, S. K., Nithin, B. & Chattopadhyay, K. Synthesis of a new tungsten-free ?-?? Cobalt-based superalloy by tuning alloying additions. Acta Mater. 85, 85–94 (2015).",611,573,0.001,1,"compression, listed as proof stress",313,71.3,11.5,9.9,0,0,0,0,2.1,0,5.2,0,0,0,0,0,0,0,0,0,0,0,0,0,0,0
Co-11.5Ni-9.9Al-2.1Nb-5.2Mo,CoNi10,"Makineni, S. K., Nithin, B. & Chattopadhyay, K. Synthesis of a new tungsten-free ?-?? Cobalt-based superalloy by tuning alloying additions. Acta Mater. 85, 85–94 (2015).",533,773,0.001,1,"compression, listed as proof stress",313,71.3,11.5,9.9,0,0,0,0,2.1,0,5.2,0,0,0,0,0,0,0,0,0,0,0,0,0,0,0
Co-11.5Ni-9.9Al-2.1Nb-5.2Mo,CoNi10,"Makineni, S. K., Nithin, B. & Chattopadhyay, K. Synthesis of a new tungsten-free ?-?? Cobalt-based superalloy by tuning alloying additions. Acta Mater. 85, 85–94 (2015).",510,873,0.001,1,"compression, listed as proof stress",313,71.3,11.5,9.9,0,0,0,0,2.1,0,5.2,0,0,0,0,0,0,0,0,0,0,0,0,0,0,0
Co-22.Ni-9.8Al-2.1Nb-5.1Mo,CoNi20,"Makineni, S. K., Nithin, B. & Chattopadhyay, K. Synthesis of a new tungsten-free ?-?? Cobalt-based superalloy by tuning alloying additions. Acta Mater. 85, 85–94 (2015).",760,25,0.001,1,"compression, listed as proof stress",314,61,22,9.8,0,0,0,0,2.1,0,5.1,0,0,0,0,0,0,0,0,0,0,0,0,0,0,0
Co-22.Ni-9.8Al-2.1Nb-5.1Mo,CoNi20,"Makineni, S. K., Nithin, B. & Chattopadhyay, K. Synthesis of a new tungsten-free ?-?? Cobalt-based superalloy by tuning alloying additions. Acta Mater. 85, 85–94 (2015).",648,473,0.001,1,"compression, listed as proof stress",314,61,22,9.8,0,0,0,0,2.1,0,5.1,0,0,0,0,0,0,0,0,0,0,0,0,0,0,0
Co-22.Ni-9.8Al-2.1Nb-5.1Mo,CoNi20,"Makineni, S. K., Nithin, B. & Chattopadhyay, K. Synthesis of a new tungsten-free ?-?? Cobalt-based superalloy by tuning alloying additions. Acta Mater. 85, 85–94 (2015).",642,673,0.001,1,"compression, listed as proof stress",314,61,22,9.8,0,0,0,0,2.1,0,5.1,0,0,0,0,0,0,0,0,0,0,0,0,0,0,0
Co-22.Ni-9.8Al-2.1Nb-5.1Mo,CoNi20,"Makineni, S. K., Nithin, B. & Chattopadhyay, K. Synthesis of a new tungsten-free ?-?? Cobalt-based superalloy by tuning alloying additions. Acta Mater. 85, 85–94 (2015).",640,573,0.001,1,"compression, listed as proof stress",314,61,22,9.8,0,0,0,0,2.1,0,5.1,0,0,0,0,0,0,0,0,0,0,0,0,0,0,0
Co-22.Ni-9.8Al-2.1Nb-5.1Mo,CoNi20,"Makineni, S. K., Nithin, B. & Chattopadhyay, K. Synthesis of a new tungsten-free ?-?? Cobalt-based superalloy by tuning alloying additions. Acta Mater. 85, 85–94 (2015).",585,773,0.001,1,"compression, listed as proof stress",314,61,22,9.8,0,0,0,0,2.1,0,5.1,0,0,0,0,0,0,0,0,0,0,0,0,0,0,0
Co-22.Ni-9.8Al-2.1Nb-5.1Mo,CoNi20,"Makineni, S. K., Nithin, B. & Chattopadhyay, K. Synthesis of a new tungsten-free ?-?? Cobalt-based superalloy by tuning alloying additions. Acta Mater. 85, 85–94 (2015).",524,873,0.001,1,"compression, listed as proof stress",314,61,22,9.8,0,0,0,0,2.1,0,5.1,0,0,0,0,0,0,0,0,0,0,0,0,0,0,0
Co-32.Ni-9.7Al-2.3Nb-5.2Mo,CoNi30,"Makineni, S. K., Nithin, B. & Chattopadhyay, K. Synthesis of a new tungsten-free ?-?? Cobalt-based superalloy by tuning alloying additions. Acta Mater. 85, 85–94 (2015).",802,25,0.001,1,"compression, listed as proof stress",315,50.8,32,9.7,0,0,0,0,2.3,0,5.2,0,0,0,0,0,0,0,0,0,0,0,0,0,0,0
Co-32.Ni-9.7Al-2.3Nb-5.2Mo,CoNi30,"Makineni, S. K., Nithin, B. & Chattopadhyay, K. Synthesis of a new tungsten-free ?-?? Cobalt-based superalloy by tuning alloying additions. Acta Mater. 85, 85–94 (2015).",680,573,0.001,1,"compression, listed as proof stress",315,50.8,32,9.7,0,0,0,0,2.3,0,5.2,0,0,0,0,0,0,0,0,0,0,0,0,0,0,0
Co-32.Ni-9.7Al-2.3Nb-5.2Mo,CoNi30,"Makineni, S. K., Nithin, B. & Chattopadhyay, K. Synthesis of a new tungsten-free ?-?? Cobalt-based superalloy by tuning alloying additions. Acta Mater. 85, 85–94 (2015).",677,473,0.001,1,"compression, listed as proof stress",315,50.8,32,9.7,0,0,0,0,2.3,0,5.2,0,0,0,0,0,0,0,0,0,0,0,0,0,0,0
Co-32.Ni-9.7Al-2.3Nb-5.2Mo,CoNi30,"Makineni, S. K., Nithin, B. & Chattopadhyay, K. Synthesis of a new tungsten-free ?-?? Cobalt-based superalloy by tuning alloying additions. Acta Mater. 85, 85–94 (2015).",673,673,0.001,1,"compression, listed as proof stress",315,50.8,32,9.7,0,0,0,0,2.3,0,5.2,0,0,0,0,0,0,0,0,0,0,0,0,0,0,0
Co-32.Ni-9.7Al-2.3Nb-5.2Mo,CoNi30,"Makineni, S. K., Nithin, B. & Chattopadhyay, K. Synthesis of a new tungsten-free ?-?? Cobalt-based superalloy by tuning alloying additions. Acta Mater. 85, 85–94 (2015).",611,773,0.001,1,"compression, listed as proof stress",315,50.8,32,9.7,0,0,0,0,2.3,0,5.2,0,0,0,0,0,0,0,0,0,0,0,0,0,0,0
Co-32.Ni-9.7Al-2.3Nb-5.2Mo,CoNi30,"Makineni, S. K., Nithin, B. & Chattopadhyay, K. Synthesis of a new tungsten-free ?-?? Cobalt-based superalloy by tuning alloying additions. Acta Mater. 85, 85–94 (2015).",537,873,0.001,1,"compression, listed as proof stress",315,50.8,32,9.7,0,0,0,0,2.3,0,5.2,0,0,0,0,0,0,0,0,0,0,0,0,0,0,0
Co-9.8Al-2.1Nb-5.1Mo,5Mo-base,"Makineni, S. K., Nithin, B. & Chattopadhyay, K. Synthesis of a new tungsten-free ?-?? Cobalt-based superalloy by tuning alloying additions. Acta Mater. 85, 85–94 (2015).",721,25,0.001,1,"compression, listed as proof stress",312,83,0,9.8,0,0,0,0,2.1,0,5.1,0,0,0,0,0,0,0,0,0,0,0,0,0,0,0
Co-9.8Al-2.1Nb-5.1Mo,5Mo-base,"Makineni, S. K., Nithin, B. & Chattopadhyay, K. Synthesis of a new tungsten-free ?-?? Cobalt-based superalloy by tuning alloying additions. Acta Mater. 85, 85–94 (2015).",568,573,0.001,1,"compression, listed as proof stress",312,83,0,9.8,0,0,0,0,2.1,0,5.1,0,0,0,0,0,0,0,0,0,0,0,0,0,0,0
Co-9.8Al-2.1Nb-5.1Mo,5Mo-base,"Makineni, S. K., Nithin, B. & Chattopadhyay, K. Synthesis of a new tungsten-free ?-?? Cobalt-based superalloy by tuning alloying additions. Acta Mater. 85, 85–94 (2015).",562,473,0.001,1,"compression, listed as proof stress",312,83,0,9.8,0,0,0,0,2.1,0,5.1,0,0,0,0,0,0,0,0,0,0,0,0,0,0,0
Co-9.8Al-2.1Nb-5.1Mo,5Mo-base,"Makineni, S. K., Nithin, B. & Chattopadhyay, K. Synthesis of a new tungsten-free ?-?? Cobalt-based superalloy by tuning alloying additions. Acta Mater. 85, 85–94 (2015).",541,673,0.001,1,"compression, listed as proof stress",312,83,0,9.8,0,0,0,0,2.1,0,5.1,0,0,0,0,0,0,0,0,0,0,0,0,0,0,0
Co-9.8Al-2.1Nb-5.1Mo,5Mo-base,"Makineni, S. K., Nithin, B. & Chattopadhyay, K. Synthesis of a new tungsten-free ?-?? Cobalt-based superalloy by tuning alloying additions. Acta Mater. 85, 85–94 (2015).",473,773,0.001,1,"compression, listed as proof stress",312,83,0,9.8,0,0,0,0,2.1,0,5.1,0,0,0,0,0,0,0,0,0,0,0,0,0,0,0
Co-9.8Al-2.1Nb-5.1Mo,5Mo-base,"Makineni, S. K., Nithin, B. & Chattopadhyay, K. Synthesis of a new tungsten-free ?-?? Cobalt-based superalloy by tuning alloying additions. Acta Mater. 85, 85–94 (2015).",390,873,0.001,1,"compression, listed as proof stress",312,83,0,9.8,0,0,0,0,2.1,0,5.1,0,0,0,0,0,0,0,0,0,0,0,0,0,0,0
Co-30.4Ni-9.7Al-11.5Cr-2.1Ti-2.2Ta-5.2Mo,10Cr2Ta2Ti,"Nithin, B. et al. Effect of Cr addition on ?–?? cobalt-based Co–Mo–Al–Ta class of superalloys: a combined experimental and computational study. J. Mater. Sci. 52, 11036–11047 (2017).",720,25,0.001,1,"compression, listed as proof stress",341,38.9,30.4,9.7,11.5,0,2.1,2.2,0,0,5.2,0,0,0,0,0,0,0,0,0,0,0,0,0,0,0
Co-30.4Ni-9.7Al-11.5Cr-2.1Ti-2.2Ta-5.2Mo,10Cr2Ta2Ti,"Nithin, B. et al. Effect of Cr addition on ?–?? cobalt-based Co–Mo–Al–Ta class of superalloys: a combined experimental and computational study. J. Mater. Sci. 52, 11036–11047 (2017).",720,870,0.001,1,"compression, listed as proof stress",341,38.9,30.4,9.7,11.5,0,2.1,2.2,0,0,5.2,0,0,0,0,0,0,0,0,0,0,0,0,0,0,0
Co-30.4Ni-9.7Al-11.5Cr-2.1Ti-2.2Ta-5.2Mo,10Cr2Ta2Ti,"Nithin, B. et al. Effect of Cr addition on ?–?? cobalt-based Co–Mo–Al–Ta class of superalloys: a combined experimental and computational study. J. Mater. Sci. 52, 11036–11047 (2017).",715,470,0.001,1,"compression, listed as proof stress",341,38.9,30.4,9.7,11.5,0,2.1,2.2,0,0,5.2,0,0,0,0,0,0,0,0,0,0,0,0,0,0,0
Co-30.4Ni-9.7Al-11.5Cr-2.1Ti-2.2Ta-5.2Mo,10Cr2Ta2Ti,"Nithin, B. et al. Effect of Cr addition on ?–?? cobalt-based Co–Mo–Al–Ta class of superalloys: a combined experimental and computational study. J. Mater. Sci. 52, 11036–11047 (2017).",711,570,0.001,1,"compression, listed as proof stress",341,38.9,30.4,9.7,11.5,0,2.1,2.2,0,0,5.2,0,0,0,0,0,0,0,0,0,0,0,0,0,0,0
Co-30.4Ni-9.7Al-11.5Cr-2.1Ti-2.2Ta-5.2Mo,10Cr2Ta2Ti,"Nithin, B. et al. Effect of Cr addition on ?–?? cobalt-based Co–Mo–Al–Ta class of superalloys: a combined experimental and computational study. J. Mater. Sci. 52, 11036–11047 (2017).",711,670,0.001,1,"compression, listed as proof stress",341,38.9,30.4,9.7,11.5,0,2.1,2.2,0,0,5.2,0,0,0,0,0,0,0,0,0,0,0,0,0,0,0
Co-30.4Ni-9.7Al-11.5Cr-2.1Ti-2.2Ta-5.2Mo,10Cr2Ta2Ti,"Nithin, B. et al. Effect of Cr addition on ?–?? cobalt-based Co–Mo–Al–Ta class of superalloys: a combined experimental and computational study. J. Mater. Sci. 52, 11036–11047 (2017).",639,770,0.001,1,"compression, listed as proof stress",341,38.9,30.4,9.7,11.5,0,2.1,2.2,0,0,5.2,0,0,0,0,0,0,0,0,0,0,0,0,0,0,0
Co-30.4Ni-9.7Al-11.5Cr-2.1Ti-2.2Ta-5.2Mo,10Cr2Ta2Ti,"Nithin, B. et al. Effect of Cr addition on ?–?? cobalt-based Co–Mo–Al–Ta class of superalloys: a combined experimental and computational study. J. Mater. Sci. 52, 11036–11047 (2017).",408,970,0.001,1,"compression, listed as proof stress",341,38.9,30.4,9.7,11.5,0,2.1,2.2,0,0,5.2,0,0,0,0,0,0,0,0,0,0,0,0,0,0,0
Co-31.2Ni-10.1Al-10.5Cr-2.1Ta-5.1Mo,10Cr2Ta,"Nithin, B. et al. Effect of Cr addition on ?–?? cobalt-based Co–Mo–Al–Ta class of superalloys: a combined experimental and computational study. J. Mater. Sci. 52, 11036–11047 (2017).",670,25,0.001,1,"compression, listed as proof stress",342,41,31.2,10.1,10.5,0,0,2.1,0,0,5.1,0,0,0,0,0,0,0,0,0,0,0,0,0,0,0
Co-31.2Ni-10.1Al-10.5Cr-2.1Ta-5.1Mo,10Cr2Ta,"Nithin, B. et al. Effect of Cr addition on ?–?? cobalt-based Co–Mo–Al–Ta class of superalloys: a combined experimental and computational study. J. Mater. Sci. 52, 11036–11047 (2017).",637,470,0.001,1,"compression, listed as proof stress",342,41,31.2,10.1,10.5,0,0,2.1,0,0,5.1,0,0,0,0,0,0,0,0,0,0,0,0,0,0,0
Co-31.2Ni-10.1Al-10.5Cr-2.1Ta-5.1Mo,10Cr2Ta,"Nithin, B. et al. Effect of Cr addition on ?–?? cobalt-based Co–Mo–Al–Ta class of superalloys: a combined experimental and computational study. J. Mater. Sci. 52, 11036–11047 (2017).",627,570,0.001,1,"compression, listed as proof stress",342,41,31.2,10.1,10.5,0,0,2.1,0,0,5.1,0,0,0,0,0,0,0,0,0,0,0,0,0,0,0
Co-31.2Ni-10.1Al-10.5Cr-2.1Ta-5.1Mo,10Cr2Ta,"Nithin, B. et al. Effect of Cr addition on ?–?? cobalt-based Co–Mo–Al–Ta class of superalloys: a combined experimental and computational study. J. Mater. Sci. 52, 11036–11047 (2017).",626,670,0.001,1,"compression, listed as proof stress",342,41,31.2,10.1,10.5,0,0,2.1,0,0,5.1,0,0,0,0,0,0,0,0,0,0,0,0,0,0,0
Co-31.2Ni-10.1Al-10.5Cr-2.1Ta-5.1Mo,10Cr2Ta,"Nithin, B. et al. Effect of Cr addition on ?–?? cobalt-based Co–Mo–Al–Ta class of superalloys: a combined experimental and computational study. J. Mater. Sci. 52, 11036–11047 (2017).",580,770,0.001,1,"compression, listed as proof stress",342,41,31.2,10.1,10.5,0,0,2.1,0,0,5.1,0,0,0,0,0,0,0,0,0,0,0,0,0,0,0
Co-31.2Ni-10.1Al-10.5Cr-2.1Ta-5.1Mo,10Cr2Ta,"Nithin, B. et al. Effect of Cr addition on ?–?? cobalt-based Co–Mo–Al–Ta class of superalloys: a combined experimental and computational study. J. Mater. Sci. 52, 11036–11047 (2017).",310,970,0.001,1,"compression, listed as proof stress",342,41,31.2,10.1,10.5,0,0,2.1,0,0,5.1,0,0,0,0,0,0,0,0,0,0,0,0,0,0,0
Co-15.9Ni-13.6Al-1.9W-0.7Ta-0.6Mo-0.3Re,Petrushin alloy 1,"Petrushin, N. et al. A single-crystal co-base superalloy strengthened by ?? precipitates: Structure and mechanical properties. Adv. Eng. Mater. 17, 755–760 (2015).",505,600,0.001,-1,SX[001],325,67,15.9,13.6,0,1.9,0,0.7,0,0,0.6,0,0,0,0,0.3,0,0,0,0,0,0,0,0,0,0
Co-15.9Ni-13.6Al-1.9W-0.7Ta-0.6Mo-0.3Re,Petrushin alloy 1,"Petrushin, N. et al. A single-crystal co-base superalloy strengthened by ?? precipitates: Structure and mechanical properties. Adv. Eng. Mater. 17, 755–760 (2015).",495,25,0.001,-1,SX[001],325,67,15.9,13.6,0,1.9,0,0.7,0,0,0.6,0,0,0,0,0.3,0,0,0,0,0,0,0,0,0,0
Co-15.9Ni-13.6Al-1.9W-0.7Ta-0.6Mo-0.3Re,Petrushin alloy 1,"Petrushin, N. et al. A single-crystal co-base superalloy strengthened by ?? precipitates: Structure and mechanical properties. Adv. Eng. Mater. 17, 755–760 (2015).",486,700,0.001,-1,SX[001],325,67,15.9,13.6,0,1.9,0,0.7,0,0,0.6,0,0,0,0,0.3,0,0,0,0,0,0,0,0,0,0
Co-15.9Ni-13.6Al-1.9W-0.7Ta-0.6Mo-0.3Re,Petrushin alloy 1,"Petrushin, N. et al. A single-crystal co-base superalloy strengthened by ?? precipitates: Structure and mechanical properties. Adv. Eng. Mater. 17, 755–760 (2015).",398,800,0.001,-1,SX[001],325,67,15.9,13.6,0,1.9,0,0.7,0,0,0.6,0,0,0,0,0.3,0,0,0,0,0,0,0,0,0,0
Co-15.9Ni-13.6Al-1.9W-0.7Ta-0.6Mo-0.3Re,Petrushin alloy 1,"Petrushin, N. et al. A single-crystal co-base superalloy strengthened by ?? precipitates: Structure and mechanical properties. Adv. Eng. Mater. 17, 755–760 (2015).",250,900,0.001,-1,SX[001],325,67,15.9,13.6,0,1.9,0,0.7,0,0,0.6,0,0,0,0,0.3,0,0,0,0,0,0,0,0,0,0
Co-15.9Ni-13.6Al-1.9W-0.7Ta-0.6Mo-0.3Re,Petrushin alloy 1,"Petrushin, N. et al. A single-crystal co-base superalloy strengthened by ?? precipitates: Structure and mechanical properties. Adv. Eng. Mater. 17, 755–760 (2015).",100,1000,0.001,-1,SX[001],325,67,15.9,13.6,0,1.9,0,0.7,0,0,0.6,0,0,0,0,0.3,0,0,0,0,0,0,0,0,0,0
Co-16.Ni-9.5Al-6.Cr-5.W,0Ta,"Shi, L., Yu, J. J., Cui, C. Y. & Sun, X. F. Effect of Ta additions on microstructure and mechanical properties of a single-crystal Co-Al-W-base alloy. Mater. Lett. 149, 58–61 (2015).",538,25,0.0001,-1,tensile,451,63.5,16,9.5,6,5,0,0,0,0,0,0,0,0,0,0,0,0,0,0,0,0,0,0,0,0
Co-16.Ni-9.5Al-6.Cr-5.W,0Ta,"Shi, L., Yu, J. J., Cui, C. Y. & Sun, X. F. Effect of Ta additions on microstructure and mechanical properties of a single-crystal Co-Al-W-base alloy. Mater. Lett. 149, 58–61 (2015).",420,600,0.0001,-1,tensile,451,63.5,16,9.5,6,5,0,0,0,0,0,0,0,0,0,0,0,0,0,0,0,0,0,0,0,0
Co-16.Ni-9.5Al-6.Cr-5.W,0Ta,"Shi, L., Yu, J. J., Cui, C. Y. & Sun, X. F. Effect of Ta additions on microstructure and mechanical properties of a single-crystal Co-Al-W-base alloy. Mater. Lett. 149, 58–61 (2015).",336,800,0.0001,-1,tensile,451,63.5,16,9.5,6,5,0,0,0,0,0,0,0,0,0,0,0,0,0,0,0,0,0,0,0,0
Co-16.Ni-9.5Al-6.Cr-5.W,0Ta,"Shi, L., Yu, J. J., Cui, C. Y. & Sun, X. F. Effect of Ta additions on microstructure and mechanical properties of a single-crystal Co-Al-W-base alloy. Mater. Lett. 149, 58–61 (2015).",210,900,0.0001,-1,tensile,451,63.5,16,9.5,6,5,0,0,0,0,0,0,0,0,0,0,0,0,0,0,0,0,0,0,0,0
Co-16.Ni-9.5Al-6.Cr-5.W-1.8Ta,1.8Ta,"Shi, L., Yu, J. J., Cui, C. Y. & Sun, X. F. Effect of Ta additions on microstructure and mechanical properties of a single-crystal Co-Al-W-base alloy. Mater. Lett. 149, 58–61 (2015).",599,25,0.0001,-1,tensile,452,61.7,16,9.5,6,5,0,1.8,0,0,0,0,0,0,0,0,0,0,0,0,0,0,0,0,0,0
Co-16.Ni-9.5Al-6.Cr-5.W-1.8Ta,1.8Ta,"Shi, L., Yu, J. J., Cui, C. Y. & Sun, X. F. Effect of Ta additions on microstructure and mechanical properties of a single-crystal Co-Al-W-base alloy. Mater. Lett. 149, 58–61 (2015).",522,800,0.0001,-1,tensile,452,61.7,16,9.5,6,5,0,1.8,0,0,0,0,0,0,0,0,0,0,0,0,0,0,0,0,0,0
Co-16.Ni-9.5Al-6.Cr-5.W-1.8Ta,1.8Ta,"Shi, L., Yu, J. J., Cui, C. Y. & Sun, X. F. Effect of Ta additions on microstructure and mechanical properties of a single-crystal Co-Al-W-base alloy. Mater. Lett. 149, 58–61 (2015).",508,700,0.0001,-1,tensile,452,61.7,16,9.5,6,5,0,1.8,0,0,0,0,0,0,0,0,0,0,0,0,0,0,0,0,0,0
Co-16.Ni-9.5Al-6.Cr-5.W-1.8Ta,1.8Ta,"Shi, L., Yu, J. J., Cui, C. Y. & Sun, X. F. Effect of Ta additions on microstructure and mechanical properties of a single-crystal Co-Al-W-base alloy. Mater. Lett. 149, 58–61 (2015).",492,600,0.0001,-1,tensile,452,61.7,16,9.5,6,5,0,1.8,0,0,0,0,0,0,0,0,0,0,0,0,0,0,0,0,0,0
Co-16.Ni-9.5Al-6.Cr-5.W-1.8Ta,1.8Ta,"Shi, L., Yu, J. J., Cui, C. Y. & Sun, X. F. Effect of Ta additions on microstructure and mechanical properties of a single-crystal Co-Al-W-base alloy. Mater. Lett. 149, 58–61 (2015).",455,900,0.0001,-1,tensile,452,61.7,16,9.5,6,5,0,1.8,0,0,0,0,0,0,0,0,0,0,0,0,0,0,0,0,0,0
Co-16.Ni-9.5Al-6.Cr-5.W-2.8Ta,2.8Ta,"Shi, L., Yu, J. J., Cui, C. Y. & Sun, X. F. Effect of Ta additions on microstructure and mechanical properties of a single-crystal Co-Al-W-base alloy. Mater. Lett. 149, 58–61 (2015).",608,25,0.0001,-1,tensile,453,60.7,16,9.5,6,5,0,2.8,0,0,0,0,0,0,0,0,0,0,0,0,0,0,0,0,0,0
Co-16.Ni-9.5Al-6.Cr-5.W-2.8Ta,2.8Ta,"Shi, L., Yu, J. J., Cui, C. Y. & Sun, X. F. Effect of Ta additions on microstructure and mechanical properties of a single-crystal Co-Al-W-base alloy. Mater. Lett. 149, 58–61 (2015).",545,800,0.0001,-1,tensile,453,60.7,16,9.5,6,5,0,2.8,0,0,0,0,0,0,0,0,0,0,0,0,0,0,0,0,0,0
Co-16.Ni-9.5Al-6.Cr-5.W-2.8Ta,2.8Ta,"Shi, L., Yu, J. J., Cui, C. Y. & Sun, X. F. Effect of Ta additions on microstructure and mechanical properties of a single-crystal Co-Al-W-base alloy. Mater. Lett. 149, 58–61 (2015).",524,700,0.0001,-1,tensile,453,60.7,16,9.5,6,5,0,2.8,0,0,0,0,0,0,0,0,0,0,0,0,0,0,0,0,0,0
Co-16.Ni-9.5Al-6.Cr-5.W-2.8Ta,2.8Ta,"Shi, L., Yu, J. J., Cui, C. Y. & Sun, X. F. Effect of Ta additions on microstructure and mechanical properties of a single-crystal Co-Al-W-base alloy. Mater. Lett. 149, 58–61 (2015).",506,600,0.0001,-1,tensile,453,60.7,16,9.5,6,5,0,2.8,0,0,0,0,0,0,0,0,0,0,0,0,0,0,0,0,0,0
Co-16.Ni-9.5Al-6.Cr-5.W-2.8Ta,2.8Ta,"Shi, L., Yu, J. J., Cui, C. Y. & Sun, X. F. Effect of Ta additions on microstructure and mechanical properties of a single-crystal Co-Al-W-base alloy. Mater. Lett. 149, 58–61 (2015).",499,900,0.0001,-1,tensile,453,60.7,16,9.5,6,5,0,2.8,0,0,0,0,0,0,0,0,0,0,0,0,0,0,0,0,0,0
Co-16.Ni-9.5Al-6.Cr-5.W-2.8Ta,2.8Ta,"Shi, L., Yu, J. J., Cui, C. Y. & Sun, X. F. Effect of Ta additions on microstructure and mechanical properties of a single-crystal Co-Al-W-base alloy. Mater. Lett. 149, 58–61 (2015).",324,1000,0.0001,-1,tensile,453,60.7,16,9.5,6,5,0,2.8,0,0,0,0,0,0,0,0,0,0,0,0,0,0,0,0,0,0
Co-16.Ni-9.5Al-6.Cr-5.W-2.8Ta,2.8Ta,"Shi, L., Yu, J. J., Cui, C. Y. & Sun, X. F. Effect of Ta additions on microstructure and mechanical properties of a single-crystal Co-Al-W-base alloy. Mater. Lett. 149, 58–61 (2015).",215,1000,0.0001,-1,tensile,453,60.7,16,9.5,6,5,0,2.8,0,0,0,0,0,0,0,0,0,0,0,0,0,0,0,0,0,0
Co-17.Ni-9.Al-5.W-3.Ti,3Ti,"Shi, L., Yu, J. J., Cui, C. Y. & Sun, X. F. Microstructural stability and tensile properties of a Ti-containing single-crystal Co-Ni-Al-W-base alloy. Mater. Sci. Eng. A 646, 45–51 (2015).",653,25,0.0001,-1,tensile,454,66,17,9,0,5,3,0,0,0,0,0,0,0,0,0,0,0,0,0,0,0,0,0,0,0
Co-17.Ni-9.Al-5.W-3.Ti,3Ti,"Shi, L., Yu, J. J., Cui, C. Y. & Sun, X. F. Microstructural stability and tensile properties of a Ti-containing single-crystal Co-Ni-Al-W-base alloy. Mater. Sci. Eng. A 646, 45–51 (2015).",599,800,0.0001,-1,tensile,454,66,17,9,0,5,3,0,0,0,0,0,0,0,0,0,0,0,0,0,0,0,0,0,0,0
Co-17.Ni-9.Al-5.W-3.Ti,3Ti,"Shi, L., Yu, J. J., Cui, C. Y. & Sun, X. F. Microstructural stability and tensile properties of a Ti-containing single-crystal Co-Ni-Al-W-base alloy. Mater. Sci. Eng. A 646, 45–51 (2015).",569,700,0.0001,-1,tensile,454,66,17,9,0,5,3,0,0,0,0,0,0,0,0,0,0,0,0,0,0,0,0,0,0,0
Co-17.Ni-9.Al-5.W-3.Ti,3Ti,"Shi, L., Yu, J. J., Cui, C. Y. & Sun, X. F. Microstructural stability and tensile properties of a Ti-containing single-crystal Co-Ni-Al-W-base alloy. Mater. Sci. Eng. A 646, 45–51 (2015).",550,600,0.0001,-1,tensile,454,66,17,9,0,5,3,0,0,0,0,0,0,0,0,0,0,0,0,0,0,0,0,0,0,0
Co-17.Ni-9.Al-5.W-3.Ti,3Ti,"Shi, L., Yu, J. J., Cui, C. Y. & Sun, X. F. Microstructural stability and tensile properties of a Ti-containing single-crystal Co-Ni-Al-W-base alloy. Mater. Sci. Eng. A 646, 45–51 (2015).",490,900,0.0001,-1,tensile,454,66,17,9,0,5,3,0,0,0,0,0,0,0,0,0,0,0,0,0,0,0,0,0,0,0
Co-17.Ni-9.Al-5.W-3.Ti,3Ti,"Shi, L., Yu, J. J., Cui, C. Y. & Sun, X. F. Microstructural stability and tensile properties of a Ti-containing single-crystal Co-Ni-Al-W-base alloy. Mater. Sci. Eng. A 646, 45–51 (2015).",236,1000,0.0001,-1,tensile,454,66,17,9,0,5,3,0,0,0,0,0,0,0,0,0,0,0,0,0,0,0,0,0,0,0
Co-17.Ni-10.Al-6.Cr-5.W-2.7Ta,5W,"Shi, L., Yu, J. J., Cui, C. Y. & Sun, X. F. Temperature dependence of deformation behavior in a Co-Al-W-base single crystal superalloy. Mater. Sci. Eng. A 620, 36–43 (2015).",613,25,0.0001,-1,tensile,455,59.3,17,10,6,5,0,2.7,0,0,0,0,0,0,0,0,0,0,0,0,0,0,0,0,0,0
Co-17.Ni-10.Al-6.Cr-5.W-2.7Ta,5W,"Shi, L., Yu, J. J., Cui, C. Y. & Sun, X. F. Temperature dependence of deformation behavior in a Co-Al-W-base single crystal superalloy. Mater. Sci. Eng. A 620, 36–43 (2015).",546,800,0.0001,-1,tensile,455,59.3,17,10,6,5,0,2.7,0,0,0,0,0,0,0,0,0,0,0,0,0,0,0,0,0,0
Co-17.Ni-10.Al-6.Cr-5.W-2.7Ta,5W,"Shi, L., Yu, J. J., Cui, C. Y. & Sun, X. F. Temperature dependence of deformation behavior in a Co-Al-W-base single crystal superalloy. Mater. Sci. Eng. A 620, 36–43 (2015).",527,700,0.0001,-1,tensile,455,59.3,17,10,6,5,0,2.7,0,0,0,0,0,0,0,0,0,0,0,0,0,0,0,0,0,0
Co-17.Ni-10.Al-6.Cr-5.W-2.7Ta,5W,"Shi, L., Yu, J. J., Cui, C. Y. & Sun, X. F. Temperature dependence of deformation behavior in a Co-Al-W-base single crystal superalloy. Mater. Sci. Eng. A 620, 36–43 (2015).",508,600,0.0001,-1,tensile,455,59.3,17,10,6,5,0,2.7,0,0,0,0,0,0,0,0,0,0,0,0,0,0,0,0,0,0
Co-17.Ni-10.Al-6.Cr-5.W-2.7Ta,5W,"Shi, L., Yu, J. J., Cui, C. Y. & Sun, X. F. Temperature dependence of deformation behavior in a Co-Al-W-base single crystal superalloy. Mater. Sci. Eng. A 620, 36–43 (2015).",501,900,0.0001,-1,tensile,455,59.3,17,10,6,5,0,2.7,0,0,0,0,0,0,0,0,0,0,0,0,0,0,0,0,0,0
Co-17.Ni-10.Al-6.Cr-5.W-2.7Ta,5W,"Shi, L., Yu, J. J., Cui, C. Y. & Sun, X. F. Temperature dependence of deformation behavior in a Co-Al-W-base single crystal superalloy. Mater. Sci. Eng. A 620, 36–43 (2015).",325,1000,0.0001,-1,tensile,455,59.3,17,10,6,5,0,2.7,0,0,0,0,0,0,0,0,0,0,0,0,0,0,0,0,0,0
Co-20.Ti,Co-20Ti,"Takasugi, T. HIGH TEMPERATURE STRENGTH AND DUCTILITY OF POLYCRYSTALLINE Co,Ti. Acro nferati vol. 33 (1985).",338,800,0.0001,-1,tensile,506,80,0,0,0,0,20,0,0,0,0,0,0,0,0,0,0,0,0,0,0,0,0,0,0,0
Co-20.Ti,Co-20Ti,"Takasugi, T. HIGH TEMPERATURE STRENGTH AND DUCTILITY OF POLYCRYSTALLINE Co,Ti. Acro nferati vol. 33 (1985).",326,950,0.0001,-1,tensile,506,80,0,0,0,0,20,0,0,0,0,0,0,0,0,0,0,0,0,0,0,0,0,0,0,0
Co-20.Ti,Co-20Ti,"Takasugi, T. HIGH TEMPERATURE STRENGTH AND DUCTILITY OF POLYCRYSTALLINE Co,Ti. Acro nferati vol. 33 (1985).",246,600,0.0001,-1,tensile,506,80,0,0,0,0,20,0,0,0,0,0,0,0,0,0,0,0,0,0,0,0,0,0,0,0
Co-20.Ti,Co-20Ti,"Takasugi, T. HIGH TEMPERATURE STRENGTH AND DUCTILITY OF POLYCRYSTALLINE Co,Ti. Acro nferati vol. 33 (1985).",227,25,0.0001,-1,tensile,506,80,0,0,0,0,20,0,0,0,0,0,0,0,0,0,0,0,0,0,0,0,0,0,0,0
Co-20.Ti,Co-20Ti,"Takasugi, T. HIGH TEMPERATURE STRENGTH AND DUCTILITY OF POLYCRYSTALLINE Co,Ti. Acro nferati vol. 33 (1985).",208,400,0.0001,-1,tensile,506,80,0,0,0,0,20,0,0,0,0,0,0,0,0,0,0,0,0,0,0,0,0,0,0,0
Co-20.Ti,Co-20Ti,"Takasugi, T. HIGH TEMPERATURE STRENGTH AND DUCTILITY OF POLYCRYSTALLINE Co,Ti. Acro nferati vol. 33 (1985).",201,1050,0.0001,-1,tensile,506,80,0,0,0,0,20,0,0,0,0,0,0,0,0,0,0,0,0,0,0,0,0,0,0,0
Co-21.Ti,Co-21Ti,"Takasugi, T. HIGH TEMPERATURE STRENGTH AND DUCTILITY OF POLYCRYSTALLINE Co,Ti. Acro nferati vol. 33 (1985).",263,600,0.0001,-1,tensile,505,79,0,0,0,0,21,0,0,0,0,0,0,0,0,0,0,0,0,0,0,0,0,0,0,0
Co-21.Ti,Co-21Ti,"Takasugi, T. HIGH TEMPERATURE STRENGTH AND DUCTILITY OF POLYCRYSTALLINE Co,Ti. Acro nferati vol. 33 (1985).",185,25,0.0001,-1,tensile,505,79,0,0,0,0,21,0,0,0,0,0,0,0,0,0,0,0,0,0,0,0,0,0,0,0
Co-23.Ti,Co-23Ti,"Takasugi, T. HIGH TEMPERATURE STRENGTH AND DUCTILITY OF POLYCRYSTALLINE Co,Ti. Acro nferati vol. 33 (1985).",376,800,0.0001,-1,tensile,294,77,0,0,0,0,23,0,0,0,0,0,0,0,0,0,0,0,0,0,0,0,0,0,0,0
Co-23.Ti,Co-23Ti,"Takasugi, T. HIGH TEMPERATURE STRENGTH AND DUCTILITY OF POLYCRYSTALLINE Co,Ti. Acro nferati vol. 33 (1985).",324,600,0.0001,-1,tensile,294,77,0,0,0,0,23,0,0,0,0,0,0,0,0,0,0,0,0,0,0,0,0,0,0,0
Co-23.Ti,Co-23Ti,"Takasugi, T. HIGH TEMPERATURE STRENGTH AND DUCTILITY OF POLYCRYSTALLINE Co,Ti. Acro nferati vol. 33 (1985).",247,950,0.0001,-1,tensile,294,77,0,0,0,0,23,0,0,0,0,0,0,0,0,0,0,0,0,0,0,0,0,0,0,0
Co-23.Ti,Co-23Ti,"Takasugi, T. HIGH TEMPERATURE STRENGTH AND DUCTILITY OF POLYCRYSTALLINE Co,Ti. Acro nferati vol. 33 (1985).",175,25,0.0001,-1,tensile,294,77,0,0,0,0,23,0,0,0,0,0,0,0,0,0,0,0,0,0,0,0,0,0,0,0
Co-9.Al-2.Ta-9.Hf,Co-9Al-2Ta-9Hf,"Wang, S., Li, S. & Sha, J. Effect of Hf additions on microstructure and mechanical properties of a Co-9Al-9W-2Ta alloy at room and high-temperatures. in Procedia Engineering vol. 27 1162–1168 (Elsevier Ltd, 2012).",768,25,0.0001,1,compresssion,579,80,0,9,0,0,0,2,0,0,0,0,0,0,0,0,0,0,0,9,0,0,0,0,0,0
Co-9.Al-2.Ta-9.Hf,Co-9Al-2Ta-9Hf,"Wang, S., Li, S. & Sha, J. Effect of Hf additions on microstructure and mechanical properties of a Co-9Al-9W-2Ta alloy at room and high-temperatures. in Procedia Engineering vol. 27 1162–1168 (Elsevier Ltd, 2012).",757,600,0.0001,1,compresssion,579,80,0,9,0,0,0,2,0,0,0,0,0,0,0,0,0,0,0,9,0,0,0,0,0,0
Co-9.Al-2.Ta-9.Hf,Co-9Al-2Ta-9Hf,"Wang, S., Li, S. & Sha, J. Effect of Hf additions on microstructure and mechanical properties of a Co-9Al-9W-2Ta alloy at room and high-temperatures. in Procedia Engineering vol. 27 1162–1168 (Elsevier Ltd, 2012).",533,700,0.0001,1,compresssion,579,80,0,9,0,0,0,2,0,0,0,0,0,0,0,0,0,0,0,9,0,0,0,0,0,0
Co-9.Al-2.Ta-9.Hf,Co-9Al-2Ta-9Hf,"Wang, S., Li, S. & Sha, J. Effect of Hf additions on microstructure and mechanical properties of a Co-9Al-9W-2Ta alloy at room and high-temperatures. in Procedia Engineering vol. 27 1162–1168 (Elsevier Ltd, 2012).",319,800,0.0001,1,compresssion,579,80,0,9,0,0,0,2,0,0,0,0,0,0,0,0,0,0,0,9,0,0,0,0,0,0
Co-9.Al-4.W-2.Ta-5.Hf,Co-9Al-3W-2Ta-5Hf,"Wang, S., Li, S. & Sha, J. Effect of Hf additions on microstructure and mechanical properties of a Co-9Al-9W-2Ta alloy at room and high-temperatures. in Procedia Engineering vol. 27 1162–1168 (Elsevier Ltd, 2012).",1880,25,0.0001,1,compresssion,577,80,0,9,0,4,0,2,0,0,0,0,0,0,0,0,0,0,0,5,0,0,0,0,0,0
Co-9.Al-4.W-2.Ta-5.Hf,Co-9Al-3W-2Ta-5Hf,"Wang, S., Li, S. & Sha, J. Effect of Hf additions on microstructure and mechanical properties of a Co-9Al-9W-2Ta alloy at room and high-temperatures. in Procedia Engineering vol. 27 1162–1168 (Elsevier Ltd, 2012).",911,600,0.0001,1,compresssion,577,80,0,9,0,4,0,2,0,0,0,0,0,0,0,0,0,0,0,5,0,0,0,0,0,0
Co-9.Al-4.W-2.Ta-5.Hf,Co-9Al-3W-2Ta-5Hf,"Wang, S., Li, S. & Sha, J. Effect of Hf additions on microstructure and mechanical properties of a Co-9Al-9W-2Ta alloy at room and high-temperatures. in Procedia Engineering vol. 27 1162–1168 (Elsevier Ltd, 2012).",669,700,0.0001,1,compresssion,577,80,0,9,0,4,0,2,0,0,0,0,0,0,0,0,0,0,0,5,0,0,0,0,0,0
Co-9.Al-4.W-2.Ta-5.Hf,Co-9Al-3W-2Ta-5Hf,"Wang, S., Li, S. & Sha, J. Effect of Hf additions on microstructure and mechanical properties of a Co-9Al-9W-2Ta alloy at room and high-temperatures. in Procedia Engineering vol. 27 1162–1168 (Elsevier Ltd, 2012).",554,800,0.0001,1,compresssion,577,80,0,9,0,4,0,2,0,0,0,0,0,0,0,0,0,0,0,5,0,0,0,0,0,0
Co-9.Al-3.W-2.Ta-6.Hf,Co-9Al-4W-2Ta-6Hf,"Wang, S., Li, S. & Sha, J. Effect of Hf additions on microstructure and mechanical properties of a Co-9Al-9W-2Ta alloy at room and high-temperatures. in Procedia Engineering vol. 27 1162–1168 (Elsevier Ltd, 2012).",1800,25,0.0001,1,compresssion,578,80,0,9,0,3,0,2,0,0,0,0,0,0,0,0,0,0,0,6,0,0,0,0,0,0
Co-9.Al-3.W-2.Ta-6.Hf,Co-9Al-4W-2Ta-6Hf,"Wang, S., Li, S. & Sha, J. Effect of Hf additions on microstructure and mechanical properties of a Co-9Al-9W-2Ta alloy at room and high-temperatures. in Procedia Engineering vol. 27 1162–1168 (Elsevier Ltd, 2012).",1067,600,0.0001,1,compresssion,578,80,0,9,0,3,0,2,0,0,0,0,0,0,0,0,0,0,0,6,0,0,0,0,0,0
Co-9.Al-3.W-2.Ta-6.Hf,Co-9Al-4W-2Ta-6Hf,"Wang, S., Li, S. & Sha, J. Effect of Hf additions on microstructure and mechanical properties of a Co-9Al-9W-2Ta alloy at room and high-temperatures. in Procedia Engineering vol. 27 1162–1168 (Elsevier Ltd, 2012).",848,750,0.0001,1,compresssion,578,80,0,9,0,3,0,2,0,0,0,0,0,0,0,0,0,0,0,6,0,0,0,0,0,0
Co-9.Al-3.W-2.Ta-6.Hf,Co-9Al-4W-2Ta-6Hf,"Wang, S., Li, S. & Sha, J. Effect of Hf additions on microstructure and mechanical properties of a Co-9Al-9W-2Ta alloy at room and high-temperatures. in Procedia Engineering vol. 27 1162–1168 (Elsevier Ltd, 2012).",550,800,0.0001,1,compresssion,578,80,0,9,0,3,0,2,0,0,0,0,0,0,0,0,0,0,0,6,0,0,0,0,0,0
Co-9.Al-7.W-2.Ta-2.Hf,Co-9Al-7W-2Ta-2Hf,"Wang, S., Li, S. & Sha, J. Effect of Hf additions on microstructure and mechanical properties of a Co-9Al-9W-2Ta alloy at room and high-temperatures. in Procedia Engineering vol. 27 1162–1168 (Elsevier Ltd, 2012).",1688,25,0.0001,1,compresssion,576,80,0,9,0,7,0,2,0,0,0,0,0,0,0,0,0,0,0,2,0,0,0,0,0,0
Co-9.Al-7.W-2.Ta-2.Hf,Co-9Al-7W-2Ta-2Hf,"Wang, S., Li, S. & Sha, J. Effect of Hf additions on microstructure and mechanical properties of a Co-9Al-9W-2Ta alloy at room and high-temperatures. in Procedia Engineering vol. 27 1162–1168 (Elsevier Ltd, 2012).",788,600,0.0001,1,compresssion,576,80,0,9,0,7,0,2,0,0,0,0,0,0,0,0,0,0,0,2,0,0,0,0,0,0
Co-9.Al-7.W-2.Ta-2.Hf,Co-9Al-7W-2Ta-2Hf,"Wang, S., Li, S. & Sha, J. Effect of Hf additions on microstructure and mechanical properties of a Co-9Al-9W-2Ta alloy at room and high-temperatures. in Procedia Engineering vol. 27 1162–1168 (Elsevier Ltd, 2012).",832,700,1.0001,1,compresssion,576,80,0,9,0,7,0,2,0,0,0,0,0,0,0,0,0,0,0,2,0,0,0,0,0,0
Co-9.Al-7.W-2.Ta-2.Hf,Co-9Al-7W-2Ta-2Hf,"Wang, S., Li, S. & Sha, J. Effect of Hf additions on microstructure and mechanical properties of a Co-9Al-9W-2Ta alloy at room and high-temperatures. in Procedia Engineering vol. 27 1162–1168 (Elsevier Ltd, 2012).",769,800,0.0001,1,compresssion,576,80,0,9,0,7,0,2,0,0,0,0,0,0,0,0,0,0,0,2,0,0,0,0,0,0
Co-1.Al-15.Cr-11.Ti,CTC-Al,"Zenk, C. H. et al. The Effect of Alloying on the Thermophysical and Mechanical Properties of Co–Ti–Cr-Based Superalloys. in 909–919 (2020). doi:10.1007/978-3-030-51834-9_89.",629.91,25,0.0001,1,,774,73,0,1,15,0,11,0,0,0,0,0,0,0,0,0,0,0,0,0,0,0,0,0,0,0
Co-1.Al-15.Cr-11.Ti,CTC-Al,"Zenk, C. H. et al. The Effect of Alloying on the Thermophysical and Mechanical Properties of Co–Ti–Cr-Based Superalloys. in 909–919 (2020). doi:10.1007/978-3-030-51834-9_89.",509.87,749.56,0.0001,1,,774,73,0,1,15,0,11,0,0,0,0,0,0,0,0,0,0,0,0,0,0,0,0,0,0,0
Co-1.Al-15.Cr-11.Ti,CTC-Al,"Zenk, C. H. et al. The Effect of Alloying on the Thermophysical and Mechanical Properties of Co–Ti–Cr-Based Superalloys. in 909–919 (2020). doi:10.1007/978-3-030-51834-9_89.",468.82,598.58,0.0001,1,,774,73,0,1,15,0,11,0,0,0,0,0,0,0,0,0,0,0,0,0,0,0,0,0,0,0
Co-1.Al-15.Cr-11.Ti,CTC-Al,"Zenk, C. H. et al. The Effect of Alloying on the Thermophysical and Mechanical Properties of Co–Ti–Cr-Based Superalloys. in 909–919 (2020). doi:10.1007/978-3-030-51834-9_89.",430.04,849.02,0.0001,1,,774,73,0,1,15,0,11,0,0,0,0,0,0,0,0,0,0,0,0,0,0,0,0,0,0,0
Co-1.Al-15.Cr-11.Ti,CTC-Al,"Zenk, C. H. et al. The Effect of Alloying on the Thermophysical and Mechanical Properties of Co–Ti–Cr-Based Superalloys. in 909–919 (2020). doi:10.1007/978-3-030-51834-9_89.",335.25,898.76,0.0001,1,,774,73,0,1,15,0,11,0,0,0,0,0,0,0,0,0,0,0,0,0,0,0,0,0,0,0
Co-1.Al-15.Cr-11.Ti,CTC-Al,"Zenk, C. H. et al. The Effect of Alloying on the Thermophysical and Mechanical Properties of Co–Ti–Cr-Based Superalloys. in 909–919 (2020). doi:10.1007/978-3-030-51834-9_89.",174.05,1003.6,0.0001,1,,774,73,0,1,15,0,11,0,0,0,0,0,0,0,0,0,0,0,0,0,0,0,0,0,0,0
