Repository: BrandonOhl/ML-Creep-Prediction

# ML-Creep-Prediction

# Run "Final ML program-Mar2023.ipynb"

# "ML-Co-input_xx" files are the input data files that are imported into the program.

# "alloy data compilation_UpdateMar2023" is the original database values as entered, which was split into the individual data input files.

# "Master Property Sheet" are the training dataset properties reported by the program after running it.

# "new_prediction_composition.csv" is the new data that the program will try to predict/validate. If property values are known for a given  stress/temperature, the program will pull those values.

File: ML-Co-input_YS.csv (part 8 of 11)
Shortname,Name,Paper,Yield Stress,Temperature C,Strain rate /s,Compression/Tension,Notes,Index,Co,Ni,Al,Cr,W,Ti,Ta,Nb,V,Mo,C,Zr,B,Ir,Re,Si,Fe,Y,Hf,Ge,Mn,Sc,Ru,Ce,Nd
Co-30.6Ni-9.2Al-3.2Ti-2.1Ta-5.1Mo,3Ti,"Mukhopadhyay, S., Pandey, P., Baler, N., Biswas, K., Makineni, S. K., & Chattopadhyay, K. (2021). The role of Ti addition on the evolution and stability of ?/?? microstructure in a Co-30Ni-10Al-5Mo-2Ta alloy. Acta Materialia, 208, 116736. https://doi.org/10.1016/j.actamat.2021.116741",511,25,0.001,1,"PX, compression",847,49.8,30.6,9.2,0,0,3.2,2.1,0,0,5.1,0,0,0,0,0,0,0,0,0,0,0,0,0,0,0
Co-30.6Ni-9.2Al-3.2Ti-2.1Ta-5.1Mo,3Ti,"Mukhopadhyay, S., Pandey, P., Baler, N., Biswas, K., Makineni, S. K., & Chattopadhyay, K. (2021). The role of Ti addition on the evolution and stability of ?/?? microstructure in a Co-30Ni-10Al-5Mo-2Ta alloy. Acta Materialia, 208, 116736. https://doi.org/10.1016/j.actamat.2021.116742",512,768,0.001,1,"PX, compression",847,49.8,30.6,9.2,0,0,3.2,2.1,0,0,5.1,0,0,0,0,0,0,0,0,0,0,0,0,0,0,0
Co-30.6Ni-9.2Al-3.2Ti-2.1Ta-5.1Mo,3Ti,"Mukhopadhyay, S., Pandey, P., Baler, N., Biswas, K., Makineni, S. K., & Chattopadhyay, K. (2021). The role of Ti addition on the evolution and stability of ?/?? microstructure in a Co-30Ni-10Al-5Mo-2Ta alloy. Acta Materialia, 208, 116736. https://doi.org/10.1016/j.actamat.2021.116743",568,868,0.001,1,"PX, compression",847,49.8,30.6,9.2,0,0,3.2,2.1,0,0,5.1,0,0,0,0,0,0,0,0,0,0,0,0,0,0,0
Co-30.6Ni-9.2Al-3.2Ti-2.1Ta-5.1Mo,3Ti,"Mukhopadhyay, S., Pandey, P., Baler, N., Biswas, K., Makineni, S. K., & Chattopadhyay, K. (2021). The role of Ti addition on the evolution and stability of ?/?? microstructure in a Co-30Ni-10Al-5Mo-2Ta alloy. Acta Materialia, 208, 116736. https://doi.org/10.1016/j.actamat.2021.116744",361,1000,0.001,1,"PX, compression",847,49.8,30.6,9.2,0,0,3.2,2.1,0,0,5.1,0,0,0,0,0,0,0,0,0,0,0,0,0,0,0
Co-30.5Ni-9.3Al-3.9Ti-2.2Ta-5.0Mo,4Ti,"Mukhopadhyay, S., Pandey, P., Baler, N., Biswas, K., Makineni, S. K., & Chattopadhyay, K. (2021). The role of Ti addition on the evolution and stability of ?/?? microstructure in a Co-30Ni-10Al-5Mo-2Ta alloy. Acta Materialia, 208, 116736. https://doi.org/10.1016/j.actamat.2021.116745",480,25,0.001,1,"PX, compression",848,49.1,30.5,9.3,0,0,3.9,2.2,0,0,5,0,0,0,0,0,0,0,0,0,0,0,0,0,0,0
Co-30.5Ni-9.3Al-3.9Ti-2.2Ta-5.0Mo,4Ti,"Mukhopadhyay, S., Pandey, P., Baler, N., Biswas, K., Makineni, S. K., & Chattopadhyay, K. (2021). The role of Ti addition on the evolution and stability of ?/?? microstructure in a Co-30Ni-10Al-5Mo-2Ta alloy. Acta Materialia, 208, 116736. https://doi.org/10.1016/j.actamat.2021.116746",520,768,0.001,1,"PX, compression",848,49.1,30.5,9.3,0,0,3.9,2.2,0,0,5,0,0,0,0,0,0,0,0,0,0,0,0,0,0,0
Co-30.5Ni-9.3Al-3.9Ti-2.2Ta-5.0Mo,4Ti,"Mukhopadhyay, S., Pandey, P., Baler, N., Biswas, K., Makineni, S. K., & Chattopadhyay, K. (2021). The role of Ti addition on the evolution and stability of ?/?? microstructure in a Co-30Ni-10Al-5Mo-2Ta alloy. Acta Materialia, 208, 116736. https://doi.org/10.1016/j.actamat.2021.116747",549,868,0.001,1,"PX, compression",848,49.1,30.5,9.3,0,0,3.9,2.2,0,0,5,0,0,0,0,0,0,0,0,0,0,0,0,0,0,0
Co-30.5Ni-9.3Al-3.9Ti-2.2Ta-5.0Mo,4Ti,"Mukhopadhyay, S., Pandey, P., Baler, N., Biswas, K., Makineni, S. K., & Chattopadhyay, K. (2021). The role of Ti addition on the evolution and stability of ?/?? microstructure in a Co-30Ni-10Al-5Mo-2Ta alloy. Acta Materialia, 208, 116736. https://doi.org/10.1016/j.actamat.2021.116748",401,1000,0.001,1,"PX, compression",848,49.1,30.5,9.3,0,0,3.9,2.2,0,0,5,0,0,0,0,0,0,0,0,0,0,0,0,0,0,0
Co-1.8Al-3.1W-17.8Ti,1AW-3T,"Oomae, M., Teramoto, T., & Tanaka, K. (2021). Composition dependence of positive temperature dependence of yield stress for Co3(Al, W)–Co3Ti pseudo-binary alloy with the L12 structure. Intermetallics, 136. https://doi.org/10.1016/j.intermet.2021.107250",188,25,0.0001,1,compression,850,77.29,0,1.77,0,3.1,17.84,0,0,0,0,0,0,0,0,0,0,0,0,0,0,0,0,0,0,0
Co-1.8Al-3.1W-17.8Ti,1AW-3T,"Oomae, M., Teramoto, T., & Tanaka, K. (2021). Composition dependence of positive temperature dependence of yield stress for Co3(Al, W)–Co3Ti pseudo-binary alloy with the L12 structure. Intermetallics, 136. https://doi.org/10.1016/j.intermet.2021.107251",185,200,0.0001,1,compression,850,77.29,0,1.77,0,3.1,17.84,0,0,0,0,0,0,0,0,0,0,0,0,0,0,0,0,0,0,0
Co-1.8Al-3.1W-17.8Ti,1AW-3T,"Oomae, M., Teramoto, T., & Tanaka, K. (2021). Composition dependence of positive temperature dependence of yield stress for Co3(Al, W)–Co3Ti pseudo-binary alloy with the L12 structure. Intermetallics, 136. https://doi.org/10.1016/j.intermet.2021.107252",184,400,0.0001,1,compression,850,77.29,0,1.77,0,3.1,17.84,0,0,0,0,0,0,0,0,0,0,0,0,0,0,0,0,0,0,0
Co-1.8Al-3.1W-17.8Ti,1AW-3T,"Oomae, M., Teramoto, T., & Tanaka, K. (2021). Composition dependence of positive temperature dependence of yield stress for Co3(Al, W)–Co3Ti pseudo-binary alloy with the L12 structure. Intermetallics, 136. https://doi.org/10.1016/j.intermet.2021.107253",221,500,0.0001,1,compression,850,77.29,0,1.77,0,3.1,17.84,0,0,0,0,0,0,0,0,0,0,0,0,0,0,0,0,0,0,0
Co-1.8Al-3.1W-17.8Ti,1AW-3T,"Oomae, M., Teramoto, T., & Tanaka, K. (2021). Composition dependence of positive temperature dependence of yield stress for Co3(Al, W)–Co3Ti pseudo-binary alloy with the L12 structure. Intermetallics, 136. https://doi.org/10.1016/j.intermet.2021.107254",285,600,0.0001,1,compression,850,77.29,0,1.77,0,3.1,17.84,0,0,0,0,0,0,0,0,0,0,0,0,0,0,0,0,0,0,0
Co-1.8Al-3.1W-17.8Ti,1AW-3T,"Oomae, M., Teramoto, T., & Tanaka, K. (2021). Composition dependence of positive temperature dependence of yield stress for Co3(Al, W)–Co3Ti pseudo-binary alloy with the L12 structure. Intermetallics, 136. https://doi.org/10.1016/j.intermet.2021.107255",341,700,0.0001,1,compression,850,77.29,0,1.77,0,3.1,17.84,0,0,0,0,0,0,0,0,0,0,0,0,0,0,0,0,0,0,0
Co-1.8Al-3.1W-17.8Ti,1AW-3T,"Oomae, M., Teramoto, T., & Tanaka, K. (2021). Composition dependence of positive temperature dependence of yield stress for Co3(Al, W)–Co3Ti pseudo-binary alloy with the L12 structure. Intermetallics, 136. https://doi.org/10.1016/j.intermet.2021.107256",379,800,0.0001,1,compression,850,77.29,0,1.77,0,3.1,17.84,0,0,0,0,0,0,0,0,0,0,0,0,0,0,0,0,0,0,0
Co-1.8Al-3.1W-17.8Ti,1AW-3T,"Oomae, M., Teramoto, T., & Tanaka, K. (2021). Composition dependence of positive temperature dependence of yield stress for Co3(Al, W)–Co3Ti pseudo-binary alloy with the L12 structure. Intermetallics, 136. https://doi.org/10.1016/j.intermet.2021.107257",291,900,0.0001,1,compression,850,77.29,0,1.77,0,3.1,17.84,0,0,0,0,0,0,0,0,0,0,0,0,0,0,0,0,0,0,0
Co-1.8Al-3.1W-17.8Ti,1AW-3T,"Oomae, M., Teramoto, T., & Tanaka, K. (2021). Composition dependence of positive temperature dependence of yield stress for Co3(Al, W)–Co3Ti pseudo-binary alloy with the L12 structure. Intermetallics, 136. https://doi.org/10.1016/j.intermet.2021.107258",182,1000,0.0001,1,compression,850,77.29,0,1.77,0,3.1,17.84,0,0,0,0,0,0,0,0,0,0,0,0,0,0,0,0,0,0,0
Co-0.9Al-1.2W-20.7Ti,1AW-9T,"Oomae, M., Teramoto, T., & Tanaka, K. (2021). Composition dependence of positive temperature dependence of yield stress for Co3(Al, W)–Co3Ti pseudo-binary alloy with the L12 structure. Intermetallics, 136. https://doi.org/10.1016/j.intermet.2021.107251",167,25,0.0001,1,compression,851,77.17,0,0.92,0,1.18,20.73,0,0,0,0,0,0,0,0,0,0,0,0,0,0,0,0,0,0,0
Co-0.9Al-1.2W-20.7Ti,1AW-9T,"Oomae, M., Teramoto, T., & Tanaka, K. (2021). Composition dependence of positive temperature dependence of yield stress for Co3(Al, W)–Co3Ti pseudo-binary alloy with the L12 structure. Intermetallics, 136. https://doi.org/10.1016/j.intermet.2021.107252",166,200,0.0001,1,compression,851,77.17,0,0.92,0,1.18,20.73,0,0,0,0,0,0,0,0,0,0,0,0,0,0,0,0,0,0,0
Co-0.9Al-1.2W-20.7Ti,1AW-9T,"Oomae, M., Teramoto, T., & Tanaka, K. (2021). Composition dependence of positive temperature dependence of yield stress for Co3(Al, W)–Co3Ti pseudo-binary alloy with the L12 structure. Intermetallics, 136. https://doi.org/10.1016/j.intermet.2021.107253",187,400,0.0001,1,compression,851,77.17,0,0.92,0,1.18,20.73,0,0,0,0,0,0,0,0,0,0,0,0,0,0,0,0,0,0,0
Co-0.9Al-1.2W-20.7Ti,1AW-9T,"Oomae, M., Teramoto, T., & Tanaka, K. (2021). Composition dependence of positive temperature dependence of yield stress for Co3(Al, W)–Co3Ti pseudo-binary alloy with the L12 structure. Intermetallics, 136. https://doi.org/10.1016/j.intermet.2021.107254",217,500,0.0001,1,compression,851,77.17,0,0.92,0,1.18,20.73,0,0,0,0,0,0,0,0,0,0,0,0,0,0,0,0,0,0,0
Co-0.9Al-1.2W-20.7Ti,1AW-9T,"Oomae, M., Teramoto, T., & Tanaka, K. (2021). Composition dependence of positive temperature dependence of yield stress for Co3(Al, W)–Co3Ti pseudo-binary alloy with the L12 structure. Intermetallics, 136. https://doi.org/10.1016/j.intermet.2021.107255",297,600,0.0001,1,compression,851,77.17,0,0.92,0,1.18,20.73,0,0,0,0,0,0,0,0,0,0,0,0,0,0,0,0,0,0,0
Co-0.9Al-1.2W-20.7Ti,1AW-9T,"Oomae, M., Teramoto, T., & Tanaka, K. (2021). Composition dependence of positive temperature dependence of yield stress for Co3(Al, W)–Co3Ti pseudo-binary alloy with the L12 structure. Intermetallics, 136. https://doi.org/10.1016/j.intermet.2021.107256",376,700,0.0001,1,compression,851,77.17,0,0.92,0,1.18,20.73,0,0,0,0,0,0,0,0,0,0,0,0,0,0,0,0,0,0,0
Co-0.9Al-1.2W-20.7Ti,1AW-9T,"Oomae, M., Teramoto, T., & Tanaka, K. (2021). Composition dependence of positive temperature dependence of yield stress for Co3(Al, W)–Co3Ti pseudo-binary alloy with the L12 structure. Intermetallics, 136. https://doi.org/10.1016/j.intermet.2021.107257",403,800,0.0001,1,compression,851,77.17,0,0.92,0,1.18,20.73,0,0,0,0,0,0,0,0,0,0,0,0,0,0,0,0,0,0,0
Co-0.9Al-1.2W-20.7Ti,1AW-9T,"Oomae, M., Teramoto, T., & Tanaka, K. (2021). Composition dependence of positive temperature dependence of yield stress for Co3(Al, W)–Co3Ti pseudo-binary alloy with the L12 structure. Intermetallics, 136. https://doi.org/10.1016/j.intermet.2021.107258",300,900,0.0001,1,compression,851,77.17,0,0.92,0,1.18,20.73,0,0,0,0,0,0,0,0,0,0,0,0,0,0,0,0,0,0,0
Co-0.9Al-1.2W-20.7Ti,1AW-9T,"Oomae, M., Teramoto, T., & Tanaka, K. (2021). Composition dependence of positive temperature dependence of yield stress for Co3(Al, W)–Co3Ti pseudo-binary alloy with the L12 structure. Intermetallics, 136. https://doi.org/10.1016/j.intermet.2021.107259",271,1000,0.0001,1,compression,851,77.17,0,0.92,0,1.18,20.73,0,0,0,0,0,0,0,0,0,0,0,0,0,0,0,0,0,0,0
Co-31.0Ni-9.7Al-2.3Nb-5.2Mo,2Nb0Ti,"Pandey, P., Shankar Prasad, A., Baler, N., & Chattopadhyay, K. (2021). On the effect of Ti addition on microstructural evolution, precipitate coarsening kinetics and mechanical properties in a Co–30Ni–10Al–5Mo–2Nb alloy. Materialia, 16. https://doi.org/10.1016/j.mtla.2021.101072",800,25,0.001,1,compression,852,51.8,31,9.7,0,0,0,0,2.3,0,5.2,0,0,0,0,0,0,0,0,0,0,0,0,0,0,0
Co-31.0Ni-9.7Al-2.3Nb-5.2Mo,2Nb0Ti,"Pandey, P., Shankar Prasad, A., Baler, N., & Chattopadhyay, K. (2021). On the effect of Ti addition on microstructural evolution, precipitate coarsening kinetics and mechanical properties in a Co–30Ni–10Al–5Mo–2Nb alloy. Materialia, 16. https://doi.org/10.1016/j.mtla.2021.101073",682,570,0.001,1,compression,852,51.8,31,9.7,0,0,0,0,2.3,0,5.2,0,0,0,0,0,0,0,0,0,0,0,0,0,0,0
Co-31.0Ni-9.7Al-2.3Nb-5.2Mo,2Nb0Ti,"Pandey, P., Shankar Prasad, A., Baler, N., & Chattopadhyay, K. (2021). On the effect of Ti addition on microstructural evolution, precipitate coarsening kinetics and mechanical properties in a Co–30Ni–10Al–5Mo–2Nb alloy. Materialia, 16. https://doi.org/10.1016/j.mtla.2021.101074",671,670,0.001,1,compression,852,51.8,31,9.7,0,0,0,0,2.3,0,5.2,0,0,0,0,0,0,0,0,0,0,0,0,0,0,0
Co-31.0Ni-9.7Al-2.3Nb-5.2Mo,2Nb0Ti,"Pandey, P., Shankar Prasad, A., Baler, N., & Chattopadhyay, K. (2021). On the effect of Ti addition on microstructural evolution, precipitate coarsening kinetics and mechanical properties in a Co–30Ni–10Al–5Mo–2Nb alloy. Materialia, 16. https://doi.org/10.1016/j.mtla.2021.101075",607,770,0.001,1,compression,852,51.8,31,9.7,0,0,0,0,2.3,0,5.2,0,0,0,0,0,0,0,0,0,0,0,0,0,0,0
Co-31.0Ni-9.7Al-2.3Nb-5.2Mo,2Nb0Ti,"Pandey, P., Shankar Prasad, A., Baler, N., & Chattopadhyay, K. (2021). On the effect of Ti addition on microstructural evolution, precipitate coarsening kinetics and mechanical properties in a Co–30Ni–10Al–5Mo–2Nb alloy. Materialia, 16. https://doi.org/10.1016/j.mtla.2021.101076",535,870,0.001,1,compression,852,51.8,31,9.7,0,0,0,0,2.3,0,5.2,0,0,0,0,0,0,0,0,0,0,0,0,0,0,0
Co-30.5Ni-9.5Al-1.0Ti-2.0Nb-4.9Mo,2Nb1Ti,"Pandey, P., Shankar Prasad, A., Baler, N., & Chattopadhyay, K. (2021). On the effect of Ti addition on microstructural evolution, precipitate coarsening kinetics and mechanical properties in a Co–30Ni–10Al–5Mo–2Nb alloy. Materialia, 16. https://doi.org/10.1016/j.mtla.2021.101076",714,25,0.001,1,compression,853,52.1,30.5,9.5,0,0,1,0,2,0,4.9,0,0,0,0,0,0,0,0,0,0,0,0,0,0,0
Co-30.5Ni-9.5Al-1.0Ti-2.0Nb-4.9Mo,2Nb1Ti,"Pandey, P., Shankar Prasad, A., Baler, N., & Chattopadhyay, K. (2021). On the effect of Ti addition on microstructural evolution, precipitate coarsening kinetics and mechanical properties in a Co–30Ni–10Al–5Mo–2Nb alloy. Materialia, 16. https://doi.org/10.1016/j.mtla.2021.101077",599,570,0.001,1,compression,853,52.1,30.5,9.5,0,0,1,0,2,0,4.9,0,0,0,0,0,0,0,0,0,0,0,0,0,0,0
Co-30.5Ni-9.5Al-1.0Ti-2.0Nb-4.9Mo,2Nb1Ti,"Pandey, P., Shankar Prasad, A., Baler, N., & Chattopadhyay, K. (2021). On the effect of Ti addition on microstructural evolution, precipitate coarsening kinetics and mechanical properties in a Co–30Ni–10Al–5Mo–2Nb alloy. Materialia, 16. https://doi.org/10.1016/j.mtla.2021.101078",594,670,0.001,1,compression,853,52.1,30.5,9.5,0,0,1,0,2,0,4.9,0,0,0,0,0,0,0,0,0,0,0,0,0,0,0
Co-30.5Ni-9.5Al-1.0Ti-2.0Nb-4.9Mo,2Nb1Ti,"Pandey, P., Shankar Prasad, A., Baler, N., & Chattopadhyay, K. (2021). On the effect of Ti addition on microstructural evolution, precipitate coarsening kinetics and mechanical properties in a Co–30Ni–10Al–5Mo–2Nb alloy. Materialia, 16. https://doi.org/10.1016/j.mtla.2021.101079",663,770,0.001,1,compression,853,52.1,30.5,9.5,0,0,1,0,2,0,4.9,0,0,0,0,0,0,0,0,0,0,0,0,0,0,0
Co-30.5Ni-9.5Al-1.0Ti-2.0Nb-4.9Mo,2Nb1Ti,"Pandey, P., Shankar Prasad, A., Baler, N., & Chattopadhyay, K. (2021). On the effect of Ti addition on microstructural evolution, precipitate coarsening kinetics and mechanical properties in a Co–30Ni–10Al–5Mo–2Nb alloy. Materialia, 16. https://doi.org/10.1016/j.mtla.2021.101080",503,870,0.001,1,compression,853,52.1,30.5,9.5,0,0,1,0,2,0,4.9,0,0,0,0,0,0,0,0,0,0,0,0,0,0,0
Co-30.6Ni-9.3Al-1.9Ti-2.1Nb-5.2Mo,2Nb2Ti,"Pandey, P., Shankar Prasad, A., Baler, N., & Chattopadhyay, K. (2021). On the effect of Ti addition on microstructural evolution, precipitate coarsening kinetics and mechanical properties in a Co–30Ni–10Al–5Mo–2Nb alloy. Materialia, 16. https://doi.org/10.1016/j.mtla.2021.101080",720,25,0.001,1,compression,854,50.9,30.6,9.3,0,0,1.9,0,2.1,0,5.2,0,0,0,0,0,0,0,0,0,0,0,0,0,0,0
Co-30.6Ni-9.3Al-1.9Ti-2.1Nb-5.2Mo,2Nb2Ti,"Pandey, P., Shankar Prasad, A., Baler, N., & Chattopadhyay, K. (2021). On the effect of Ti addition on microstructural evolution, precipitate coarsening kinetics and mechanical properties in a Co–30Ni–10Al–5Mo–2Nb alloy. Materialia, 16. https://doi.org/10.1016/j.mtla.2021.101081",634,570,0.001,1,compression,854,50.9,30.6,9.3,0,0,1.9,0,2.1,0,5.2,0,0,0,0,0,0,0,0,0,0,0,0,0,0,0
Co-30.6Ni-9.3Al-1.9Ti-2.1Nb-5.2Mo,2Nb2Ti,"Pandey, P., Shankar Prasad, A., Baler, N., & Chattopadhyay, K. (2021). On the effect of Ti addition on microstructural evolution, precipitate coarsening kinetics and mechanical properties in a Co–30Ni–10Al–5Mo–2Nb alloy. Materialia, 16. https://doi.org/10.1016/j.mtla.2021.101082",602,670,0.001,1,compression,854,50.9,30.6,9.3,0,0,1.9,0,2.1,0,5.2,0,0,0,0,0,0,0,0,0,0,0,0,0,0,0
Co-30.6Ni-9.3Al-1.9Ti-2.1Nb-5.2Mo,2Nb2Ti,"Pandey, P., Shankar Prasad, A., Baler, N., & Chattopadhyay, K. (2021). On the effect of Ti addition on microstructural evolution, precipitate coarsening kinetics and mechanical properties in a Co–30Ni–10Al–5Mo–2Nb alloy. Materialia, 16. https://doi.org/10.1016/j.mtla.2021.101083",631,770,0.001,1,compression,854,50.9,30.6,9.3,0,0,1.9,0,2.1,0,5.2,0,0,0,0,0,0,0,0,0,0,0,0,0,0,0
Co-30.6Ni-9.3Al-1.9Ti-2.1Nb-5.2Mo,2Nb2Ti,"Pandey, P., Shankar Prasad, A., Baler, N., & Chattopadhyay, K. (2021). On the effect of Ti addition on microstructural evolution, precipitate coarsening kinetics and mechanical properties in a Co–30Ni–10Al–5Mo–2Nb alloy. Materialia, 16. https://doi.org/10.1016/j.mtla.2021.101084",602,870,0.001,1,compression,854,50.9,30.6,9.3,0,0,1.9,0,2.1,0,5.2,0,0,0,0,0,0,0,0,0,0,0,0,0,0,0
Co-30.7Ni-9.5Al-3.0Ti-1.9Nb-4.9Mo,2Nb3Ti,"Pandey, P., Shankar Prasad, A., Baler, N., & Chattopadhyay, K. (2021). On the effect of Ti addition on microstructural evolution, precipitate coarsening kinetics and mechanical properties in a Co–30Ni–10Al–5Mo–2Nb alloy. Materialia, 16. https://doi.org/10.1016/j.mtla.2021.101084",680,25,0.001,1,compression,855,50,30.7,9.5,0,0,3,0,1.9,0,4.9,0,0,0,0,0,0,0,0,0,0,0,0,0,0,0
Co-30.7Ni-9.5Al-3.0Ti-1.9Nb-4.9Mo,2Nb3Ti,"Pandey, P., Shankar Prasad, A., Baler, N., & Chattopadhyay, K. (2021). On the effect of Ti addition on microstructural evolution, precipitate coarsening kinetics and mechanical properties in a Co–30Ni–10Al–5Mo–2Nb alloy. Materialia, 16. https://doi.org/10.1016/j.mtla.2021.101085",663,570,0.001,1,compression,855,50,30.7,9.5,0,0,3,0,1.9,0,4.9,0,0,0,0,0,0,0,0,0,0,0,0,0,0,0
Co-30.7Ni-9.5Al-3.0Ti-1.9Nb-4.9Mo,2Nb3Ti,"Pandey, P., Shankar Prasad, A., Baler, N., & Chattopadhyay, K. (2021). On the effect of Ti addition on microstructural evolution, precipitate coarsening kinetics and mechanical properties in a Co–30Ni–10Al–5Mo–2Nb alloy. Materialia, 16. https://doi.org/10.1016/j.mtla.2021.101086",618,670,0.001,1,compression,855,50,30.7,9.5,0,0,3,0,1.9,0,4.9,0,0,0,0,0,0,0,0,0,0,0,0,0,0,0
Co-30.7Ni-9.5Al-3.0Ti-1.9Nb-4.9Mo,2Nb3Ti,"Pandey, P., Shankar Prasad, A., Baler, N., & Chattopadhyay, K. (2021). On the effect of Ti addition on microstructural evolution, precipitate coarsening kinetics and mechanical properties in a Co–30Ni–10Al–5Mo–2Nb alloy. Materialia, 16. https://doi.org/10.1016/j.mtla.2021.101087",669,770,0.001,1,compression,855,50,30.7,9.5,0,0,3,0,1.9,0,4.9,0,0,0,0,0,0,0,0,0,0,0,0,0,0,0
Co-30.7Ni-9.5Al-3.0Ti-1.9Nb-4.9Mo,2Nb3Ti,"Pandey, P., Shankar Prasad, A., Baler, N., & Chattopadhyay, K. (2021). On the effect of Ti addition on microstructural evolution, precipitate coarsening kinetics and mechanical properties in a Co–30Ni–10Al–5Mo–2Nb alloy. Materialia, 16. https://doi.org/10.1016/j.mtla.2021.101088",548,870,0.001,1,compression,855,50,30.7,9.5,0,0,3,0,1.9,0,4.9,0,0,0,0,0,0,0,0,0,0,0,0,0,0,0
Co-30.3Ni-9.4Al-3.9Ti-1.8Nb-4.7Mo,2Nb4Ti,"Pandey, P., Shankar Prasad, A., Baler, N., & Chattopadhyay, K. (2021). On the effect of Ti addition on microstructural evolution, precipitate coarsening kinetics and mechanical properties in a Co–30Ni–10Al–5Mo–2Nb alloy. Materialia, 16. https://doi.org/10.1016/j.mtla.2021.101088",607,25,0.001,1,compression,856,49.9,30.3,9.4,0,0,3.9,0,1.8,0,4.7,0,0,0,0,0,0,0,0,0,0,0,0,0,0,0
Co-30.3Ni-9.4Al-3.9Ti-1.8Nb-4.7Mo,2Nb4Ti,"Pandey, P., Shankar Prasad, A., Baler, N., & Chattopadhyay, K. (2021). On the effect of Ti addition on microstructural evolution, precipitate coarsening kinetics and mechanical properties in a Co–30Ni–10Al–5Mo–2Nb alloy. Materialia, 16. https://doi.org/10.1016/j.mtla.2021.101089",551,570,0.001,1,compression,856,49.9,30.3,9.4,0,0,3.9,0,1.8,0,4.7,0,0,0,0,0,0,0,0,0,0,0,0,0,0,0
Co-30.3Ni-9.4Al-3.9Ti-1.8Nb-4.7Mo,2Nb4Ti,"Pandey, P., Shankar Prasad, A., Baler, N., & Chattopadhyay, K. (2021). On the effect of Ti addition on microstructural evolution, precipitate coarsening kinetics and mechanical properties in a Co–30Ni–10Al–5Mo–2Nb alloy. Materialia, 16. https://doi.org/10.1016/j.mtla.2021.101090",613,670,0.001,1,compression,856,49.9,30.3,9.4,0,0,3.9,0,1.8,0,4.7,0,0,0,0,0,0,0,0,0,0,0,0,0,0,0
Co-30.3Ni-9.4Al-3.9Ti-1.8Nb-4.7Mo,2Nb4Ti,"Pandey, P., Shankar Prasad, A., Baler, N., & Chattopadhyay, K. (2021). On the effect of Ti addition on microstructural evolution, precipitate coarsening kinetics and mechanical properties in a Co–30Ni–10Al–5Mo–2Nb alloy. Materialia, 16. https://doi.org/10.1016/j.mtla.2021.101091",618,770,0.001,1,compression,856,49.9,30.3,9.4,0,0,3.9,0,1.8,0,4.7,0,0,0,0,0,0,0,0,0,0,0,0,0,0,0
Co-30.3Ni-9.4Al-3.9Ti-1.8Nb-4.7Mo,2Nb4Ti,"Pandey, P., Shankar Prasad, A., Baler, N., & Chattopadhyay, K. (2021). On the effect of Ti addition on microstructural evolution, precipitate coarsening kinetics and mechanical properties in a Co–30Ni–10Al–5Mo–2Nb alloy. Materialia, 16. https://doi.org/10.1016/j.mtla.2021.101092",575,870,0.001,1,compression,856,49.9,30.3,9.4,0,0,3.9,0,1.8,0,4.7,0,0,0,0,0,0,0,0,0,0,0,0,0,0,0
Co-29.8Ni-9.5Al-5.5Cr-2.1Ti-1.9Nb,10Al5Cr2Ti,"Pandey, P., Mazumder, N., Singh, M. P., Patil, C., Sharma, A., Makineni, S. K., Banerjee, D., & Chattopadhyay, K. (2021). Design of low mass density ?/?? CoNi-based superalloys with promising high-temperature mechanical properties. Physical Review Materials, 5(9). https://doi.org/10.1103/PhysRevMaterials.5.093607",808,25,0.001,1,compression,858,51.2,29.8,9.5,5.5,0,2.1,0,1.9,0,0,0,0,0,0,0,0,0,0,0,0,0,0,0,0,0
Co-29.8Ni-9.5Al-5.5Cr-2.1Ti-1.9Nb,10Al5Cr2Ti,"Pandey, P., Mazumder, N., Singh, M. P., Patil, C., Sharma, A., Makineni, S. K., Banerjee, D., & Chattopadhyay, K. (2021). Design of low mass density ?/?? CoNi-based superalloys with promising high-temperature mechanical properties. Physical Review Materials, 5(9). https://doi.org/10.1103/PhysRevMaterials.5.093608",696,568,0.001,1,compression,858,51.2,29.8,9.5,5.5,0,2.1,0,1.9,0,0,0,0,0,0,0,0,0,0,0,0,0,0,0,0,0
Co-29.8Ni-9.5Al-5.5Cr-2.1Ti-1.9Nb,10Al5Cr2Ti,"Pandey, P., Mazumder, N., Singh, M. P., Patil, C., Sharma, A., Makineni, S. K., Banerjee, D., & Chattopadhyay, K. (2021). Design of low mass density ?/?? CoNi-based superalloys with promising high-temperature mechanical properties. Physical Review Materials, 5(9). https://doi.org/10.1103/PhysRevMaterials.5.093609",725,670,0.001,1,compression,858,51.2,29.8,9.5,5.5,0,2.1,0,1.9,0,0,0,0,0,0,0,0,0,0,0,0,0,0,0,0,0
Co-29.8Ni-9.5Al-5.5Cr-2.1Ti-1.9Nb,10Al5Cr2Ti,"Pandey, P., Mazumder, N., Singh, M. P., Patil, C., Sharma, A., Makineni, S. K., Banerjee, D., & Chattopadhyay, K. (2021). Design of low mass density ?/?? CoNi-based superalloys with promising high-temperature mechanical properties. Physical Review Materials, 5(9). https://doi.org/10.1103/PhysRevMaterials.5.093610",731,769,0.001,1,compression,858,51.2,29.8,9.5,5.5,0,2.1,0,1.9,0,0,0,0,0,0,0,0,0,0,0,0,0,0,0,0,0
Co-29.8Ni-9.5Al-5.5Cr-2.1Ti-1.9Nb,10Al5Cr2Ti,"Pandey, P., Mazumder, N., Singh, M. P., Patil, C., Sharma, A., Makineni, S. K., Banerjee, D., & Chattopadhyay, K. (2021). Design of low mass density ?/?? CoNi-based superalloys with promising high-temperature mechanical properties. Physical Review Materials, 5(9). https://doi.org/10.1103/PhysRevMaterials.5.093611",547,867,0.001,1,compression,858,51.2,29.8,9.5,5.5,0,2.1,0,1.9,0,0,0,0,0,0,0,0,0,0,0,0,0,0,0,0,0
Co-30.3Ni-9.5Al-8.5Cr-2.0Ti-2.0Nb,10Al8Cr2Ti,"Pandey, P., Mazumder, N., Singh, M. P., Patil, C., Sharma, A., Makineni, S. K., Banerjee, D., & Chattopadhyay, K. (2021). Design of low mass density ?/?? CoNi-based superalloys with promising high-temperature mechanical properties. Physical Review Materials, 5(9). https://doi.org/10.1103/PhysRevMaterials.5.093612",715,25,0.001,1,compression,859,47.7,30.3,9.5,8.5,0,2,0,2,0,0,0,0,0,0,0,0,0,0,0,0,0,0,0,0,0
Co-30.3Ni-9.5Al-8.5Cr-2.0Ti-2.0Nb,10Al8Cr2Ti,"Pandey, P., Mazumder, N., Singh, M. P., Patil, C., Sharma, A., Makineni, S. K., Banerjee, D., & Chattopadhyay, K. (2021). Design of low mass density ?/?? CoNi-based superalloys with promising high-temperature mechanical properties. Physical Review Materials, 5(9). https://doi.org/10.1103/PhysRevMaterials.5.093613",534,568,0.001,1,compression,859,47.7,30.3,9.5,8.5,0,2,0,2,0,0,0,0,0,0,0,0,0,0,0,0,0,0,0,0,0
Co-30.3Ni-9.5Al-8.5Cr-2.0Ti-2.0Nb,10Al8Cr2Ti,"Pandey, P., Mazumder, N., Singh, M. P., Patil, C., Sharma, A., Makineni, S. K., Banerjee, D., & Chattopadhyay, K. (2021). Design of low mass density ?/?? CoNi-based superalloys with promising high-temperature mechanical properties. Physical Review Materials, 5(9). https://doi.org/10.1103/PhysRevMaterials.5.093614",607,670,0.001,1,compression,859,47.7,30.3,9.5,8.5,0,2,0,2,0,0,0,0,0,0,0,0,0,0,0,0,0,0,0,0,0
Co-30.3Ni-9.5Al-8.5Cr-2.0Ti-2.0Nb,10Al8Cr2Ti,"Pandey, P., Mazumder, N., Singh, M. P., Patil, C., Sharma, A., Makineni, S. K., Banerjee, D., & Chattopadhyay, K. (2021). Design of low mass density ?/?? CoNi-based superalloys with promising high-temperature mechanical properties. Physical Review Materials, 5(9). https://doi.org/10.1103/PhysRevMaterials.5.093615",716,769,0.001,1,compression,859,47.7,30.3,9.5,8.5,0,2,0,2,0,0,0,0,0,0,0,0,0,0,0,0,0,0,0,0,0
Co-30.3Ni-9.5Al-8.5Cr-2.0Ti-2.0Nb,10Al8Cr2Ti,"Pandey, P., Mazumder, N., Singh, M. P., Patil, C., Sharma, A., Makineni, S. K., Banerjee, D., & Chattopadhyay, K. (2021). Design of low mass density ?/?? CoNi-based superalloys with promising high-temperature mechanical properties. Physical Review Materials, 5(9). https://doi.org/10.1103/PhysRevMaterials.5.093616",598,867,0.001,1,compression,859,47.7,30.3,9.5,8.5,0,2,0,2,0,0,0,0,0,0,0,0,0,0,0,0,0,0,0,0,0
Co-29.9Ni-10.Al-11.9Cr-2.2Ti-1.9Nb,10Al12Cr2Ti,"Pandey, P., Mazumder, N., Singh, M. P., Patil, C., Sharma, A., Makineni, S. K., Banerjee, D., & Chattopadhyay, K. (2021). Design of low mass density ?/?? CoNi-based superalloys with promising high-temperature mechanical properties. Physical Review Materials, 5(9). https://doi.org/10.1103/PhysRevMaterials.5.093617",754,25,0.001,1,compression,860,44.1,29.9,10,11.9,0,2.2,0,1.9,0,0,0,0,0,0,0,0,0,0,0,0,0,0,0,0,0
Co-29.9Ni-10.Al-11.9Cr-2.2Ti-1.9Nb,10Al12Cr2Ti,"Pandey, P., Mazumder, N., Singh, M. P., Patil, C., Sharma, A., Makineni, S. K., Banerjee, D., & Chattopadhyay, K. (2021). Design of low mass density ?/?? CoNi-based superalloys with promising high-temperature mechanical properties. Physical Review Materials, 5(9). https://doi.org/10.1103/PhysRevMaterials.5.093618",622,568,0.001,1,compression,860,44.1,29.9,10,11.9,0,2.2,0,1.9,0,0,0,0,0,0,0,0,0,0,0,0,0,0,0,0,0
Co-29.9Ni-10.Al-11.9Cr-2.2Ti-1.9Nb,10Al12Cr2Ti,"Pandey, P., Mazumder, N., Singh, M. P., Patil, C., Sharma, A., Makineni, S. K., Banerjee, D., & Chattopadhyay, K. (2021). Design of low mass density ?/?? CoNi-based superalloys with promising high-temperature mechanical properties. Physical Review Materials, 5(9). https://doi.org/10.1103/PhysRevMaterials.5.093619",607,670,0.001,1,compression,860,44.1,29.9,10,11.9,0,2.2,0,1.9,0,0,0,0,0,0,0,0,0,0,0,0,0,0,0,0,0
Co-29.9Ni-10.Al-11.9Cr-2.2Ti-1.9Nb,10Al12Cr2Ti,"Pandey, P., Mazumder, N., Singh, M. P., Patil, C., Sharma, A., Makineni, S. K., Banerjee, D., & Chattopadhyay, K. (2021). Design of low mass density ?/?? CoNi-based superalloys with promising high-temperature mechanical properties. Physical Review Materials, 5(9). https://doi.org/10.1103/PhysRevMaterials.5.093620",665,769,0.001,1,compression,860,44.1,29.9,10,11.9,0,2.2,0,1.9,0,0,0,0,0,0,0,0,0,0,0,0,0,0,0,0,0
Co-29.9Ni-10.Al-11.9Cr-2.2Ti-1.9Nb,10Al12Cr2Ti,"Pandey, P., Mazumder, N., Singh, M. P., Patil, C., Sharma, A., Makineni, S. K., Banerjee, D., & Chattopadhyay, K. (2021). Design of low mass density ?/?? CoNi-based superalloys with promising high-temperature mechanical properties. Physical Review Materials, 5(9). https://doi.org/10.1103/PhysRevMaterials.5.093621",508,867,0.001,1,compression,860,44.1,29.9,10,11.9,0,2.2,0,1.9,0,0,0,0,0,0,0,0,0,0,0,0,0,0,0,0,0
Co-30.0Ni-9.1Al-5.3Cr-4.2Ti-2.0Nb,10Al5Cr4Ti,"Pandey, P., Mazumder, N., Singh, M. P., Patil, C., Sharma, A., Makineni, S. K., Banerjee, D., & Chattopadhyay, K. (2021). Design of low mass density ?/?? CoNi-based superalloys with promising high-temperature mechanical properties. Physical Review Materials, 5(9). https://doi.org/10.1103/PhysRevMaterials.5.093622",776,25,0.001,1,compression,861,49.4,30,9.1,5.3,0,4.2,0,2,0,0,0,0,0,0,0,0,0,0,0,0,0,0,0,0,0
Co-30.0Ni-9.1Al-5.3Cr-4.2Ti-2.0Nb,10Al5Cr4Ti,"Pandey, P., Mazumder, N., Singh, M. P., Patil, C., Sharma, A., Makineni, S. K., Banerjee, D., & Chattopadhyay, K. (2021). Design of low mass density ?/?? CoNi-based superalloys with promising high-temperature mechanical properties. Physical Review Materials, 5(9). https://doi.org/10.1103/PhysRevMaterials.5.093623",641,568,0.001,1,compression,861,49.4,30,9.1,5.3,0,4.2,0,2,0,0,0,0,0,0,0,0,0,0,0,0,0,0,0,0,0
Co-30.0Ni-9.1Al-5.3Cr-4.2Ti-2.0Nb,10Al5Cr4Ti,"Pandey, P., Mazumder, N., Singh, M. P., Patil, C., Sharma, A., Makineni, S. K., Banerjee, D., & Chattopadhyay, K. (2021). Design of low mass density ?/?? CoNi-based superalloys with promising high-temperature mechanical properties. Physical Review Materials, 5(9). https://doi.org/10.1103/PhysRevMaterials.5.093624",641,670,0.001,1,compression,861,49.4,30,9.1,5.3,0,4.2,0,2,0,0,0,0,0,0,0,0,0,0,0,0,0,0,0,0,0
Co-30.0Ni-9.1Al-5.3Cr-4.2Ti-2.0Nb,10Al5Cr4Ti,"Pandey, P., Mazumder, N., Singh, M. P., Patil, C., Sharma, A., Makineni, S. K., Banerjee, D., & Chattopadhyay, K. (2021). Design of low mass density ?/?? CoNi-based superalloys with promising high-temperature mechanical properties. Physical Review Materials, 5(9). https://doi.org/10.1103/PhysRevMaterials.5.093625",673,769,0.001,1,compression,861,49.4,30,9.1,5.3,0,4.2,0,2,0,0,0,0,0,0,0,0,0,0,0,0,0,0,0,0,0
Co-30.0Ni-9.1Al-5.3Cr-4.2Ti-2.0Nb,10Al5Cr4Ti,"Pandey, P., Mazumder, N., Singh, M. P., Patil, C., Sharma, A., Makineni, S. K., Banerjee, D., & Chattopadhyay, K. (2021). Design of low mass density ?/?? CoNi-based superalloys with promising high-temperature mechanical properties. Physical Review Materials, 5(9). https://doi.org/10.1103/PhysRevMaterials.5.093626",554,867,0.001,1,compression,861,49.4,30,9.1,5.3,0,4.2,0,2,0,0,0,0,0,0,0,0,0,0,0,0,0,0,0,0,0
Co-30.2Ni-9.4Al-8.8Cr-4.4Ti-2.0Nb,10Al8Cr4Ti,"Pandey, P., Mazumder, N., Singh, M. P., Patil, C., Sharma, A., Makineni, S. K., Banerjee, D., & Chattopadhyay, K. (2021). Design of low mass density ?/?? CoNi-based superalloys with promising high-temperature mechanical properties. Physical Review Materials, 5(9). https://doi.org/10.1103/PhysRevMaterials.5.093627",705,25,0.001,1,compression,862,45.2,30.2,9.4,8.8,0,4.4,0,2,0,0,0,0,0,0,0,0,0,0,0,0,0,0,0,0,0
Co-30.2Ni-9.4Al-8.8Cr-4.4Ti-2.0Nb,10Al8Cr4Ti,"Pandey, P., Mazumder, N., Singh, M. P., Patil, C., Sharma, A., Makineni, S. K., Banerjee, D., & Chattopadhyay, K. (2021). Design of low mass density ?/?? CoNi-based superalloys with promising high-temperature mechanical properties. Physical Review Materials, 5(9). https://doi.org/10.1103/PhysRevMaterials.5.093628",671,568,0.001,1,compression,862,45.2,30.2,9.4,8.8,0,4.4,0,2,0,0,0,0,0,0,0,0,0,0,0,0,0,0,0,0,0
Co-30.2Ni-9.4Al-8.8Cr-4.4Ti-2.0Nb,10Al8Cr4Ti,"Pandey, P., Mazumder, N., Singh, M. P., Patil, C., Sharma, A., Makineni, S. K., Banerjee, D., & Chattopadhyay, K. (2021). Design of low mass density ?/?? CoNi-based superalloys with promising high-temperature mechanical properties. Physical Review Materials, 5(9). https://doi.org/10.1103/PhysRevMaterials.5.093629",623,670,0.001,1,compression,862,45.2,30.2,9.4,8.8,0,4.4,0,2,0,0,0,0,0,0,0,0,0,0,0,0,0,0,0,0,0
Co-30.2Ni-9.4Al-8.8Cr-4.4Ti-2.0Nb,10Al8Cr4Ti,"Pandey, P., Mazumder, N., Singh, M. P., Patil, C., Sharma, A., Makineni, S. K., Banerjee, D., & Chattopadhyay, K. (2021). Design of low mass density ?/?? CoNi-based superalloys with promising high-temperature mechanical properties. Physical Review Materials, 5(9). https://doi.org/10.1103/PhysRevMaterials.5.093629",730,769,0.001,1,compression,862,45.2,30.2,9.4,8.8,0,4.4,0,2,0,0,0,0,0,0,0,0,0,0,0,0,0,0,0,0,0
Co-30.2Ni-9.4Al-8.8Cr-4.4Ti-2.0Nb,10Al8Cr4Ti,"Pandey, P., Mazumder, N., Singh, M. P., Patil, C., Sharma, A., Makineni, S. K., Banerjee, D., & Chattopadhyay, K. (2021). Design of low mass density ?/?? CoNi-based superalloys with promising high-temperature mechanical properties. Physical Review Materials, 5(9). https://doi.org/10.1103/PhysRevMaterials.5.093630",610,867,0.001,1,compression,862,45.2,30.2,9.4,8.8,0,4.4,0,2,0,0,0,0,0,0,0,0,0,0,0,0,0,0,0,0,0
Co-29.8Ni-9.4Al-12.8Cr-3.7Ti-2.0Nb,10Al12Cr4Ti,"Pandey, P., Mazumder, N., Singh, M. P., Patil, C., Sharma, A., Makineni, S. K., Banerjee, D., & Chattopadhyay, K. (2021). Design of low mass density ?/?? CoNi-based superalloys with promising high-temperature mechanical properties. Physical Review Materials, 5(9). https://doi.org/10.1103/PhysRevMaterials.5.093607",741,25,0.001,1,compression,863,42.3,29.8,9.4,12.8,0,3.7,0,2,0,0,0,0,0,0,0,0,0,0,0,0,0,0,0,0,0
Co-29.8Ni-9.4Al-12.8Cr-3.7Ti-2.0Nb,10Al12Cr4Ti,"Pandey, P., Mazumder, N., Singh, M. P., Patil, C., Sharma, A., Makineni, S. K., Banerjee, D., & Chattopadhyay, K. (2021). Design of low mass density ?/?? CoNi-based superalloys with promising high-temperature mechanical properties. Physical Review Materials, 5(9). https://doi.org/10.1103/PhysRevMaterials.5.093608",641,568,0.001,1,compression,863,42.3,29.8,9.4,12.8,0,3.7,0,2,0,0,0,0,0,0,0,0,0,0,0,0,0,0,0,0,0
Co-29.8Ni-9.4Al-12.8Cr-3.7Ti-2.0Nb,10Al12Cr4Ti,"Pandey, P., Mazumder, N., Singh, M. P., Patil, C., Sharma, A., Makineni, S. K., Banerjee, D., & Chattopadhyay, K. (2021). Design of low mass density ?/?? CoNi-based superalloys with promising high-temperature mechanical properties. Physical Review Materials, 5(9). https://doi.org/10.1103/PhysRevMaterials.5.093609",619,670,0.001,1,compression,863,42.3,29.8,9.4,12.8,0,3.7,0,2,0,0,0,0,0,0,0,0,0,0,0,0,0,0,0,0,0
Co-29.8Ni-9.4Al-12.8Cr-3.7Ti-2.0Nb,10Al12Cr4Ti,"Pandey, P., Mazumder, N., Singh, M. P., Patil, C., Sharma, A., Makineni, S. K., Banerjee, D., & Chattopadhyay, K. (2021). Design of low mass density ?/?? CoNi-based superalloys with promising high-temperature mechanical properties. Physical Review Materials, 5(9). https://doi.org/10.1103/PhysRevMaterials.5.093610",709,769,0.001,1,compression,863,42.3,29.8,9.4,12.8,0,3.7,0,2,0,0,0,0,0,0,0,0,0,0,0,0,0,0,0,0,0
Co-29.8Ni-9.4Al-12.8Cr-3.7Ti-2.0Nb,10Al12Cr4Ti,"Pandey, P., Mazumder, N., Singh, M. P., Patil, C., Sharma, A., Makineni, S. K., Banerjee, D., & Chattopadhyay, K. (2021). Design of low mass density ?/?? CoNi-based superalloys with promising high-temperature mechanical properties. Physical Review Materials, 5(9). https://doi.org/10.1103/PhysRevMaterials.5.093611",626,867,0.001,1,compression,863,42.3,29.8,9.4,12.8,0,3.7,0,2,0,0,0,0,0,0,0,0,0,0,0,0,0,0,0,0,0
Co-30.2Ni-9.8Al-4.0W-3.9Ti-1.9Ta,4W2Ta,"Qu, S., Li, Y., Tong, M., Wang, C., & Yang, Y. (2021). Effects of 1 at.% Ta substitution for 1 at.% W on the coarsening kinetics and deformation behavior of ??-strengthened CoNi-base superalloys. Materials Science and Engineering A, 823. https://doi.org/10.1016/j.msea.2021.141776",613,25,0.0001,1,compression,866,50.12,30.2,9.83,0,4.02,3.93,1.9,0,0,0,0,0,0,0,0,0,0,0,0,0,0,0,0,0,0
Co-30.2Ni-9.8Al-4.0W-3.9Ti-1.9Ta,4W2Ta,"Qu, S., Li, Y., Tong, M., Wang, C., & Yang, Y. (2021). Effects of 1 at.% Ta substitution for 1 at.% W on the coarsening kinetics and deformation behavior of ??-strengthened CoNi-base superalloys. Materials Science and Engineering A, 823. https://doi.org/10.1016/j.msea.2021.141777",576,600,0.0001,1,compression,866,50.12,30.2,9.83,0,4.02,3.93,1.9,0,0,0,0,0,0,0,0,0,0,0,0,0,0,0,0,0,0
Co-30.2Ni-9.8Al-4.0W-3.9Ti-1.9Ta,4W2Ta,"Qu, S., Li, Y., Tong, M., Wang, C., & Yang, Y. (2021). Effects of 1 at.% Ta substitution for 1 at.% W on the coarsening kinetics and deformation behavior of ??-strengthened CoNi-base superalloys. Materials Science and Engineering A, 823. https://doi.org/10.1016/j.msea.2021.141778",591,700,0.0001,1,compression,866,50.12,30.2,9.83,0,4.02,3.93,1.9,0,0,0,0,0,0,0,0,0,0,0,0,0,0,0,0,0,0
Co-30.2Ni-9.8Al-4.0W-3.9Ti-1.9Ta,4W2Ta,"Qu, S., Li, Y., Tong, M., Wang, C., & Yang, Y. (2021). Effects of 1 at.% Ta substitution for 1 at.% W on the coarsening kinetics and deformation behavior of ??-strengthened CoNi-base superalloys. Materials Science and Engineering A, 823. https://doi.org/10.1016/j.msea.2021.141779",654,800,0.0001,1,compression,866,50.12,30.2,9.83,0,4.02,3.93,1.9,0,0,0,0,0,0,0,0,0,0,0,0,0,0,0,0,0,0
Co-30.2Ni-9.8Al-4.0W-3.9Ti-1.9Ta,4W2Ta,"Qu, S., Li, Y., Tong, M., Wang, C., & Yang, Y. (2021). Effects of 1 at.% Ta substitution for 1 at.% W on the coarsening kinetics and deformation behavior of ??-strengthened CoNi-base superalloys. Materials Science and Engineering A, 823. https://doi.org/10.1016/j.msea.2021.141780",648,850,0.0001,1,compression,866,50.12,30.2,9.83,0,4.02,3.93,1.9,0,0,0,0,0,0,0,0,0,0,0,0,0,0,0,0,0,0
Co-30.2Ni-9.8Al-4.0W-3.9Ti-1.9Ta,4W2Ta,"Qu, S., Li, Y., Tong, M., Wang, C., & Yang, Y. (2021). Effects of 1 at.% Ta substitution for 1 at.% W on the coarsening kinetics and deformation behavior of ??-strengthened CoNi-base superalloys. Materials Science and Engineering A, 823. https://doi.org/10.1016/j.msea.2021.141781",586,900,0.0001,1,compression,866,50.12,30.2,9.83,0,4.02,3.93,1.9,0,0,0,0,0,0,0,0,0,0,0,0,0,0,0,0,0,0
Co-30.2Ni-9.8Al-4.0W-3.9Ti-1.9Ta,4W2Ta,"Qu, S., Li, Y., Tong, M., Wang, C., & Yang, Y. (2021). Effects of 1 at.% Ta substitution for 1 at.% W on the coarsening kinetics and deformation behavior of ??-strengthened CoNi-base superalloys. Materials Science and Engineering A, 823. https://doi.org/10.1016/j.msea.2021.141782",446,1000,0.0001,1,compression,866,50.12,30.2,9.83,0,4.02,3.93,1.9,0,0,0,0,0,0,0,0,0,0,0,0,0,0,0,0,0,0
Co-9.Al-9.0W-2.0Ta-0.02Ce-0.02B,Co-9Al-9W-2Ta-0.02B-0.02Ce (SX),"Zhang, B. S., Yu, Y. X., Tao, Z. L., & Sha, J. B. (2021). A comparative study on microstructures and tensile behaviours of a novel polycrystalline and single-crystal Co–9Al–9W–2Ta-0.02B-0.02Ce alloy at room and high temperatures. Intermetallics, 137. https://doi.org/10.1016/j.intermet.2021.107284",800,25,0.0003,-1,tensile,888,79.96,0,9,0,9,0,2,0,0,0,0,0,0.02,0,0,0,0,0,0,0,0,0,0,0.02,0
Co-9.Al-9.0W-2.0Ta-0.02Ce-0.02B,Co-9Al-9W-2Ta-0.02B-0.02Ce (SX),"Zhang, B. S., Yu, Y. X., Tao, Z. L., & Sha, J. B. (2021). A comparative study on microstructures and tensile behaviours of a novel polycrystalline and single-crystal Co–9Al–9W–2Ta-0.02B-0.02Ce alloy at room and high temperatures. Intermetallics, 137. https://doi.org/10.1016/j.intermet.2021.107285",633,600,0.0003,-1,tensile,888,79.96,0,9,0,9,0,2,0,0,0,0,0,0.02,0,0,0,0,0,0,0,0,0,0,0.02,0
Co-9.Al-9.0W-2.0Ta-0.02Ce-0.02B,Co-9Al-9W-2Ta-0.02B-0.02Ce (SX),"Zhang, B. S., Yu, Y. X., Tao, Z. L., & Sha, J. B. (2021). A comparative study on microstructures and tensile behaviours of a novel polycrystalline and single-crystal Co–9Al–9W–2Ta-0.02B-0.02Ce alloy at room and high temperatures. Intermetallics, 137. https://doi.org/10.1016/j.intermet.2021.107286",608,700,0.0003,-1,tensile,888,79.96,0,9,0,9,0,2,0,0,0,0,0,0.02,0,0,0,0,0,0,0,0,0,0,0.02,0
Co-9.Al-9.0W-2.0Ta-0.02Ce-0.02B,Co-9Al-9W-2Ta-0.02B-0.02Ce (SX),"Zhang, B. S., Yu, Y. X., Tao, Z. L., & Sha, J. B. (2021). A comparative study on microstructures and tensile behaviours of a novel polycrystalline and single-crystal Co–9Al–9W–2Ta-0.02B-0.02Ce alloy at room and high temperatures. Intermetallics, 137. https://doi.org/10.1016/j.intermet.2021.107287",622,800,0.0003,-1,tensile,888,79.96,0,9,0,9,0,2,0,0,0,0,0,0.02,0,0,0,0,0,0,0,0,0,0,0.02,0
Co-9.Al-9.0W-2.0Ta-0.02Ce-0.02B,Co-9Al-9W-2Ta-0.02B-0.02Ce (SX),"Zhang, B. S., Yu, Y. X., Tao, Z. L., & Sha, J. B. (2021). A comparative study on microstructures and tensile behaviours of a novel polycrystalline and single-crystal Co–9Al–9W–2Ta-0.02B-0.02Ce alloy at room and high temperatures. Intermetallics, 137. https://doi.org/10.1016/j.intermet.2021.107288",602,900,0.0003,-1,tensile,888,79.96,0,9,0,9,0,2,0,0,0,0,0,0.02,0,0,0,0,0,0,0,0,0,0,0.02,0
