Repository: BrandonOhl/ML-Creep-Prediction

# ML-Creep-Prediction

# Run "Final ML program-Mar2023.ipynb"

# "ML-Co-input_xx" files are the input data files that are imported into the program.

# "alloy data compilation_UpdateMar2023" is the original database values as entered, which was split into the individual data input files.

# "Master Property Sheet" are the training dataset properties reported by the program after running it.

# "new_prediction_composition.csv" is the new data that the program will try to predict/validate. If property values are known for a given  stress/temperature, the program will pull those values.

File: ML-Co-input_YS.csv (part 9 of 11)
Shortname,Name,Paper,Yield Stress,Temperature C,Strain rate /s,Compression/Tension,Notes,Index,Co,Ni,Al,Cr,W,Ti,Ta,Nb,V,Mo,C,Zr,B,Ir,Re,Si,Fe,Y,Hf,Ge,Mn,Sc,Ru,Ce,Nd
Co-9.Al-9.0W-2.0Ta-0.02Ce-0.02B,Co-9Al-9W-2Ta-0.02B-0.02Ce (PX),"Zhang, B. S., Yu, Y. X., Tao, Z. L., & Sha, J. B. (2021). A comparative study on microstructures and tensile behaviours of a novel polycrystalline and single-crystal Co–9Al–9W–2Ta-0.02B-0.02Ce alloy at room and high temperatures. Intermetallics, 137. https://doi.org/10.1016/j.intermet.2021.107289",746,25,0.0003,-1,tensile,888,79.96,0,9,0,9,0,2,0,0,0,0,0,0.02,0,0,0,0,0,0,0,0,0,0,0.02,0
Co-9.Al-9.0W-2.0Ta-0.02Ce-0.02B,Co-9Al-9W-2Ta-0.02B-0.02Ce (PX),"Zhang, B. S., Yu, Y. X., Tao, Z. L., & Sha, J. B. (2021). A comparative study on microstructures and tensile behaviours of a novel polycrystalline and single-crystal Co–9Al–9W–2Ta-0.02B-0.02Ce alloy at room and high temperatures. Intermetallics, 137. https://doi.org/10.1016/j.intermet.2021.107290",602,600,0.0003,-1,tensile,888,79.96,0,9,0,9,0,2,0,0,0,0,0,0.02,0,0,0,0,0,0,0,0,0,0,0.02,0
Co-9.Al-9.0W-2.0Ta-0.02Ce-0.02B,Co-9Al-9W-2Ta-0.02B-0.02Ce (PX),"Zhang, B. S., Yu, Y. X., Tao, Z. L., & Sha, J. B. (2021). A comparative study on microstructures and tensile behaviours of a novel polycrystalline and single-crystal Co–9Al–9W–2Ta-0.02B-0.02Ce alloy at room and high temperatures. Intermetallics, 137. https://doi.org/10.1016/j.intermet.2021.107291",610,700,0.0003,-1,tensile,888,79.96,0,9,0,9,0,2,0,0,0,0,0,0.02,0,0,0,0,0,0,0,0,0,0,0.02,0
Co-9.Al-9.0W-2.0Ta-0.02Ce-0.02B,Co-9Al-9W-2Ta-0.02B-0.02Ce (PX),"Zhang, B. S., Yu, Y. X., Tao, Z. L., & Sha, J. B. (2021). A comparative study on microstructures and tensile behaviours of a novel polycrystalline and single-crystal Co–9Al–9W–2Ta-0.02B-0.02Ce alloy at room and high temperatures. Intermetallics, 137. https://doi.org/10.1016/j.intermet.2021.107292",541,800,0.0003,-1,tensile,888,79.96,0,9,0,9,0,2,0,0,0,0,0,0.02,0,0,0,0,0,0,0,0,0,0,0.02,0
Co-9.Al-9.0W-2.0Ta-0.02Ce-0.02B,Co-9Al-9W-2Ta-0.02B-0.02Ce (PX),"Zhang, B. S., Yu, Y. X., Tao, Z. L., & Sha, J. B. (2021). A comparative study on microstructures and tensile behaviours of a novel polycrystalline and single-crystal Co–9Al–9W–2Ta-0.02B-0.02Ce alloy at room and high temperatures. Intermetallics, 137. https://doi.org/10.1016/j.intermet.2021.107293",500,900,0.0003,-1,tensile,888,79.96,0,9,0,9,0,2,0,0,0,0,0,0.02,0,0,0,0,0,0,0,0,0,0,0.02,0
Co-8.0Ti-11.0V,Co-8Ti-11V,"Zhou, P., Gao, X., Song, D., Liu, Y., & Cheng, J. (2021). Effect of Ni on Microstructure and Mechanical Property of a Co-Ti-V-Based Superalloy. Scanning, 2021. https://doi.org/10.1155/2021/6678085",176,1000,0.0003,1,compression,890,81,0,0,0,0,8,0,0,11,0,0,0,0,0,0,0,0,0,0,0,0,0,0,0,0
Co-5.0Ni-8.0Ti-11.0V,Co-8Ti-11V-5Ni,"Zhou, P., Gao, X., Song, D., Liu, Y., & Cheng, J. (2021). Effect of Ni on Microstructure and Mechanical Property of a Co-Ti-V-Based Superalloy. Scanning, 2021. https://doi.org/10.1155/2021/6678086",105,1000,0.0003,1,compression,891,76,5,0,0,0,8,0,0,11,0,0,0,0,0,0,0,0,0,0,0,0,0,0,0,0
Co-10.0Ni-8.0Ti-11.0V,Co-8Ti-11V-10Ni,"Zhou, P., Gao, X., Song, D., Liu, Y., & Cheng, J. (2021). Effect of Ni on Microstructure and Mechanical Property of a Co-Ti-V-Based Superalloy. Scanning, 2021. https://doi.org/10.1155/2021/6678087",219,1000,0.0003,1,compression,892,71,10,0,0,0,8,0,0,11,0,0,0,0,0,0,0,0,0,0,0,0,0,0,0,0
Co-15.Cr-11.Ti,CTC-1,"Bezold, A., Volz, N., Lenz, M., Zenk, C. H., Spiecker, E., Mills, M., Göken, M., & Neumeier, S. (2021). Yielding behavior of a single-crystalline ?’-strengthened Co-Ti-Cr superalloy. Scripta Materialia, 200. https://doi.org/10.1016/j.scriptamat.2021.113928",537,25,0.0001,1,compression,644,74,0,0,15,0,11,0,0,0,0,0,0,0,0,0,0,0,0,0,0,0,0,0,0,0
Co-15.Cr-11.Ti,CTC-1,"Bezold, A., Volz, N., Lenz, M., Zenk, C. H., Spiecker, E., Mills, M., Göken, M., & Neumeier, S. (2021). Yielding behavior of a single-crystalline ?’-strengthened Co-Ti-Cr superalloy. Scripta Materialia, 200. https://doi.org/10.1016/j.scriptamat.2021.113929",418,750,0.0001,1,compression,644,74,0,0,15,0,11,0,0,0,0,0,0,0,0,0,0,0,0,0,0,0,0,0,0,0
Co-15.Cr-11.Ti,CTC-1,"Bezold, A., Volz, N., Lenz, M., Zenk, C. H., Spiecker, E., Mills, M., Göken, M., & Neumeier, S. (2021). Yielding behavior of a single-crystalline ?’-strengthened Co-Ti-Cr superalloy. Scripta Materialia, 200. https://doi.org/10.1016/j.scriptamat.2021.113930",388,800,0.0001,1,compression,644,74,0,0,15,0,11,0,0,0,0,0,0,0,0,0,0,0,0,0,0,0,0,0,0,0
Co-15.Cr-11.Ti,CTC-1,"Bezold, A., Volz, N., Lenz, M., Zenk, C. H., Spiecker, E., Mills, M., Göken, M., & Neumeier, S. (2021). Yielding behavior of a single-crystalline ?’-strengthened Co-Ti-Cr superalloy. Scripta Materialia, 200. https://doi.org/10.1016/j.scriptamat.2021.113931",443,850,0.0001,1,compression,644,74,0,0,15,0,11,0,0,0,0,0,0,0,0,0,0,0,0,0,0,0,0,0,0,0
Co-15.Cr-11.Ti,CTC-1,"Bezold, A., Volz, N., Lenz, M., Zenk, C. H., Spiecker, E., Mills, M., Göken, M., & Neumeier, S. (2021). Yielding behavior of a single-crystalline ?’-strengthened Co-Ti-Cr superalloy. Scripta Materialia, 200. https://doi.org/10.1016/j.scriptamat.2021.113932",374,900,0.0001,1,compression,644,74,0,0,15,0,11,0,0,0,0,0,0,0,0,0,0,0,0,0,0,0,0,0,0,0
Co-15.Cr-11.Ti,CTC-1,"Bezold, A., Volz, N., Lenz, M., Zenk, C. H., Spiecker, E., Mills, M., Göken, M., & Neumeier, S. (2021). Yielding behavior of a single-crystalline ?’-strengthened Co-Ti-Cr superalloy. Scripta Materialia, 200. https://doi.org/10.1016/j.scriptamat.2021.113933",282,950,0.0001,1,compression,644,74,0,0,15,0,11,0,0,0,0,0,0,0,0,0,0,0,0,0,0,0,0,0,0,0
Co-32.0Ni-8.Al-6.0Cr-5.7W-2.8Ti-1.8Ta-0.4Si-0.1Hf,ERBOCo-4 (SX),"Bezold, A., Volz, N., Lenz, M., Karpstein, N., Zenk, C. H., Spiecker, E., Göken, M., & Neumeier, S. (2022). Quantification of the temperature-dependent evolution of defect structures in a CoNi-base superalloy. Acta Materialia, 227. https://doi.org/10.1016/j.actamat.2022.117702",569,25,0.0001,1,compression,899,43.2,32,8,6,5.7,2.8,1.8,0,0,0,0,0,0,0,0,0.4,0,0,0.1,0,0,0,0,0,0
Co-32.0Ni-8.Al-6.0Cr-5.7W-2.8Ti-1.8Ta-0.4Si-0.1Hf,ERBOCo-4 (SX),"Bezold, A., Volz, N., Lenz, M., Karpstein, N., Zenk, C. H., Spiecker, E., Göken, M., & Neumeier, S. (2022). Quantification of the temperature-dependent evolution of defect structures in a CoNi-base superalloy. Acta Materialia, 227. https://doi.org/10.1016/j.actamat.2022.117703",581,750,0.0001,1,compression,899,43.2,32,8,6,5.7,2.8,1.8,0,0,0,0,0,0,0,0,0.4,0,0,0.1,0,0,0,0,0,0
Co-32.0Ni-8.Al-6.0Cr-5.7W-2.8Ti-1.8Ta-0.4Si-0.1Hf,ERBOCo-4 (SX),"Bezold, A., Volz, N., Lenz, M., Karpstein, N., Zenk, C. H., Spiecker, E., Göken, M., & Neumeier, S. (2022). Quantification of the temperature-dependent evolution of defect structures in a CoNi-base superalloy. Acta Materialia, 227. https://doi.org/10.1016/j.actamat.2022.117704",583,850,0.0001,1,compression,899,43.2,32,8,6,5.7,2.8,1.8,0,0,0,0,0,0,0,0,0.4,0,0,0.1,0,0,0,0,0,0
Co-32.0Ni-8.Al-6.0Cr-5.7W-2.8Ti-1.8Ta-0.4Si-0.1Hf,ERBOCo-4 (SX),"Bezold, A., Volz, N., Lenz, M., Karpstein, N., Zenk, C. H., Spiecker, E., Göken, M., & Neumeier, S. (2022). Quantification of the temperature-dependent evolution of defect structures in a CoNi-base superalloy. Acta Materialia, 227. https://doi.org/10.1016/j.actamat.2022.117705",581,900,0.0001,1,compression,899,43.2,32,8,6,5.7,2.8,1.8,0,0,0,0,0,0,0,0,0.4,0,0,0.1,0,0,0,0,0,0
Co-32.0Ni-8.Al-6.0Cr-5.7W-2.8Ti-1.8Ta-0.4Si-0.1Hf,ERBOCo-4 (SX),"Bezold, A., Volz, N., Lenz, M., Karpstein, N., Zenk, C. H., Spiecker, E., Göken, M., & Neumeier, S. (2022). Quantification of the temperature-dependent evolution of defect structures in a CoNi-base superalloy. Acta Materialia, 227. https://doi.org/10.1016/j.actamat.2022.117706",539,950,0.0001,1,compression,899,43.2,32,8,6,5.7,2.8,1.8,0,0,0,0,0,0,0,0,0.4,0,0,0.1,0,0,0,0,0,0
Co-32.0Ni-8.Al-6.0Cr-5.7W-2.8Ti-1.8Ta-0.4Si-0.1Hf,ERBOCo-4 (SX),"Bezold, A., Volz, N., Lenz, M., Karpstein, N., Zenk, C. H., Spiecker, E., Göken, M., & Neumeier, S. (2022). Quantification of the temperature-dependent evolution of defect structures in a CoNi-base superalloy. Acta Materialia, 227. https://doi.org/10.1016/j.actamat.2022.117707",377,1000,0.0001,1,compression,899,43.2,32,8,6,5.7,2.8,1.8,0,0,0,0,0,0,0,0,0.4,0,0,0.1,0,0,0,0,0,0
Co-34.8Ni-1.7Fe-4.3Al-19.7Cr-1.0Ti-1.9Nb-4.9Mo,AG,"Bian, H., Xu, X., Li, Y., Koizumi, Y., Wang, Z., Chen, M., Yamanaka, K., & Chiba, A. (2015). Regulating the coarsening of the ?’ phase in superalloys. NPG Asia Materials, 7(8). https://doi.org/10.1038/am.2015.96",851,25,0.001,-1,tensile,904,31.8,34.82,4.33,19.65,0,0.97,0,1.89,0,4.87,0,0,0,0,0,0,1.67,0,0,0,0,0,0,0,0
Co-34.8Ni-1.7Fe-4.3Al-19.7Cr-1.0Ti-1.9Nb-4.9Mo,AG,"Bian, H., Xu, X., Li, Y., Koizumi, Y., Wang, Z., Chen, M., Yamanaka, K., & Chiba, A. (2015). Regulating the coarsening of the ?’ phase in superalloys. NPG Asia Materials, 7(8). https://doi.org/10.1038/am.2015.97",780,300,0.001,-1,tensile,904,31.8,34.82,4.33,19.65,0,0.97,0,1.89,0,4.87,0,0,0,0,0,0,1.67,0,0,0,0,0,0,0,0
Co-34.8Ni-1.7Fe-4.3Al-19.7Cr-1.0Ti-1.9Nb-4.9Mo,AG,"Bian, H., Xu, X., Li, Y., Koizumi, Y., Wang, Z., Chen, M., Yamanaka, K., & Chiba, A. (2015). Regulating the coarsening of the ?’ phase in superalloys. NPG Asia Materials, 7(8). https://doi.org/10.1038/am.2015.98",762,500,0.001,-1,tensile,904,31.8,34.82,4.33,19.65,0,0.97,0,1.89,0,4.87,0,0,0,0,0,0,1.67,0,0,0,0,0,0,0,0
Co-34.8Ni-1.7Fe-4.3Al-19.7Cr-1.0Ti-1.9Nb-4.9Mo,AG,"Bian, H., Xu, X., Li, Y., Koizumi, Y., Wang, Z., Chen, M., Yamanaka, K., & Chiba, A. (2015). Regulating the coarsening of the ?’ phase in superalloys. NPG Asia Materials, 7(8). https://doi.org/10.1038/am.2015.99",702,700,0.001,-1,tensile,904,31.8,34.82,4.33,19.65,0,0.97,0,1.89,0,4.87,0,0,0,0,0,0,1.67,0,0,0,0,0,0,0,0
Co-34.8Ni-1.7Fe-4.3Al-19.7Cr-1.0Ti-1.9Nb-4.9Mo,AG,"Bian, H., Xu, X., Li, Y., Koizumi, Y., Wang, Z., Chen, M., Yamanaka, K., & Chiba, A. (2015). Regulating the coarsening of the ?’ phase in superalloys. NPG Asia Materials, 7(8). https://doi.org/10.1038/am.2015.100",662,800,0.001,-1,tensile,904,31.8,34.82,4.33,19.65,0,0.97,0,1.89,0,4.87,0,0,0,0,0,0,1.67,0,0,0,0,0,0,0,0
Co-29.2Ni-9.8Al-2.2Ti-2.0Ta-3.2Nb,30Ni2Ti2Ta,"Cao, B. X., Xu, W. W., Yu, C. Y., Wu, S. W., Kong, H. J., Ding, Z. Y., Zhang, T. L., Luan, J. H., Xiao, B., Jiao, Z. B., Liu, Y., Yang, T., & Liu, C. T. (2022). L12-strengthened multicomponent Co-Al-Nb-based alloys with high strength and matrix-confined stacking-fault-mediated plasticity. Acta Materialia, 229. https://doi.org/10.1016/j.actamat.2022.117766",25.22522523,1024.90566,0.001,1,compression,908,53.6,29.2,9.8,0,0,2.2,2,3.2,0,0,0,0,0,0,0,0,0,0,0,0,0,0,0,0,0
Co-29.2Ni-9.8Al-2.2Ti-2.0Ta-3.2Nb,30Ni2Ti2Ta,"Cao, B. X., Xu, W. W., Yu, C. Y., Wu, S. W., Kong, H. J., Ding, Z. Y., Zhang, T. L., Luan, J. H., Xiao, B., Jiao, Z. B., Liu, Y., Yang, T., & Liu, C. T. (2022). L12-strengthened multicomponent Co-Al-Nb-based alloys with high strength and matrix-confined stacking-fault-mediated plasticity. Acta Materialia, 229. https://doi.org/10.1016/j.actamat.2022.117767",598.1981982,836.9811321,0.001,1,compression,908,53.6,29.2,9.8,0,0,2.2,2,3.2,0,0,0,0,0,0,0,0,0,0,0,0,0,0,0,0,0
Co-29.2Ni-9.8Al-2.2Ti-2.0Ta-3.2Nb,30Ni2Ti2Ta,"Cao, B. X., Xu, W. W., Yu, C. Y., Wu, S. W., Kong, H. J., Ding, Z. Y., Zhang, T. L., Luan, J. H., Xiao, B., Jiao, Z. B., Liu, Y., Yang, T., & Liu, C. T. (2022). L12-strengthened multicomponent Co-Al-Nb-based alloys with high strength and matrix-confined stacking-fault-mediated plasticity. Acta Materialia, 229. https://doi.org/10.1016/j.actamat.2022.117768",648.6486486,864.1509434,0.001,1,compression,908,53.6,29.2,9.8,0,0,2.2,2,3.2,0,0,0,0,0,0,0,0,0,0,0,0,0,0,0,0,0
Co-29.2Ni-9.8Al-2.2Ti-2.0Ta-3.2Nb,30Ni2Ti2Ta,"Cao, B. X., Xu, W. W., Yu, C. Y., Wu, S. W., Kong, H. J., Ding, Z. Y., Zhang, T. L., Luan, J. H., Xiao, B., Jiao, Z. B., Liu, Y., Yang, T., & Liu, C. T. (2022). L12-strengthened multicomponent Co-Al-Nb-based alloys with high strength and matrix-confined stacking-fault-mediated plasticity. Acta Materialia, 229. https://doi.org/10.1016/j.actamat.2022.117769",699.0990991,900.3773585,0.001,1,compression,908,53.6,29.2,9.8,0,0,2.2,2,3.2,0,0,0,0,0,0,0,0,0,0,0,0,0,0,0,0,0
Co-29.2Ni-9.8Al-2.2Ti-2.0Ta-3.2Nb,30Ni2Ti2Ta,"Cao, B. X., Xu, W. W., Yu, C. Y., Wu, S. W., Kong, H. J., Ding, Z. Y., Zhang, T. L., Luan, J. H., Xiao, B., Jiao, Z. B., Liu, Y., Yang, T., & Liu, C. T. (2022). L12-strengthened multicomponent Co-Al-Nb-based alloys with high strength and matrix-confined stacking-fault-mediated plasticity. Acta Materialia, 229. https://doi.org/10.1016/j.actamat.2022.117770",749.5495495,809.8113208,0.001,1,compression,908,53.6,29.2,9.8,0,0,2.2,2,3.2,0,0,0,0,0,0,0,0,0,0,0,0,0,0,0,0,0
Co-29.2Ni-9.8Al-2.2Ti-2.0Ta-3.2Nb,30Ni2Ti2Ta,"Cao, B. X., Xu, W. W., Yu, C. Y., Wu, S. W., Kong, H. J., Ding, Z. Y., Zhang, T. L., Luan, J. H., Xiao, B., Jiao, Z. B., Liu, Y., Yang, T., & Liu, C. T. (2022). L12-strengthened multicomponent Co-Al-Nb-based alloys with high strength and matrix-confined stacking-fault-mediated plasticity. Acta Materialia, 229. https://doi.org/10.1016/j.actamat.2022.117771",800,739.6226415,0.001,1,compression,908,53.6,29.2,9.8,0,0,2.2,2,3.2,0,0,0,0,0,0,0,0,0,0,0,0,0,0,0,0,0
Co-29.2Ni-9.8Al-2.2Ti-2.0Ta-3.2Nb,30Ni2Ti2Ta,"Cao, B. X., Xu, W. W., Yu, C. Y., Wu, S. W., Kong, H. J., Ding, Z. Y., Zhang, T. L., Luan, J. H., Xiao, B., Jiao, Z. B., Liu, Y., Yang, T., & Liu, C. T. (2022). L12-strengthened multicomponent Co-Al-Nb-based alloys with high strength and matrix-confined stacking-fault-mediated plasticity. Acta Materialia, 229. https://doi.org/10.1016/j.actamat.2022.117772",899.0990991,461.1320755,0.001,1,compression,908,53.6,29.2,9.8,0,0,2.2,2,3.2,0,0,0,0,0,0,0,0,0,0,0,0,0,0,0,0,0
Co-15.4Ni-12.Al-9.0W-2.0Ta,20Ni-2Ta,"Chen, Z., Kishida, K., Inui, H., Heilmaier, M., Glatzel, U., & Eggeler, G. (2022). Improving the intermediate- and high-temperature strength of L12-Co3(Al,W) by Ni and Ta additions. Acta Materialia, 238. https://doi.org/10.1016/j.actamat.2022.118226",342.699,25,0.0001,1,compression,914,61.6,15.4,12,0,9,0,2,0,0,0,0,0,0,0,0,0,0,0,0,0,0,0,0,0,0
Co-15.4Ni-12.Al-9.0W-2.0Ta,20Ni-2Ta,"Chen, Z., Kishida, K., Inui, H., Heilmaier, M., Glatzel, U., & Eggeler, G. (2022). Improving the intermediate- and high-temperature strength of L12-Co3(Al,W) by Ni and Ta additions. Acta Materialia, 238. https://doi.org/10.1016/j.actamat.2022.118226",313.863,350.446,0.0001,1,compression,914,61.6,15.4,12,0,9,0,2,0,0,0,0,0,0,0,0,0,0,0,0,0,0,0,0,0,0
Co-15.4Ni-12.Al-9.0W-2.0Ta,20Ni-2Ta,"Chen, Z., Kishida, K., Inui, H., Heilmaier, M., Glatzel, U., & Eggeler, G. (2022). Improving the intermediate- and high-temperature strength of L12-Co3(Al,W) by Ni and Ta additions. Acta Materialia, 238. https://doi.org/10.1016/j.actamat.2022.118226",316.081,397.917,0.0001,1,compression,914,61.6,15.4,12,0,9,0,2,0,0,0,0,0,0,0,0,0,0,0,0,0,0,0,0,0,0
Co-15.4Ni-12.Al-9.0W-2.0Ta,20Ni-2Ta,"Chen, Z., Kishida, K., Inui, H., Heilmaier, M., Glatzel, U., & Eggeler, G. (2022). Improving the intermediate- and high-temperature strength of L12-Co3(Al,W) by Ni and Ta additions. Acta Materialia, 238. https://doi.org/10.1016/j.actamat.2022.118226",301.664,451.935,0.0001,1,compression,914,61.6,15.4,12,0,9,0,2,0,0,0,0,0,0,0,0,0,0,0,0,0,0,0,0,0,0
Co-15.4Ni-12.Al-9.0W-2.0Ta,20Ni-2Ta,"Chen, Z., Kishida, K., Inui, H., Heilmaier, M., Glatzel, U., & Eggeler, G. (2022). Improving the intermediate- and high-temperature strength of L12-Co3(Al,W) by Ni and Ta additions. Acta Materialia, 238. https://doi.org/10.1016/j.actamat.2022.118226",344.917,502.679,0.0001,1,compression,914,61.6,15.4,12,0,9,0,2,0,0,0,0,0,0,0,0,0,0,0,0,0,0,0,0,0,0
Co-15.4Ni-12.Al-9.0W-2.0Ta,20Ni-2Ta,"Chen, Z., Kishida, K., Inui, H., Heilmaier, M., Glatzel, U., & Eggeler, G. (2022). Improving the intermediate- and high-temperature strength of L12-Co3(Al,W) by Ni and Ta additions. Acta Materialia, 238. https://doi.org/10.1016/j.actamat.2022.118226",371.534,523.958,0.0001,1,compression,914,61.6,15.4,12,0,9,0,2,0,0,0,0,0,0,0,0,0,0,0,0,0,0,0,0,0,0
Co-15.4Ni-12.Al-9.0W-2.0Ta,20Ni-2Ta,"Chen, Z., Kishida, K., Inui, H., Heilmaier, M., Glatzel, U., & Eggeler, G. (2022). Improving the intermediate- and high-temperature strength of L12-Co3(Al,W) by Ni and Ta additions. Acta Materialia, 238. https://doi.org/10.1016/j.actamat.2022.118226",377.079,551.786,0.0001,1,compression,914,61.6,15.4,12,0,9,0,2,0,0,0,0,0,0,0,0,0,0,0,0,0,0,0,0,0,0
Co-15.4Ni-12.Al-9.0W-2.0Ta,20Ni-2Ta,"Chen, Z., Kishida, K., Inui, H., Heilmaier, M., Glatzel, U., & Eggeler, G. (2022). Improving the intermediate- and high-temperature strength of L12-Co3(Al,W) by Ni and Ta additions. Acta Materialia, 238. https://doi.org/10.1016/j.actamat.2022.118226",353.789,548.512,0.0001,1,compression,914,61.6,15.4,12,0,9,0,2,0,0,0,0,0,0,0,0,0,0,0,0,0,0,0,0,0,0
Co-15.4Ni-12.Al-9.0W-2.0Ta,20Ni-2Ta,"Chen, Z., Kishida, K., Inui, H., Heilmaier, M., Glatzel, U., & Eggeler, G. (2022). Improving the intermediate- and high-temperature strength of L12-Co3(Al,W) by Ni and Ta additions. Acta Materialia, 238. https://doi.org/10.1016/j.actamat.2022.118226",374.861,600.893,0.0001,1,compression,914,61.6,15.4,12,0,9,0,2,0,0,0,0,0,0,0,0,0,0,0,0,0,0,0,0,0,0
Co-15.4Ni-12.Al-9.0W-2.0Ta,20Ni-2Ta,"Chen, Z., Kishida, K., Inui, H., Heilmaier, M., Glatzel, U., & Eggeler, G. (2022). Improving the intermediate- and high-temperature strength of L12-Co3(Al,W) by Ni and Ta additions. Acta Materialia, 238. https://doi.org/10.1016/j.actamat.2022.118226",431.423,700.744,0.0001,1,compression,914,61.6,15.4,12,0,9,0,2,0,0,0,0,0,0,0,0,0,0,0,0,0,0,0,0,0,0
Co-15.4Ni-12.Al-9.0W-2.0Ta,20Ni-2Ta,"Chen, Z., Kishida, K., Inui, H., Heilmaier, M., Glatzel, U., & Eggeler, G. (2022). Improving the intermediate- and high-temperature strength of L12-Co3(Al,W) by Ni and Ta additions. Acta Materialia, 238. https://doi.org/10.1016/j.actamat.2022.118226",444.732,800.595,0.0001,1,compression,914,61.6,15.4,12,0,9,0,2,0,0,0,0,0,0,0,0,0,0,0,0,0,0,0,0,0,0
Co-15.4Ni-12.Al-9.0W-2.0Ta,20Ni-2Ta,"Chen, Z., Kishida, K., Inui, H., Heilmaier, M., Glatzel, U., & Eggeler, G. (2022). Improving the intermediate- and high-temperature strength of L12-Co3(Al,W) by Ni and Ta additions. Acta Materialia, 238. https://doi.org/10.1016/j.actamat.2022.118226",495.749,898.81,0.0001,1,compression,914,61.6,15.4,12,0,9,0,2,0,0,0,0,0,0,0,0,0,0,0,0,0,0,0,0,0,0
Co-15.4Ni-12.Al-9.0W-2.0Ta,20Ni-2Ta,"Chen, Z., Kishida, K., Inui, H., Heilmaier, M., Glatzel, U., & Eggeler, G. (2022). Improving the intermediate- and high-temperature strength of L12-Co3(Al,W) by Ni and Ta additions. Acta Materialia, 238. https://doi.org/10.1016/j.actamat.2022.118226",482.44,949.554,0.0001,1,compression,914,61.6,15.4,12,0,9,0,2,0,0,0,0,0,0,0,0,0,0,0,0,0,0,0,0,0,0
Co-15.4Ni-12.Al-9.0W-2.0Ta,20Ni-2Ta,"Chen, Z., Kishida, K., Inui, H., Heilmaier, M., Glatzel, U., & Eggeler, G. (2022). Improving the intermediate- and high-temperature strength of L12-Co3(Al,W) by Ni and Ta additions. Acta Materialia, 238. https://doi.org/10.1016/j.actamat.2022.118226",456.932,1000.3,0.0001,1,compression,914,61.6,15.4,12,0,9,0,2,0,0,0,0,0,0,0,0,0,0,0,0,0,0,0,0,0,0
Co-15.4Ni-12.Al-9.0W-2.0Ta,20Ni-2Ta,"Chen, Z., Kishida, K., Inui, H., Heilmaier, M., Glatzel, U., & Eggeler, G. (2022). Improving the intermediate- and high-temperature strength of L12-Co3(Al,W) by Ni and Ta additions. Acta Materialia, 238. https://doi.org/10.1016/j.actamat.2022.118226",369.316,1026.49,0.0001,1,compression,914,61.6,15.4,12,0,9,0,2,0,0,0,0,0,0,0,0,0,0,0,0,0,0,0,0,0,0
Co-15.4Ni-12.Al-9.0W-2.0Ta,20Ni-2Ta,"Chen, Z., Kishida, K., Inui, H., Heilmaier, M., Glatzel, U., & Eggeler, G. (2022). Improving the intermediate- and high-temperature strength of L12-Co3(Al,W) by Ni and Ta additions. Acta Materialia, 238. https://doi.org/10.1016/j.actamat.2022.118226",180.776,1051.04,0.0001,1,compression,914,61.6,15.4,12,0,9,0,2,0,0,0,0,0,0,0,0,0,0,0,0,0,0,0,0,0,0
Co-15.4Ni-12.Al-11.0W,20Ni,"Chen, Z., Kishida, K., Inui, H., Heilmaier, M., Glatzel, U., & Eggeler, G. (2022). Improving the intermediate- and high-temperature strength of L12-Co3(Al,W) by Ni and Ta additions. Acta Materialia, 238. https://doi.org/10.1016/j.actamat.2022.118226",270.61,25,0.0001,1,compression,913,61.6,15.4,12,0,11,0,0,0,0,0,0,0,0,0,0,0,0,0,0,0,0,0,0,0,0
Co-15.4Ni-12.Al-11.0W,20Ni,"Chen, Z., Kishida, K., Inui, H., Heilmaier, M., Glatzel, U., & Eggeler, G. (2022). Improving the intermediate- and high-temperature strength of L12-Co3(Al,W) by Ni and Ta additions. Acta Materialia, 238. https://doi.org/10.1016/j.actamat.2022.118226",238.447,299.702,0.0001,1,compression,913,61.6,15.4,12,0,11,0,0,0,0,0,0,0,0,0,0,0,0,0,0,0,0,0,0,0,0
Co-15.4Ni-12.Al-11.0W,20Ni,"Chen, Z., Kishida, K., Inui, H., Heilmaier, M., Glatzel, U., & Eggeler, G. (2022). Improving the intermediate- and high-temperature strength of L12-Co3(Al,W) by Ni and Ta additions. Acta Materialia, 238. https://doi.org/10.1016/j.actamat.2022.118226",231.793,350.446,0.0001,1,compression,913,61.6,15.4,12,0,11,0,0,0,0,0,0,0,0,0,0,0,0,0,0,0,0,0,0,0,0
Co-15.4Ni-12.Al-11.0W,20Ni,"Chen, Z., Kishida, K., Inui, H., Heilmaier, M., Glatzel, U., & Eggeler, G. (2022). Improving the intermediate- and high-temperature strength of L12-Co3(Al,W) by Ni and Ta additions. Acta Materialia, 238. https://doi.org/10.1016/j.actamat.2022.118226",251.756,450.298,0.0001,1,compression,913,61.6,15.4,12,0,11,0,0,0,0,0,0,0,0,0,0,0,0,0,0,0,0,0,0,0,0
Co-15.4Ni-12.Al-11.0W,20Ni,"Chen, Z., Kishida, K., Inui, H., Heilmaier, M., Glatzel, U., & Eggeler, G. (2022). Improving the intermediate- and high-temperature strength of L12-Co3(Al,W) by Ni and Ta additions. Acta Materialia, 238. https://doi.org/10.1016/j.actamat.2022.118226",249.538,496.131,0.0001,1,compression,913,61.6,15.4,12,0,11,0,0,0,0,0,0,0,0,0,0,0,0,0,0,0,0,0,0,0,0
Co-15.4Ni-12.Al-11.0W,20Ni,"Chen, Z., Kishida, K., Inui, H., Heilmaier, M., Glatzel, U., & Eggeler, G. (2022). Improving the intermediate- and high-temperature strength of L12-Co3(Al,W) by Ni and Ta additions. Acta Materialia, 238. https://doi.org/10.1016/j.actamat.2022.118226",291.682,699.107,0.0001,1,compression,913,61.6,15.4,12,0,11,0,0,0,0,0,0,0,0,0,0,0,0,0,0,0,0,0,0,0,0
Co-15.4Ni-12.Al-11.0W,20Ni,"Chen, Z., Kishida, K., Inui, H., Heilmaier, M., Glatzel, U., & Eggeler, G. (2022). Improving the intermediate- and high-temperature strength of L12-Co3(Al,W) by Ni and Ta additions. Acta Materialia, 238. https://doi.org/10.1016/j.actamat.2022.118226",352.68,802.232,0.0001,1,compression,913,61.6,15.4,12,0,11,0,0,0,0,0,0,0,0,0,0,0,0,0,0,0,0,0,0,0,0
Co-15.4Ni-12.Al-11.0W,20Ni,"Chen, Z., Kishida, K., Inui, H., Heilmaier, M., Glatzel, U., & Eggeler, G. (2022). Improving the intermediate- and high-temperature strength of L12-Co3(Al,W) by Ni and Ta additions. Acta Materialia, 238. https://doi.org/10.1016/j.actamat.2022.118226",381.516,851.339,0.0001,1,compression,913,61.6,15.4,12,0,11,0,0,0,0,0,0,0,0,0,0,0,0,0,0,0,0,0,0,0,0
Co-15.4Ni-12.Al-11.0W,20Ni,"Chen, Z., Kishida, K., Inui, H., Heilmaier, M., Glatzel, U., & Eggeler, G. (2022). Improving the intermediate- and high-temperature strength of L12-Co3(Al,W) by Ni and Ta additions. Acta Materialia, 238. https://doi.org/10.1016/j.actamat.2022.118226",418.115,902.083,0.0001,1,compression,913,61.6,15.4,12,0,11,0,0,0,0,0,0,0,0,0,0,0,0,0,0,0,0,0,0,0,0
Co-15.4Ni-12.Al-11.0W,20Ni,"Chen, Z., Kishida, K., Inui, H., Heilmaier, M., Glatzel, U., & Eggeler, G. (2022). Improving the intermediate- and high-temperature strength of L12-Co3(Al,W) by Ni and Ta additions. Acta Materialia, 238. https://doi.org/10.1016/j.actamat.2022.118226",385.952,949.554,0.0001,1,compression,913,61.6,15.4,12,0,11,0,0,0,0,0,0,0,0,0,0,0,0,0,0,0,0,0,0,0,0
Co-15.4Ni-12.Al-11.0W,20Ni,"Chen, Z., Kishida, K., Inui, H., Heilmaier, M., Glatzel, U., & Eggeler, G. (2022). Improving the intermediate- and high-temperature strength of L12-Co3(Al,W) by Ni and Ta additions. Acta Materialia, 238. https://doi.org/10.1016/j.actamat.2022.118226",347.135,998.661,0.0001,1,compression,913,61.6,15.4,12,0,11,0,0,0,0,0,0,0,0,0,0,0,0,0,0,0,0,0,0,0,0
Co-15.4Ni-12.Al-11.0W,20Ni,"Chen, Z., Kishida, K., Inui, H., Heilmaier, M., Glatzel, U., & Eggeler, G. (2022). Improving the intermediate- and high-temperature strength of L12-Co3(Al,W) by Ni and Ta additions. Acta Materialia, 238. https://doi.org/10.1016/j.actamat.2022.118226",260.628,1052.68,0.0001,1,compression,913,61.6,15.4,12,0,11,0,0,0,0,0,0,0,0,0,0,0,0,0,0,0,0,0,0,0,0
Co-15.4Ni-12.Al-11.0W,20Ni,"Chen, Z., Kishida, K., Inui, H., Heilmaier, M., Glatzel, U., & Eggeler, G. (2022). Improving the intermediate- and high-temperature strength of L12-Co3(Al,W) by Ni and Ta additions. Acta Materialia, 238. https://doi.org/10.1016/j.actamat.2022.118226",51.0166,1100.15,0.0001,1,compression,913,61.6,15.4,12,0,11,0,0,0,0,0,0,0,0,0,0,0,0,0,0,0,0,0,0,0,0
Co-7.7Ni-12.Al-11.0W,10Ni,"Chen, Z., Kishida, K., Inui, H., Heilmaier, M., Glatzel, U., & Eggeler, G. (2022). Improving the intermediate- and high-temperature strength of L12-Co3(Al,W) by Ni and Ta additions. Acta Materialia, 238. https://doi.org/10.1016/j.actamat.2022.118226",297.227,25,0.0001,1,compression,912,69.3,7.7,12,0,11,0,0,0,0,0,0,0,0,0,0,0,0,0,0,0,0,0,0,0,0
Co-7.7Ni-12.Al-11.0W,10Ni,"Chen, Z., Kishida, K., Inui, H., Heilmaier, M., Glatzel, U., & Eggeler, G. (2022). Improving the intermediate- and high-temperature strength of L12-Co3(Al,W) by Ni and Ta additions. Acta Materialia, 238. https://doi.org/10.1016/j.actamat.2022.118226",293.9,299.702,0.0001,1,compression,912,69.3,7.7,12,0,11,0,0,0,0,0,0,0,0,0,0,0,0,0,0,0,0,0,0,0,0
Co-7.7Ni-12.Al-11.0W,10Ni,"Chen, Z., Kishida, K., Inui, H., Heilmaier, M., Glatzel, U., & Eggeler, G. (2022). Improving the intermediate- and high-temperature strength of L12-Co3(Al,W) by Ni and Ta additions. Acta Materialia, 238. https://doi.org/10.1016/j.actamat.2022.118226",276.155,448.661,0.0001,1,compression,912,69.3,7.7,12,0,11,0,0,0,0,0,0,0,0,0,0,0,0,0,0,0,0,0,0,0,0
Co-7.7Ni-12.Al-11.0W,10Ni,"Chen, Z., Kishida, K., Inui, H., Heilmaier, M., Glatzel, U., & Eggeler, G. (2022). Improving the intermediate- and high-temperature strength of L12-Co3(Al,W) by Ni and Ta additions. Acta Materialia, 238. https://doi.org/10.1016/j.actamat.2022.118226",276.155,600.893,0.0001,1,compression,912,69.3,7.7,12,0,11,0,0,0,0,0,0,0,0,0,0,0,0,0,0,0,0,0,0,0,0
Co-7.7Ni-12.Al-11.0W,10Ni,"Chen, Z., Kishida, K., Inui, H., Heilmaier, M., Glatzel, U., & Eggeler, G. (2022). Improving the intermediate- and high-temperature strength of L12-Co3(Al,W) by Ni and Ta additions. Acta Materialia, 238. https://doi.org/10.1016/j.actamat.2022.118226",256.192,650,0.0001,1,compression,912,69.3,7.7,12,0,11,0,0,0,0,0,0,0,0,0,0,0,0,0,0,0,0,0,0,0,0
Co-7.7Ni-12.Al-11.0W,10Ni,"Chen, Z., Kishida, K., Inui, H., Heilmaier, M., Glatzel, U., & Eggeler, G. (2022). Improving the intermediate- and high-temperature strength of L12-Co3(Al,W) by Ni and Ta additions. Acta Materialia, 238. https://doi.org/10.1016/j.actamat.2022.118226",279.482,702.381,0.0001,1,compression,912,69.3,7.7,12,0,11,0,0,0,0,0,0,0,0,0,0,0,0,0,0,0,0,0,0,0,0
Co-7.7Ni-12.Al-11.0W,10Ni,"Chen, Z., Kishida, K., Inui, H., Heilmaier, M., Glatzel, U., & Eggeler, G. (2022). Improving the intermediate- and high-temperature strength of L12-Co3(Al,W) by Ni and Ta additions. Acta Materialia, 238. https://doi.org/10.1016/j.actamat.2022.118226",324.954,798.958,0.0001,1,compression,912,69.3,7.7,12,0,11,0,0,0,0,0,0,0,0,0,0,0,0,0,0,0,0,0,0,0,0
Co-7.7Ni-12.Al-11.0W,10Ni,"Chen, Z., Kishida, K., Inui, H., Heilmaier, M., Glatzel, U., & Eggeler, G. (2022). Improving the intermediate- and high-temperature strength of L12-Co3(Al,W) by Ni and Ta additions. Acta Materialia, 238. https://doi.org/10.1016/j.actamat.2022.118226",356.007,900.446,0.0001,1,compression,912,69.3,7.7,12,0,11,0,0,0,0,0,0,0,0,0,0,0,0,0,0,0,0,0,0,0,0
Co-7.7Ni-12.Al-11.0W,10Ni,"Chen, Z., Kishida, K., Inui, H., Heilmaier, M., Glatzel, U., & Eggeler, G. (2022). Improving the intermediate- and high-temperature strength of L12-Co3(Al,W) by Ni and Ta additions. Acta Materialia, 238. https://doi.org/10.1016/j.actamat.2022.118226",399.261,952.827,0.0001,1,compression,912,69.3,7.7,12,0,11,0,0,0,0,0,0,0,0,0,0,0,0,0,0,0,0,0,0,0,0
Co-7.7Ni-12.Al-11.0W,10Ni,"Chen, Z., Kishida, K., Inui, H., Heilmaier, M., Glatzel, U., & Eggeler, G. (2022). Improving the intermediate- and high-temperature strength of L12-Co3(Al,W) by Ni and Ta additions. Acta Materialia, 238. https://doi.org/10.1016/j.actamat.2022.118226",369.316,997.024,0.0001,1,compression,912,69.3,7.7,12,0,11,0,0,0,0,0,0,0,0,0,0,0,0,0,0,0,0,0,0,0,0
Co-7.7Ni-12.Al-11.0W,10Ni,"Chen, Z., Kishida, K., Inui, H., Heilmaier, M., Glatzel, U., & Eggeler, G. (2022). Improving the intermediate- and high-temperature strength of L12-Co3(Al,W) by Ni and Ta additions. Acta Materialia, 238. https://doi.org/10.1016/j.actamat.2022.118226",222.921,1023.21,0.0001,1,compression,912,69.3,7.7,12,0,11,0,0,0,0,0,0,0,0,0,0,0,0,0,0,0,0,0,0,0,0
Co-7.7Ni-12.Al-11.0W,10Ni,"Chen, Z., Kishida, K., Inui, H., Heilmaier, M., Glatzel, U., & Eggeler, G. (2022). Improving the intermediate- and high-temperature strength of L12-Co3(Al,W) by Ni and Ta additions. Acta Materialia, 238. https://doi.org/10.1016/j.actamat.2022.118226",190.758,1051.04,0.0001,1,compression,912,69.3,7.7,12,0,11,0,0,0,0,0,0,0,0,0,0,0,0,0,0,0,0,0,0,0,0
Co-30.0Ni-10.Al-2.0Ti-4.0Ta-5.0V,30Ni4Ta2Ti,"Chen, Y., Wang, C., Ruan, J., Omori, T., Kainuma, R., Ishida, K., & Liu, X. (2019). High-strength Co–Al–V-base superalloys strengthened by ??-Co 3 (Al,V) with high solvus temperature. Acta Materialia, 170, 62–74. https://doi.org/10.1016/j.actamat.2019.03.026",684.11,25,0.0001,1,compression,928,49,30,10,0,0,2,4,0,5,0,0,0,0,0,0,0,0,0,0,0,0,0,0,0,0
Co-30.0Ni-10.Al-2.0Ti-4.0Ta-5.0V,30Ni4Ta2Ti,"Chen, Y., Wang, C., Ruan, J., Omori, T., Kainuma, R., Ishida, K., & Liu, X. (2019). High-strength Co–Al–V-base superalloys strengthened by ??-Co 3 (Al,V) with high solvus temperature. Acta Materialia, 170, 62–74. https://doi.org/10.1016/j.actamat.2019.03.026",746.12,500,0.0001,1,compression,928,49,30,10,0,0,2,4,0,5,0,0,0,0,0,0,0,0,0,0,0,0,0,0,0,0
Co-30.0Ni-10.Al-2.0Ti-4.0Ta-5.0V,30Ni4Ta2Ti,"Chen, Y., Wang, C., Ruan, J., Omori, T., Kainuma, R., Ishida, K., & Liu, X. (2019). High-strength Co–Al–V-base superalloys strengthened by ??-Co 3 (Al,V) with high solvus temperature. Acta Materialia, 170, 62–74. https://doi.org/10.1016/j.actamat.2019.03.026",804.26,600,0.0001,1,compression,928,49,30,10,0,0,2,4,0,5,0,0,0,0,0,0,0,0,0,0,0,0,0,0,0,0
Co-30.0Ni-10.Al-2.0Ti-4.0Ta-5.0V,30Ni4Ta2Ti,"Chen, Y., Wang, C., Ruan, J., Omori, T., Kainuma, R., Ishida, K., & Liu, X. (2019). High-strength Co–Al–V-base superalloys strengthened by ??-Co 3 (Al,V) with high solvus temperature. Acta Materialia, 170, 62–74. https://doi.org/10.1016/j.actamat.2019.03.026",831.4,700,0.0001,1,compression,928,49,30,10,0,0,2,4,0,5,0,0,0,0,0,0,0,0,0,0,0,0,0,0,0,0
Co-30.0Ni-10.Al-2.0Ti-4.0Ta-5.0V,30Ni4Ta2Ti,"Chen, Y., Wang, C., Ruan, J., Omori, T., Kainuma, R., Ishida, K., & Liu, X. (2019). High-strength Co–Al–V-base superalloys strengthened by ??-Co 3 (Al,V) with high solvus temperature. Acta Materialia, 170, 62–74. https://doi.org/10.1016/j.actamat.2019.03.026",815.89,750,0.0001,1,compression,928,49,30,10,0,0,2,4,0,5,0,0,0,0,0,0,0,0,0,0,0,0,0,0,0,0
Co-30.0Ni-10.Al-2.0Ti-4.0Ta-5.0V,30Ni4Ta2Ti,"Chen, Y., Wang, C., Ruan, J., Omori, T., Kainuma, R., Ishida, K., & Liu, X. (2019). High-strength Co–Al–V-base superalloys strengthened by ??-Co 3 (Al,V) with high solvus temperature. Acta Materialia, 170, 62–74. https://doi.org/10.1016/j.actamat.2019.03.026",686.05,800,0.0001,1,compression,928,49,30,10,0,0,2,4,0,5,0,0,0,0,0,0,0,0,0,0,0,0,0,0,0,0
Co-30.0Ni-10.Al-2.0Ti-4.0Ta-5.0V,30Ni4Ta2Ti,"Chen, Y., Wang, C., Ruan, J., Omori, T., Kainuma, R., Ishida, K., & Liu, X. (2019). High-strength Co–Al–V-base superalloys strengthened by ??-Co 3 (Al,V) with high solvus temperature. Acta Materialia, 170, 62–74. https://doi.org/10.1016/j.actamat.2019.03.026",593.02,900,0.0001,1,compression,928,49,30,10,0,0,2,4,0,5,0,0,0,0,0,0,0,0,0,0,0,0,0,0,0,0
Co-29.1Ni-8.7Al-6.4Cr-5.8W-1.9Ti-0.11C,CoNi-based superalloy,"Guan, Y., Liu, Y., Ma, Z., Li, H., & Yu, H. (2022). Effect of microstructure on temperature dependence of deformation behavior in polycrystalline CoNi-based superalloy. Journal of Materials Science, 57(1), 687–699. https://doi.org/10.1007/s10853-021-06582-x",25.2764613,538.2227091,0.0001,1,compression,943,48.07,29.1,8.66,6.4,5.8,1.86,0,0,0,0,0.11,0,0,0,0,0,0,0,0,0,0,0,0,0,0
Co-29.1Ni-8.7Al-6.4Cr-5.8W-1.9Ti-0.11C,CoNi-based superalloy,"Guan, Y., Liu, Y., Ma, Z., Li, H., & Yu, H. (2022). Effect of microstructure on temperature dependence of deformation behavior in polycrystalline CoNi-based superalloy. Journal of Materials Science, 57(1), 687–699. https://doi.org/10.1007/s10853-021-06582-x",599.0521327,467.5867489,0.0001,1,compression,943,48.07,29.1,8.66,6.4,5.8,1.86,0,0,0,0,0.11,0,0,0,0,0,0,0,0,0,0,0,0,0,0
Co-29.1Ni-8.7Al-6.4Cr-5.8W-1.9Ti-0.11C,CoNi-based superalloy,"Guan, Y., Liu, Y., Ma, Z., Li, H., & Yu, H. (2022). Effect of microstructure on temperature dependence of deformation behavior in polycrystalline CoNi-based superalloy. Journal of Materials Science, 57(1), 687–699. https://doi.org/10.1007/s10853-021-06582-x",698.8941548,496.8579072,0.0001,1,compression,943,48.07,29.1,8.66,6.4,5.8,1.86,0,0,0,0,0.11,0,0,0,0,0,0,0,0,0,0,0,0,0,0
Co-29.1Ni-8.7Al-6.4Cr-5.8W-1.9Ti-0.11C,CoNi-based superalloy,"Guan, Y., Liu, Y., Ma, Z., Li, H., & Yu, H. (2022). Effect of microstructure on temperature dependence of deformation behavior in polycrystalline CoNi-based superalloy. Journal of Materials Science, 57(1), 687–699. https://doi.org/10.1007/s10853-021-06582-x",798.7361769,475.8778093,0.0001,1,compression,943,48.07,29.1,8.66,6.4,5.8,1.86,0,0,0,0,0.11,0,0,0,0,0,0,0,0,0,0,0,0,0,0
Co-29.1Ni-8.7Al-6.4Cr-5.8W-1.9Ti-0.11C,CoNi-based superalloy,"Guan, Y., Liu, Y., Ma, Z., Li, H., & Yu, H. (2022). Effect of microstructure on temperature dependence of deformation behavior in polycrystalline CoNi-based superalloy. Journal of Materials Science, 57(1), 687–699. https://doi.org/10.1007/s10853-021-06582-x",898.5781991,432.7871585,0.0001,1,compression,943,48.07,29.1,8.66,6.4,5.8,1.86,0,0,0,0,0.11,0,0,0,0,0,0,0,0,0,0,0,0,0,0
Co-30.1Ni-11.Al-5.0Cr-4.1W-3.9Ti-1.0Ta,CoNi-based single crystal,"Lian, Y., Gao, L., Hu, P., Yin, Q., Wang, X., Wen, Z., & Wang, J. (2022). Effect of withdrawal rate on the microstructure and mechanical properties of a novel monocrystalline CoNi-based superalloy. Materials Today Communications, 30. https://doi.org/10.1016/j.mtcomm.2021.103053",343.5,25,0.002,-1,"tensile, sr not reported in this paper, so using value of 3mm/min with 25mm gauge taken from experimental methods of another paper from this group",954,44.9,30.1,11,5,4.1,3.9,1,0,0,0,0,0,0,0,0,0,0,0,0,0,0,0,0,0,0
Co-30.1Ni-11.Al-5.0Cr-4.1W-3.9Ti-1.0Ta,CoNi-based single crystal,"Lian, Y., Gao, L., Hu, P., Yin, Q., Wang, X., Wen, Z., & Wang, J. (2022). Effect of withdrawal rate on the microstructure and mechanical properties of a novel monocrystalline CoNi-based superalloy. Materials Today Communications, 30. https://doi.org/10.1016/j.mtcomm.2021.103053",554.1,850,0.002,-1,"tensile, sr not reported in this paper, so using value of 3mm/min with 25mm gauge taken from experimental methods of another paper from this group",954,44.9,30.1,11,5,4.1,3.9,1,0,0,0,0,0,0,0,0,0,0,0,0,0,0,0,0,0,0
Co-30.4Ni-10.5Al-5.0Cr-4.1W-3.9Ti-1.0Ta-0.09C-0.05B,Lian alloy,"Lian, Y., Wang, X., Gao, L., Yin, Q., Hu, P., Wen, Z., & Wang, J. (2022). Microstructure and Tensile Behavior of a Novel Monocrystalline Co-Based Superalloy at Different Temperatures. Advanced Engineering Materials, 24(4). https://doi.org/10.1002/adem.202101037",370,25,0.002,-1,"tensile, sr reported as 3mm/min",955,44.98,30.4,10.5,5.03,4.05,3.9,1,0,0,0,0.09,0,0.05,0,0,0,0,0,0,0,0,0,0,0,0
Co-30.4Ni-10.5Al-5.0Cr-4.1W-3.9Ti-1.0Ta-0.09C-0.05B,Lian alloy,"Lian, Y., Wang, X., Gao, L., Yin, Q., Hu, P., Wen, Z., & Wang, J. (2022). Microstructure and Tensile Behavior of a Novel Monocrystalline Co-Based Superalloy at Different Temperatures. Advanced Engineering Materials, 24(4). https://doi.org/10.1002/adem.202101037",480,600,0.002,-1,"tensile, sr reported as 3mm/min",955,44.98,30.4,10.5,5.03,4.05,3.9,1,0,0,0,0.09,0,0.05,0,0,0,0,0,0,0,0,0,0,0,0
Co-30.4Ni-10.5Al-5.0Cr-4.1W-3.9Ti-1.0Ta-0.09C-0.05B,Lian alloy,"Lian, Y., Wang, X., Gao, L., Yin, Q., Hu, P., Wen, Z., & Wang, J. (2022). Microstructure and Tensile Behavior of a Novel Monocrystalline Co-Based Superalloy at Different Temperatures. Advanced Engineering Materials, 24(4). https://doi.org/10.1002/adem.202101037",560,750,0.002,-1,"tensile, sr reported as 3mm/min",955,44.98,30.4,10.5,5.03,4.05,3.9,1,0,0,0,0.09,0,0.05,0,0,0,0,0,0,0,0,0,0,0,0
Co-30.4Ni-10.5Al-5.0Cr-4.1W-3.9Ti-1.0Ta-0.09C-0.05B,Lian alloy,"Lian, Y., Wang, X., Gao, L., Yin, Q., Hu, P., Wen, Z., & Wang, J. (2022). Microstructure and Tensile Behavior of a Novel Monocrystalline Co-Based Superalloy at Different Temperatures. Advanced Engineering Materials, 24(4). https://doi.org/10.1002/adem.202101037",640,850,0.002,-1,"tensile, sr reported as 3mm/min",955,44.98,30.4,10.5,5.03,4.05,3.9,1,0,0,0,0.09,0,0.05,0,0,0,0,0,0,0,0,0,0,0,0
Co-30.4Ni-10.5Al-5.0Cr-4.1W-3.9Ti-1.0Ta-0.09C-0.05B,Lian alloy,"Lian, Y., Wang, X., Gao, L., Yin, Q., Hu, P., Wen, Z., & Wang, J. (2022). Microstructure and Tensile Behavior of a Novel Monocrystalline Co-Based Superalloy at Different Temperatures. Advanced Engineering Materials, 24(4). https://doi.org/10.1002/adem.202101037",620,900,0.002,-1,"tensile, sr reported as 3mm/min",955,44.98,30.4,10.5,5.03,4.05,3.9,1,0,0,0,0.09,0,0.05,0,0,0,0,0,0,0,0,0,0,0,0
Co-30.4Ni-10.5Al-5.0Cr-4.1W-3.9Ti-1.0Ta-0.09C-0.05B,Lian alloy,"Lian, Y., Wang, X., Gao, L., Yin, Q., Hu, P., Wen, Z., & Wang, J. (2022). Microstructure and Tensile Behavior of a Novel Monocrystalline Co-Based Superalloy at Different Temperatures. Advanced Engineering Materials, 24(4). https://doi.org/10.1002/adem.202101037",450,1000,0.002,-1,"tensile, sr reported as 3mm/min",955,44.98,30.4,10.5,5.03,4.05,3.9,1,0,0,0,0.09,0,0.05,0,0,0,0,0,0,0,0,0,0,0,0
Co-29.3Ni-4.7Al-15.5Cr-5.3Ti,Co-30Ni-15Cr-5Al-5Ti,"Liang, Z., Neumeier, S., Rao, Z., Göken, M., & Pyczak, F. (2022). CALPHAD informed design of multicomponent CoNiCr-based superalloys exhibiting large lattice misfit and high yield stress. Materials Science and Engineering A, 854. https://doi.org/10.1016/j.msea.2022.143798",776,25,0.0001,1,compression,959,45.2,29.3,4.7,15.5,0,5.3,0,0,0,0,0,0,0,0,0,0,0,0,0,0,0,0,0,0,0
Co-29.3Ni-4.7Al-15.5Cr-5.3Ti,Co-30Ni-15Cr-5Al-5Ti,"Liang, Z., Neumeier, S., Rao, Z., Göken, M., & Pyczak, F. (2022). CALPHAD informed design of multicomponent CoNiCr-based superalloys exhibiting large lattice misfit and high yield stress. Materials Science and Engineering A, 854. https://doi.org/10.1016/j.msea.2022.143798",677,600,0.0001,1,compression,959,45.2,29.3,4.7,15.5,0,5.3,0,0,0,0,0,0,0,0,0,0,0,0,0,0,0,0,0,0,0
Co-29.3Ni-4.7Al-15.5Cr-5.3Ti,Co-30Ni-15Cr-5Al-5Ti,"Liang, Z., Neumeier, S., Rao, Z., Göken, M., & Pyczak, F. (2022). CALPHAD informed design of multicomponent CoNiCr-based superalloys exhibiting large lattice misfit and high yield stress. Materials Science and Engineering A, 854. https://doi.org/10.1016/j.msea.2022.143798",652,700,0.0001,1,compression,959,45.2,29.3,4.7,15.5,0,5.3,0,0,0,0,0,0,0,0,0,0,0,0,0,0,0,0,0,0,0
Co-29.3Ni-4.7Al-15.5Cr-5.3Ti,Co-30Ni-15Cr-5Al-5Ti,"Liang, Z., Neumeier, S., Rao, Z., Göken, M., & Pyczak, F. (2022). CALPHAD informed design of multicomponent CoNiCr-based superalloys exhibiting large lattice misfit and high yield stress. Materials Science and Engineering A, 854. https://doi.org/10.1016/j.msea.2022.143798",625,750,0.0001,1,compression,959,45.2,29.3,4.7,15.5,0,5.3,0,0,0,0,0,0,0,0,0,0,0,0,0,0,0,0,0,0,0
