Repository: BrandonOhl/ML-Creep-Prediction

# ML-Creep-Prediction

# Run "Final ML program-Mar2023.ipynb"

# "ML-Co-input_xx" files are the input data files that are imported into the program.

# "alloy data compilation_UpdateMar2023" is the original database values as entered, which was split into the individual data input files.

# "Master Property Sheet" are the training dataset properties reported by the program after running it.

# "new_prediction_composition.csv" is the new data that the program will try to predict/validate. If property values are known for a given  stress/temperature, the program will pull those values.

File: ML-Co-input_YS.csv (part 10 of 11)
Shortname,Name,Paper,Yield Stress,Temperature C,Strain rate /s,Compression/Tension,Notes,Index,Co,Ni,Al,Cr,W,Ti,Ta,Nb,V,Mo,C,Zr,B,Ir,Re,Si,Fe,Y,Hf,Ge,Mn,Sc,Ru,Ce,Nd
Co-29.3Ni-4.7Al-15.5Cr-5.3Ti,Co-30Ni-15Cr-5Al-5Ti,"Liang, Z., Neumeier, S., Rao, Z., Göken, M., & Pyczak, F. (2022). CALPHAD informed design of multicomponent CoNiCr-based superalloys exhibiting large lattice misfit and high yield stress. Materials Science and Engineering A, 854. https://doi.org/10.1016/j.msea.2022.143798",652,800,0.0001,1,compression,959,45.2,29.3,4.7,15.5,0,5.3,0,0,0,0,0,0,0,0,0,0,0,0,0,0,0,0,0,0,0
Co-29.3Ni-4.7Al-15.5Cr-5.3Ti,Co-30Ni-15Cr-5Al-5Ti,"Liang, Z., Neumeier, S., Rao, Z., Göken, M., & Pyczak, F. (2022). CALPHAD informed design of multicomponent CoNiCr-based superalloys exhibiting large lattice misfit and high yield stress. Materials Science and Engineering A, 854. https://doi.org/10.1016/j.msea.2022.143798",459,850,0.0001,1,compression,959,45.2,29.3,4.7,15.5,0,5.3,0,0,0,0,0,0,0,0,0,0,0,0,0,0,0,0,0,0,0
Co-29.3Ni-4.7Al-15.5Cr-5.3Ti,Co-30Ni-15Cr-5Al-5Ti,"Liang, Z., Neumeier, S., Rao, Z., Göken, M., & Pyczak, F. (2022). CALPHAD informed design of multicomponent CoNiCr-based superalloys exhibiting large lattice misfit and high yield stress. Materials Science and Engineering A, 854. https://doi.org/10.1016/j.msea.2022.143798",373,900,0.0001,1,compression,959,45.2,29.3,4.7,15.5,0,5.3,0,0,0,0,0,0,0,0,0,0,0,0,0,0,0,0,0,0,0
Co-29.3Ni-6.4Al-15.2Cr-5.1Ti-2.1Ta,Co-30Ni-15Cr-5Al-5Ti-2Ta,"Liang, Z., Neumeier, S., Rao, Z., Göken, M., & Pyczak, F. (2022). CALPHAD informed design of multicomponent CoNiCr-based superalloys exhibiting large lattice misfit and high yield stress. Materials Science and Engineering A, 854. https://doi.org/10.1016/j.msea.2022.143798",1010,25,0.0001,1,compression,960,41.9,29.3,6.4,15.2,0,5.1,2.1,0,0,0,0,0,0,0,0,0,0,0,0,0,0,0,0,0,0
Co-29.3Ni-6.4Al-15.2Cr-5.1Ti-2.1Ta,Co-30Ni-15Cr-5Al-5Ti-2Ta,"Liang, Z., Neumeier, S., Rao, Z., Göken, M., & Pyczak, F. (2022). CALPHAD informed design of multicomponent CoNiCr-based superalloys exhibiting large lattice misfit and high yield stress. Materials Science and Engineering A, 854. https://doi.org/10.1016/j.msea.2022.143798",843,600,0.0001,1,compression,960,41.9,29.3,6.4,15.2,0,5.1,2.1,0,0,0,0,0,0,0,0,0,0,0,0,0,0,0,0,0,0
Co-29.3Ni-6.4Al-15.2Cr-5.1Ti-2.1Ta,Co-30Ni-15Cr-5Al-5Ti-2Ta,"Liang, Z., Neumeier, S., Rao, Z., Göken, M., & Pyczak, F. (2022). CALPHAD informed design of multicomponent CoNiCr-based superalloys exhibiting large lattice misfit and high yield stress. Materials Science and Engineering A, 854. https://doi.org/10.1016/j.msea.2022.143798",750,700,0.0001,1,compression,960,41.9,29.3,6.4,15.2,0,5.1,2.1,0,0,0,0,0,0,0,0,0,0,0,0,0,0,0,0,0,0
Co-29.3Ni-6.4Al-15.2Cr-5.1Ti-2.1Ta,Co-30Ni-15Cr-5Al-5Ti-2Ta,"Liang, Z., Neumeier, S., Rao, Z., Göken, M., & Pyczak, F. (2022). CALPHAD informed design of multicomponent CoNiCr-based superalloys exhibiting large lattice misfit and high yield stress. Materials Science and Engineering A, 854. https://doi.org/10.1016/j.msea.2022.143798",755,750,0.0001,1,compression,960,41.9,29.3,6.4,15.2,0,5.1,2.1,0,0,0,0,0,0,0,0,0,0,0,0,0,0,0,0,0,0
Co-29.3Ni-6.4Al-15.2Cr-5.1Ti-2.1Ta,Co-30Ni-15Cr-5Al-5Ti-2Ta,"Liang, Z., Neumeier, S., Rao, Z., Göken, M., & Pyczak, F. (2022). CALPHAD informed design of multicomponent CoNiCr-based superalloys exhibiting large lattice misfit and high yield stress. Materials Science and Engineering A, 854. https://doi.org/10.1016/j.msea.2022.143798",595,800,0.0001,1,compression,960,41.9,29.3,6.4,15.2,0,5.1,2.1,0,0,0,0,0,0,0,0,0,0,0,0,0,0,0,0,0,0
Co-29.3Ni-6.4Al-15.2Cr-5.1Ti-2.1Ta,Co-30Ni-15Cr-5Al-5Ti-2Ta,"Liang, Z., Neumeier, S., Rao, Z., Göken, M., & Pyczak, F. (2022). CALPHAD informed design of multicomponent CoNiCr-based superalloys exhibiting large lattice misfit and high yield stress. Materials Science and Engineering A, 854. https://doi.org/10.1016/j.msea.2022.143798",493,850,0.0001,1,compression,960,41.9,29.3,6.4,15.2,0,5.1,2.1,0,0,0,0,0,0,0,0,0,0,0,0,0,0,0,0,0,0
Co-29.3Ni-6.4Al-15.2Cr-5.1Ti-2.1Ta,Co-30Ni-15Cr-5Al-5Ti-2Ta,"Liang, Z., Neumeier, S., Rao, Z., Göken, M., & Pyczak, F. (2022). CALPHAD informed design of multicomponent CoNiCr-based superalloys exhibiting large lattice misfit and high yield stress. Materials Science and Engineering A, 854. https://doi.org/10.1016/j.msea.2022.143798",595,900,0.0001,1,compression,960,41.9,29.3,6.4,15.2,0,5.1,2.1,0,0,0,0,0,0,0,0,0,0,0,0,0,0,0,0,0,0
Co-34.0Ni-4.5Al-15.6Cr-5.5Ti,CoNi-baseline,"Liang, Z., Paul, J. D. H., Stark, A., Bezold, A., Neumeier, S., Göken, M., & Pyczak, F. (2022). High-Temperature CoNi-Based Superalloys Strengthened by ??-(Ni,Co)3(Cr,Al,Ti,X): The Effect of Refractory Elements. Metallurgical and Materials Transactions A: Physical Metallurgy and Materials Science. https://doi.org/10.1007/s11661-022-06795-y",612,25,0.0001,1,compression,961,40.4,34,4.5,15.6,0,5.5,0,0,0,0,0,0,0,0,0,0,0,0,0,0,0,0,0,0,0
Co-34.0Ni-4.5Al-15.6Cr-5.5Ti,CoNi-baseline,"Liang, Z., Paul, J. D. H., Stark, A., Bezold, A., Neumeier, S., Göken, M., & Pyczak, F. (2022). High-Temperature CoNi-Based Superalloys Strengthened by ??-(Ni,Co)3(Cr,Al,Ti,X): The Effect of Refractory Elements. Metallurgical and Materials Transactions A: Physical Metallurgy and Materials Science. https://doi.org/10.1007/s11661-022-06795-y",489,600,0.0001,1,compression,961,40.4,34,4.5,15.6,0,5.5,0,0,0,0,0,0,0,0,0,0,0,0,0,0,0,0,0,0,0
Co-34.0Ni-4.5Al-15.6Cr-5.5Ti,CoNi-baseline,"Liang, Z., Paul, J. D. H., Stark, A., Bezold, A., Neumeier, S., Göken, M., & Pyczak, F. (2022). High-Temperature CoNi-Based Superalloys Strengthened by ??-(Ni,Co)3(Cr,Al,Ti,X): The Effect of Refractory Elements. Metallurgical and Materials Transactions A: Physical Metallurgy and Materials Science. https://doi.org/10.1007/s11661-022-06795-y",518,750,0.0001,1,compression,961,40.4,34,4.5,15.6,0,5.5,0,0,0,0,0,0,0,0,0,0,0,0,0,0,0,0,0,0,0
Co-34.0Ni-4.5Al-15.6Cr-5.5Ti,CoNi-baseline,"Liang, Z., Paul, J. D. H., Stark, A., Bezold, A., Neumeier, S., Göken, M., & Pyczak, F. (2022). High-Temperature CoNi-Based Superalloys Strengthened by ??-(Ni,Co)3(Cr,Al,Ti,X): The Effect of Refractory Elements. Metallurgical and Materials Transactions A: Physical Metallurgy and Materials Science. https://doi.org/10.1007/s11661-022-06795-y",446,850,0.0001,1,compression,961,40.4,34,4.5,15.6,0,5.5,0,0,0,0,0,0,0,0,0,0,0,0,0,0,0,0,0,0,0
Co-34.3Ni-4.7Al-15.6Cr-5.1Ti-1.9Ta,CoNi-2Ta,"Liang, Z., Paul, J. D. H., Stark, A., Bezold, A., Neumeier, S., Göken, M., & Pyczak, F. (2022). High-Temperature CoNi-Based Superalloys Strengthened by ??-(Ni,Co)3(Cr,Al,Ti,X): The Effect of Refractory Elements. Metallurgical and Materials Transactions A: Physical Metallurgy and Materials Science. https://doi.org/10.1007/s11661-022-06795-y",736,25,0.0001,1,compression,962,38.4,34.3,4.7,15.6,0,5.1,1.9,0,0,0,0,0,0,0,0,0,0,0,0,0,0,0,0,0,0
Co-34.3Ni-4.7Al-15.6Cr-5.1Ti-1.9Ta,CoNi-2Ta,"Liang, Z., Paul, J. D. H., Stark, A., Bezold, A., Neumeier, S., Göken, M., & Pyczak, F. (2022). High-Temperature CoNi-Based Superalloys Strengthened by ??-(Ni,Co)3(Cr,Al,Ti,X): The Effect of Refractory Elements. Metallurgical and Materials Transactions A: Physical Metallurgy and Materials Science. https://doi.org/10.1007/s11661-022-06795-y",665,600,0.0001,1,compression,962,38.4,34.3,4.7,15.6,0,5.1,1.9,0,0,0,0,0,0,0,0,0,0,0,0,0,0,0,0,0,0
Co-34.3Ni-4.7Al-15.6Cr-5.1Ti-1.9Ta,CoNi-2Ta,"Liang, Z., Paul, J. D. H., Stark, A., Bezold, A., Neumeier, S., Göken, M., & Pyczak, F. (2022). High-Temperature CoNi-Based Superalloys Strengthened by ??-(Ni,Co)3(Cr,Al,Ti,X): The Effect of Refractory Elements. Metallurgical and Materials Transactions A: Physical Metallurgy and Materials Science. https://doi.org/10.1007/s11661-022-06795-y",816,750,0.0001,1,compression,962,38.4,34.3,4.7,15.6,0,5.1,1.9,0,0,0,0,0,0,0,0,0,0,0,0,0,0,0,0,0,0
Co-34.3Ni-4.7Al-15.6Cr-5.1Ti-1.9Ta,CoNi-2Ta,"Liang, Z., Paul, J. D. H., Stark, A., Bezold, A., Neumeier, S., Göken, M., & Pyczak, F. (2022). High-Temperature CoNi-Based Superalloys Strengthened by ??-(Ni,Co)3(Cr,Al,Ti,X): The Effect of Refractory Elements. Metallurgical and Materials Transactions A: Physical Metallurgy and Materials Science. https://doi.org/10.1007/s11661-022-06795-y",650,850,0.0001,1,compression,962,38.4,34.3,4.7,15.6,0,5.1,1.9,0,0,0,0,0,0,0,0,0,0,0,0,0,0,0,0,0,0
Co-34.7Ni-4.5Al-15.5Cr-4.9Ti-1.8Nb,CoNi-2Nb,"Liang, Z., Paul, J. D. H., Stark, A., Bezold, A., Neumeier, S., Göken, M., & Pyczak, F. (2022). High-Temperature CoNi-Based Superalloys Strengthened by ??-(Ni,Co)3(Cr,Al,Ti,X): The Effect of Refractory Elements. Metallurgical and Materials Transactions A: Physical Metallurgy and Materials Science. https://doi.org/10.1007/s11661-022-06795-y",726,25,0.0001,1,compression,963,38.6,34.7,4.5,15.5,0,4.9,0,1.8,0,0,0,0,0,0,0,0,0,0,0,0,0,0,0,0,0
Co-34.7Ni-4.5Al-15.5Cr-4.9Ti-1.8Nb,CoNi-2Nb,"Liang, Z., Paul, J. D. H., Stark, A., Bezold, A., Neumeier, S., Göken, M., & Pyczak, F. (2022). High-Temperature CoNi-Based Superalloys Strengthened by ??-(Ni,Co)3(Cr,Al,Ti,X): The Effect of Refractory Elements. Metallurgical and Materials Transactions A: Physical Metallurgy and Materials Science. https://doi.org/10.1007/s11661-022-06795-y",624,600,0.0001,1,compression,963,38.6,34.7,4.5,15.5,0,4.9,0,1.8,0,0,0,0,0,0,0,0,0,0,0,0,0,0,0,0,0
Co-34.7Ni-4.5Al-15.5Cr-4.9Ti-1.8Nb,CoNi-2Nb,"Liang, Z., Paul, J. D. H., Stark, A., Bezold, A., Neumeier, S., Göken, M., & Pyczak, F. (2022). High-Temperature CoNi-Based Superalloys Strengthened by ??-(Ni,Co)3(Cr,Al,Ti,X): The Effect of Refractory Elements. Metallurgical and Materials Transactions A: Physical Metallurgy and Materials Science. https://doi.org/10.1007/s11661-022-06795-y",711,750,0.0001,1,compression,963,38.6,34.7,4.5,15.5,0,4.9,0,1.8,0,0,0,0,0,0,0,0,0,0,0,0,0,0,0,0,0
Co-34.7Ni-4.5Al-15.5Cr-4.9Ti-1.8Nb,CoNi-2Nb,"Liang, Z., Paul, J. D. H., Stark, A., Bezold, A., Neumeier, S., Göken, M., & Pyczak, F. (2022). High-Temperature CoNi-Based Superalloys Strengthened by ??-(Ni,Co)3(Cr,Al,Ti,X): The Effect of Refractory Elements. Metallurgical and Materials Transactions A: Physical Metallurgy and Materials Science. https://doi.org/10.1007/s11661-022-06795-y",550,850,0.0001,1,compression,963,38.6,34.7,4.5,15.5,0,4.9,0,1.8,0,0,0,0,0,0,0,0,0,0,0,0,0,0,0,0,0
Co-34.6Ni-4.4Al-15.4Cr-0.9W-5.2Ti-2.0Mo,CoNi-3W,"Liang, Z., Paul, J. D. H., Stark, A., Bezold, A., Neumeier, S., Göken, M., & Pyczak, F. (2022). High-Temperature CoNi-Based Superalloys Strengthened by ??-(Ni,Co)3(Cr,Al,Ti,X): The Effect of Refractory Elements. Metallurgical and Materials Transactions A: Physical Metallurgy and Materials Science. https://doi.org/10.1007/s11661-022-06795-y",713,25,0.0001,1,compression,964,37.5,34.6,4.4,15.4,0.9,5.2,0,0,0,2,0,0,0,0,0,0,0,0,0,0,0,0,0,0,0
Co-34.6Ni-4.4Al-15.4Cr-0.9W-5.2Ti-2.0Mo,CoNi-3W,"Liang, Z., Paul, J. D. H., Stark, A., Bezold, A., Neumeier, S., Göken, M., & Pyczak, F. (2022). High-Temperature CoNi-Based Superalloys Strengthened by ??-(Ni,Co)3(Cr,Al,Ti,X): The Effect of Refractory Elements. Metallurgical and Materials Transactions A: Physical Metallurgy and Materials Science. https://doi.org/10.1007/s11661-022-06795-y",556,600,0.0001,1,compression,964,37.5,34.6,4.4,15.4,0.9,5.2,0,0,0,2,0,0,0,0,0,0,0,0,0,0,0,0,0,0,0
Co-34.6Ni-4.4Al-15.4Cr-0.9W-5.2Ti-2.0Mo,CoNi-3W,"Liang, Z., Paul, J. D. H., Stark, A., Bezold, A., Neumeier, S., Göken, M., & Pyczak, F. (2022). High-Temperature CoNi-Based Superalloys Strengthened by ??-(Ni,Co)3(Cr,Al,Ti,X): The Effect of Refractory Elements. Metallurgical and Materials Transactions A: Physical Metallurgy and Materials Science. https://doi.org/10.1007/s11661-022-06795-y",555,750,0.0001,1,compression,964,37.5,34.6,4.4,15.4,0.9,5.2,0,0,0,2,0,0,0,0,0,0,0,0,0,0,0,0,0,0,0
Co-34.6Ni-4.4Al-15.4Cr-0.9W-5.2Ti-2.0Mo,CoNi-3W,"Liang, Z., Paul, J. D. H., Stark, A., Bezold, A., Neumeier, S., Göken, M., & Pyczak, F. (2022). High-Temperature CoNi-Based Superalloys Strengthened by ??-(Ni,Co)3(Cr,Al,Ti,X): The Effect of Refractory Elements. Metallurgical and Materials Transactions A: Physical Metallurgy and Materials Science. https://doi.org/10.1007/s11661-022-06795-y",517,850,0.0001,1,compression,964,37.5,34.6,4.4,15.4,0.9,5.2,0,0,0,2,0,0,0,0,0,0,0,0,0,0,0,0,0,0,0
Co-34.8Ni-4.7Al-15.3Cr-3.1W-5.1Ti,CoNi-2Mo1W,"Liang, Z., Paul, J. D. H., Stark, A., Bezold, A., Neumeier, S., Göken, M., & Pyczak, F. (2022). High-Temperature CoNi-Based Superalloys Strengthened by ??-(Ni,Co)3(Cr,Al,Ti,X): The Effect of Refractory Elements. Metallurgical and Materials Transactions A: Physical Metallurgy and Materials Science. https://doi.org/10.1007/s11661-022-06795-y",619,25,0.0001,1,compression,965,37,34.8,4.7,15.3,3.1,5.1,0,0,0,0,0,0,0,0,0,0,0,0,0,0,0,0,0,0,0
Co-34.8Ni-4.7Al-15.3Cr-3.1W-5.1Ti,CoNi-2Mo1W,"Liang, Z., Paul, J. D. H., Stark, A., Bezold, A., Neumeier, S., Göken, M., & Pyczak, F. (2022). High-Temperature CoNi-Based Superalloys Strengthened by ??-(Ni,Co)3(Cr,Al,Ti,X): The Effect of Refractory Elements. Metallurgical and Materials Transactions A: Physical Metallurgy and Materials Science. https://doi.org/10.1007/s11661-022-06795-y",514,600,0.0001,1,compression,965,37,34.8,4.7,15.3,3.1,5.1,0,0,0,0,0,0,0,0,0,0,0,0,0,0,0,0,0,0,0
Co-34.8Ni-4.7Al-15.3Cr-3.1W-5.1Ti,CoNi-2Mo1W,"Liang, Z., Paul, J. D. H., Stark, A., Bezold, A., Neumeier, S., Göken, M., & Pyczak, F. (2022). High-Temperature CoNi-Based Superalloys Strengthened by ??-(Ni,Co)3(Cr,Al,Ti,X): The Effect of Refractory Elements. Metallurgical and Materials Transactions A: Physical Metallurgy and Materials Science. https://doi.org/10.1007/s11661-022-06795-y",482,750,0.0001,1,compression,965,37,34.8,4.7,15.3,3.1,5.1,0,0,0,0,0,0,0,0,0,0,0,0,0,0,0,0,0,0,0
Co-34.8Ni-4.7Al-15.3Cr-3.1W-5.1Ti,CoNi-2Mo1W,"Liang, Z., Paul, J. D. H., Stark, A., Bezold, A., Neumeier, S., Göken, M., & Pyczak, F. (2022). High-Temperature CoNi-Based Superalloys Strengthened by ??-(Ni,Co)3(Cr,Al,Ti,X): The Effect of Refractory Elements. Metallurgical and Materials Transactions A: Physical Metallurgy and Materials Science. https://doi.org/10.1007/s11661-022-06795-y",461,850,0.0001,1,compression,965,37,34.8,4.7,15.3,3.1,5.1,0,0,0,0,0,0,0,0,0,0,0,0,0,0,0,0,0,0,0
Co-36.4Ni-4.7Al-15.2Cr-1.2W-5.2Ti-1.0Ta-2.1Mo,CoNi-2Mo1W2Ti,"Liang, Z., Paul, J. D. H., Stark, A., Bezold, A., Neumeier, S., Göken, M., & Pyczak, F. (2022). High-Temperature CoNi-Based Superalloys Strengthened by ??-(Ni,Co)3(Cr,Al,Ti,X): The Effect of Refractory Elements. Metallurgical and Materials Transactions A: Physical Metallurgy and Materials Science. https://doi.org/10.1007/s11661-022-06795-y",637,25,0.0001,1,compression,966,34.2,36.4,4.7,15.2,1.2,5.2,1,0,0,2.1,0,0,0,0,0,0,0,0,0,0,0,0,0,0,0
Co-36.4Ni-4.7Al-15.2Cr-1.2W-5.2Ti-1.0Ta-2.1Mo,CoNi-2Mo1W2Ti,"Liang, Z., Paul, J. D. H., Stark, A., Bezold, A., Neumeier, S., Göken, M., & Pyczak, F. (2022). High-Temperature CoNi-Based Superalloys Strengthened by ??-(Ni,Co)3(Cr,Al,Ti,X): The Effect of Refractory Elements. Metallurgical and Materials Transactions A: Physical Metallurgy and Materials Science. https://doi.org/10.1007/s11661-022-06795-y",495,600,0.0001,1,compression,966,34.2,36.4,4.7,15.2,1.2,5.2,1,0,0,2.1,0,0,0,0,0,0,0,0,0,0,0,0,0,0,0
Co-36.4Ni-4.7Al-15.2Cr-1.2W-5.2Ti-1.0Ta-2.1Mo,CoNi-2Mo1W2Ti,"Liang, Z., Paul, J. D. H., Stark, A., Bezold, A., Neumeier, S., Göken, M., & Pyczak, F. (2022). High-Temperature CoNi-Based Superalloys Strengthened by ??-(Ni,Co)3(Cr,Al,Ti,X): The Effect of Refractory Elements. Metallurgical and Materials Transactions A: Physical Metallurgy and Materials Science. https://doi.org/10.1007/s11661-022-06795-y",473,750,0.0001,1,compression,966,34.2,36.4,4.7,15.2,1.2,5.2,1,0,0,2.1,0,0,0,0,0,0,0,0,0,0,0,0,0,0,0
Co-36.4Ni-4.7Al-15.2Cr-1.2W-5.2Ti-1.0Ta-2.1Mo,CoNi-2Mo1W2Ti,"Liang, Z., Paul, J. D. H., Stark, A., Bezold, A., Neumeier, S., Göken, M., & Pyczak, F. (2022). High-Temperature CoNi-Based Superalloys Strengthened by ??-(Ni,Co)3(Cr,Al,Ti,X): The Effect of Refractory Elements. Metallurgical and Materials Transactions A: Physical Metallurgy and Materials Science. https://doi.org/10.1007/s11661-022-06795-y",520,850,0.0001,1,compression,966,34.2,36.4,4.7,15.2,1.2,5.2,1,0,0,2.1,0,0,0,0,0,0,0,0,0,0,0,0,0,0,0
Co-34.4Ni-4.5Al-15.7Cr-1.1W-7.4Ti-1.8Mo,CoNi-2Mo1W1Ta,"Liang, Z., Paul, J. D. H., Stark, A., Bezold, A., Neumeier, S., Göken, M., & Pyczak, F. (2022). High-Temperature CoNi-Based Superalloys Strengthened by ??-(Ni,Co)3(Cr,Al,Ti,X): The Effect of Refractory Elements. Metallurgical and Materials Transactions A: Physical Metallurgy and Materials Science. https://doi.org/10.1007/s11661-022-06795-y",744,25,0.0001,1,compression,967,35.1,34.4,4.5,15.7,1.1,7.4,0,0,0,1.8,0,0,0,0,0,0,0,0,0,0,0,0,0,0,0
Co-34.4Ni-4.5Al-15.7Cr-1.1W-7.4Ti-1.8Mo,CoNi-2Mo1W1Ta,"Liang, Z., Paul, J. D. H., Stark, A., Bezold, A., Neumeier, S., Göken, M., & Pyczak, F. (2022). High-Temperature CoNi-Based Superalloys Strengthened by ??-(Ni,Co)3(Cr,Al,Ti,X): The Effect of Refractory Elements. Metallurgical and Materials Transactions A: Physical Metallurgy and Materials Science. https://doi.org/10.1007/s11661-022-06795-y",633,600,0.0001,1,compression,967,35.1,34.4,4.5,15.7,1.1,7.4,0,0,0,1.8,0,0,0,0,0,0,0,0,0,0,0,0,0,0,0
Co-34.4Ni-4.5Al-15.7Cr-1.1W-7.4Ti-1.8Mo,CoNi-2Mo1W1Ta,"Liang, Z., Paul, J. D. H., Stark, A., Bezold, A., Neumeier, S., Göken, M., & Pyczak, F. (2022). High-Temperature CoNi-Based Superalloys Strengthened by ??-(Ni,Co)3(Cr,Al,Ti,X): The Effect of Refractory Elements. Metallurgical and Materials Transactions A: Physical Metallurgy and Materials Science. https://doi.org/10.1007/s11661-022-06795-y",562,750,0.0001,1,compression,967,35.1,34.4,4.5,15.7,1.1,7.4,0,0,0,1.8,0,0,0,0,0,0,0,0,0,0,0,0,0,0,0
Co-34.4Ni-4.5Al-15.7Cr-1.1W-7.4Ti-1.8Mo,CoNi-2Mo1W1Ta,"Liang, Z., Paul, J. D. H., Stark, A., Bezold, A., Neumeier, S., Göken, M., & Pyczak, F. (2022). High-Temperature CoNi-Based Superalloys Strengthened by ??-(Ni,Co)3(Cr,Al,Ti,X): The Effect of Refractory Elements. Metallurgical and Materials Transactions A: Physical Metallurgy and Materials Science. https://doi.org/10.1007/s11661-022-06795-y",561,850,0.0001,1,compression,967,35.1,34.4,4.5,15.7,1.1,7.4,0,0,0,1.8,0,0,0,0,0,0,0,0,0,0,0,0,0,0,0
Co-2.0W-4.0Ti-2.0Ta-10.0V,Co-4Ti-10V-2W-2Ta,"Liu, X., Chen, Z., Chen, Y., Yang, S., Pan, Y., Lu, Y., Qu, S., Li, Y., Yang, Y., & Wang, C. (2021). Multicomponent Co-Ti-based superalloy with high solvus temperature and low lattice misfit. Materials Letters, 284. https://doi.org/10.1016/j.matlet.2020.128910",1020,25,0.0001,1,compression,978,82,0,0,0,2,4,2,0,10,0,0,0,0,0,0,0,0,0,0,0,0,0,0,0,0
Co-2.0W-4.0Ti-2.0Ta-10.0V,Co-4Ti-10V-2W-2Ta,"Liu, X., Chen, Z., Chen, Y., Yang, S., Pan, Y., Lu, Y., Qu, S., Li, Y., Yang, Y., & Wang, C. (2021). Multicomponent Co-Ti-based superalloy with high solvus temperature and low lattice misfit. Materials Letters, 284. https://doi.org/10.1016/j.matlet.2020.128910",737,600,0.0001,1,compression,978,82,0,0,0,2,4,2,0,10,0,0,0,0,0,0,0,0,0,0,0,0,0,0,0,0
Co-2.0W-4.0Ti-2.0Ta-10.0V,Co-4Ti-10V-2W-2Ta,"Liu, X., Chen, Z., Chen, Y., Yang, S., Pan, Y., Lu, Y., Qu, S., Li, Y., Yang, Y., & Wang, C. (2021). Multicomponent Co-Ti-based superalloy with high solvus temperature and low lattice misfit. Materials Letters, 284. https://doi.org/10.1016/j.matlet.2020.128910",751,700,0.0001,1,compression,978,82,0,0,0,2,4,2,0,10,0,0,0,0,0,0,0,0,0,0,0,0,0,0,0,0
Co-2.0W-4.0Ti-2.0Ta-10.0V,Co-4Ti-10V-2W-2Ta,"Liu, X., Chen, Z., Chen, Y., Yang, S., Pan, Y., Lu, Y., Qu, S., Li, Y., Yang, Y., & Wang, C. (2021). Multicomponent Co-Ti-based superalloy with high solvus temperature and low lattice misfit. Materials Letters, 284. https://doi.org/10.1016/j.matlet.2020.128910",863,750,0.0001,1,compression,978,82,0,0,0,2,4,2,0,10,0,0,0,0,0,0,0,0,0,0,0,0,0,0,0,0
Co-2.0W-4.0Ti-2.0Ta-10.0V,Co-4Ti-10V-2W-2Ta,"Liu, X., Chen, Z., Chen, Y., Yang, S., Pan, Y., Lu, Y., Qu, S., Li, Y., Yang, Y., & Wang, C. (2021). Multicomponent Co-Ti-based superalloy with high solvus temperature and low lattice misfit. Materials Letters, 284. https://doi.org/10.1016/j.matlet.2020.128910",752,800,0.0001,1,compression,978,82,0,0,0,2,4,2,0,10,0,0,0,0,0,0,0,0,0,0,0,0,0,0,0,0
Co-2.0W-4.0Ti-2.0Ta-10.0V,Co-4Ti-10V-2W-2Ta,"Liu, X., Chen, Z., Chen, Y., Yang, S., Pan, Y., Lu, Y., Qu, S., Li, Y., Yang, Y., & Wang, C. (2021). Multicomponent Co-Ti-based superalloy with high solvus temperature and low lattice misfit. Materials Letters, 284. https://doi.org/10.1016/j.matlet.2020.128910",548,900,0.0001,1,compression,978,82,0,0,0,2,4,2,0,10,0,0,0,0,0,0,0,0,0,0,0,0,0,0,0,0
Co-2.0W-4.0Ti-2.0Ta-10.0V,Co-4Ti-10V-2W-2Ta,"Liu, X., Chen, Z., Chen, Y., Yang, S., Pan, Y., Lu, Y., Qu, S., Li, Y., Yang, Y., & Wang, C. (2021). Multicomponent Co-Ti-based superalloy with high solvus temperature and low lattice misfit. Materials Letters, 284. https://doi.org/10.1016/j.matlet.2020.128910",363,995,0.0001,1,compression,978,82,0,0,0,2,4,2,0,10,0,0,0,0,0,0,0,0,0,0,0,0,0,0,0,0
Co-30.0Ni-10.Al-2.0Ta-5.0V,base,"Liu, X., Cai, W., Chen, Z., Chen, Y., Chen, X., Yang, S., Lu, Y., Han, J., & Wang, C. (2022). Effects of alloying additions on the microstructure, lattice misfit, and solvus temperature of a novel Co–Ni-based superalloy. Intermetallics, 141. https://doi.org/10.1016/j.intermet.2021.107431",533,25,0.0001,1,compression,989,53,30,10,0,0,0,2,0,5,0,0,0,0,0,0,0,0,0,0,0,0,0,0,0,0
Co-30.0Ni-10.Al-2.0Ta-5.0V,base,"Liu, X., Cai, W., Chen, Z., Chen, Y., Chen, X., Yang, S., Lu, Y., Han, J., & Wang, C. (2022). Effects of alloying additions on the microstructure, lattice misfit, and solvus temperature of a novel Co–Ni-based superalloy. Intermetallics, 141. https://doi.org/10.1016/j.intermet.2021.107431",606,600,0.0001,1,compression,989,53,30,10,0,0,0,2,0,5,0,0,0,0,0,0,0,0,0,0,0,0,0,0,0,0
Co-30.0Ni-10.Al-2.0Ta-5.0V,base,"Liu, X., Cai, W., Chen, Z., Chen, Y., Chen, X., Yang, S., Lu, Y., Han, J., & Wang, C. (2022). Effects of alloying additions on the microstructure, lattice misfit, and solvus temperature of a novel Co–Ni-based superalloy. Intermetallics, 141. https://doi.org/10.1016/j.intermet.2021.107431",502,700,0.0001,1,compression,989,53,30,10,0,0,0,2,0,5,0,0,0,0,0,0,0,0,0,0,0,0,0,0,0,0
Co-30.0Ni-10.Al-2.0Ta-5.0V,base,"Liu, X., Cai, W., Chen, Z., Chen, Y., Chen, X., Yang, S., Lu, Y., Han, J., & Wang, C. (2022). Effects of alloying additions on the microstructure, lattice misfit, and solvus temperature of a novel Co–Ni-based superalloy. Intermetallics, 141. https://doi.org/10.1016/j.intermet.2021.107431",445,800,0.0001,1,compression,989,53,30,10,0,0,0,2,0,5,0,0,0,0,0,0,0,0,0,0,0,0,0,0,0,0
Co-30.0Ni-10.Al-2.0Ta-5.0V,base,"Liu, X., Cai, W., Chen, Z., Chen, Y., Chen, X., Yang, S., Lu, Y., Han, J., & Wang, C. (2022). Effects of alloying additions on the microstructure, lattice misfit, and solvus temperature of a novel Co–Ni-based superalloy. Intermetallics, 141. https://doi.org/10.1016/j.intermet.2021.107431",269,900,0.0001,1,compression,989,53,30,10,0,0,0,2,0,5,0,0,0,0,0,0,0,0,0,0,0,0,0,0,0,0
Co-30.0Ni-10.Al-2.0Ti-2.0Ta-5.0V,2Ti,"Liu, X., Cai, W., Chen, Z., Chen, Y., Chen, X., Yang, S., Lu, Y., Han, J., & Wang, C. (2022). Effects of alloying additions on the microstructure, lattice misfit, and solvus temperature of a novel Co–Ni-based superalloy. Intermetallics, 141. https://doi.org/10.1016/j.intermet.2021.107431",583,25,0.0001,1,compression,990,51,30,10,0,0,2,2,0,5,0,0,0,0,0,0,0,0,0,0,0,0,0,0,0,0
Co-30.0Ni-10.Al-2.0Ti-2.0Ta-5.0V,2Ti,"Liu, X., Cai, W., Chen, Z., Chen, Y., Chen, X., Yang, S., Lu, Y., Han, J., & Wang, C. (2022). Effects of alloying additions on the microstructure, lattice misfit, and solvus temperature of a novel Co–Ni-based superalloy. Intermetallics, 141. https://doi.org/10.1016/j.intermet.2021.107431",560,600,0.0001,1,compression,990,51,30,10,0,0,2,2,0,5,0,0,0,0,0,0,0,0,0,0,0,0,0,0,0,0
Co-30.0Ni-10.Al-2.0Ti-2.0Ta-5.0V,2Ti,"Liu, X., Cai, W., Chen, Z., Chen, Y., Chen, X., Yang, S., Lu, Y., Han, J., & Wang, C. (2022). Effects of alloying additions on the microstructure, lattice misfit, and solvus temperature of a novel Co–Ni-based superalloy. Intermetallics, 141. https://doi.org/10.1016/j.intermet.2021.107431",582,700,0.0001,1,compression,990,51,30,10,0,0,2,2,0,5,0,0,0,0,0,0,0,0,0,0,0,0,0,0,0,0
Co-30.0Ni-10.Al-2.0Ti-2.0Ta-5.0V,2Ti,"Liu, X., Cai, W., Chen, Z., Chen, Y., Chen, X., Yang, S., Lu, Y., Han, J., & Wang, C. (2022). Effects of alloying additions on the microstructure, lattice misfit, and solvus temperature of a novel Co–Ni-based superalloy. Intermetallics, 141. https://doi.org/10.1016/j.intermet.2021.107431",461,800,0.0001,1,compression,990,51,30,10,0,0,2,2,0,5,0,0,0,0,0,0,0,0,0,0,0,0,0,0,0,0
Co-30.0Ni-10.Al-2.0Ti-2.0Ta-5.0V,2Ti,"Liu, X., Cai, W., Chen, Z., Chen, Y., Chen, X., Yang, S., Lu, Y., Han, J., & Wang, C. (2022). Effects of alloying additions on the microstructure, lattice misfit, and solvus temperature of a novel Co–Ni-based superalloy. Intermetallics, 141. https://doi.org/10.1016/j.intermet.2021.107431",323,900,0.0001,1,compression,990,51,30,10,0,0,2,2,0,5,0,0,0,0,0,0,0,0,0,0,0,0,0,0,0,0
Co-30.0Ni-10.Al-2.0Ta-2.0Nb-5.0V,2Nb,"Liu, X., Cai, W., Chen, Z., Chen, Y., Chen, X., Yang, S., Lu, Y., Han, J., & Wang, C. (2022). Effects of alloying additions on the microstructure, lattice misfit, and solvus temperature of a novel Co–Ni-based superalloy. Intermetallics, 141. https://doi.org/10.1016/j.intermet.2021.107431",542,25,0.0001,1,compression,991,51,30,10,0,0,0,2,2,5,0,0,0,0,0,0,0,0,0,0,0,0,0,0,0,0
Co-30.0Ni-10.Al-2.0Ta-2.0Nb-5.0V,2Nb,"Liu, X., Cai, W., Chen, Z., Chen, Y., Chen, X., Yang, S., Lu, Y., Han, J., & Wang, C. (2022). Effects of alloying additions on the microstructure, lattice misfit, and solvus temperature of a novel Co–Ni-based superalloy. Intermetallics, 141. https://doi.org/10.1016/j.intermet.2021.107431",511,600,0.0001,1,compression,991,51,30,10,0,0,0,2,2,5,0,0,0,0,0,0,0,0,0,0,0,0,0,0,0,0
Co-30.0Ni-10.Al-2.0Ta-2.0Nb-5.0V,2Nb,"Liu, X., Cai, W., Chen, Z., Chen, Y., Chen, X., Yang, S., Lu, Y., Han, J., & Wang, C. (2022). Effects of alloying additions on the microstructure, lattice misfit, and solvus temperature of a novel Co–Ni-based superalloy. Intermetallics, 141. https://doi.org/10.1016/j.intermet.2021.107431",618,700,0.0001,1,compression,991,51,30,10,0,0,0,2,2,5,0,0,0,0,0,0,0,0,0,0,0,0,0,0,0,0
Co-30.0Ni-10.Al-2.0Ta-2.0Nb-5.0V,2Nb,"Liu, X., Cai, W., Chen, Z., Chen, Y., Chen, X., Yang, S., Lu, Y., Han, J., & Wang, C. (2022). Effects of alloying additions on the microstructure, lattice misfit, and solvus temperature of a novel Co–Ni-based superalloy. Intermetallics, 141. https://doi.org/10.1016/j.intermet.2021.107431",524,800,0.0001,1,compression,991,51,30,10,0,0,0,2,2,5,0,0,0,0,0,0,0,0,0,0,0,0,0,0,0,0
Co-30.0Ni-10.Al-2.0Ta-2.0Nb-5.0V,2Nb,"Liu, X., Cai, W., Chen, Z., Chen, Y., Chen, X., Yang, S., Lu, Y., Han, J., & Wang, C. (2022). Effects of alloying additions on the microstructure, lattice misfit, and solvus temperature of a novel Co–Ni-based superalloy. Intermetallics, 141. https://doi.org/10.1016/j.intermet.2021.107431",352,900,0.0001,1,compression,991,51,30,10,0,0,0,2,2,5,0,0,0,0,0,0,0,0,0,0,0,0,0,0,0,0
Co-30.0Ni-10.Al-2.0Ta-5.0V-2.0Mo,2Mo,"Liu, X., Cai, W., Chen, Z., Chen, Y., Chen, X., Yang, S., Lu, Y., Han, J., & Wang, C. (2022). Effects of alloying additions on the microstructure, lattice misfit, and solvus temperature of a novel Co–Ni-based superalloy. Intermetallics, 141. https://doi.org/10.1016/j.intermet.2021.107431",498,25,0.0001,1,compression,992,51,30,10,0,0,0,2,0,5,2,0,0,0,0,0,0,0,0,0,0,0,0,0,0,0
Co-30.0Ni-10.Al-2.0Ta-5.0V-2.0Mo,2Mo,"Liu, X., Cai, W., Chen, Z., Chen, Y., Chen, X., Yang, S., Lu, Y., Han, J., & Wang, C. (2022). Effects of alloying additions on the microstructure, lattice misfit, and solvus temperature of a novel Co–Ni-based superalloy. Intermetallics, 141. https://doi.org/10.1016/j.intermet.2021.107431",463,600,0.0001,1,compression,992,51,30,10,0,0,0,2,0,5,2,0,0,0,0,0,0,0,0,0,0,0,0,0,0,0
Co-30.0Ni-10.Al-2.0Ta-5.0V-2.0Mo,2Mo,"Liu, X., Cai, W., Chen, Z., Chen, Y., Chen, X., Yang, S., Lu, Y., Han, J., & Wang, C. (2022). Effects of alloying additions on the microstructure, lattice misfit, and solvus temperature of a novel Co–Ni-based superalloy. Intermetallics, 141. https://doi.org/10.1016/j.intermet.2021.107431",539,700,0.0001,1,compression,992,51,30,10,0,0,0,2,0,5,2,0,0,0,0,0,0,0,0,0,0,0,0,0,0,0
Co-30.0Ni-10.Al-2.0Ta-5.0V-2.0Mo,2Mo,"Liu, X., Cai, W., Chen, Z., Chen, Y., Chen, X., Yang, S., Lu, Y., Han, J., & Wang, C. (2022). Effects of alloying additions on the microstructure, lattice misfit, and solvus temperature of a novel Co–Ni-based superalloy. Intermetallics, 141. https://doi.org/10.1016/j.intermet.2021.107431",460,800,0.0001,1,compression,992,51,30,10,0,0,0,2,0,5,2,0,0,0,0,0,0,0,0,0,0,0,0,0,0,0
Co-30.0Ni-10.Al-2.0Ta-5.0V-2.0Mo,2Mo,"Liu, X., Cai, W., Chen, Z., Chen, Y., Chen, X., Yang, S., Lu, Y., Han, J., & Wang, C. (2022). Effects of alloying additions on the microstructure, lattice misfit, and solvus temperature of a novel Co–Ni-based superalloy. Intermetallics, 141. https://doi.org/10.1016/j.intermet.2021.107431",210,900,0.0001,1,compression,992,51,30,10,0,0,0,2,0,5,2,0,0,0,0,0,0,0,0,0,0,0,0,0,0,0
Co-30.0Ni-10.Al-2.0W-2.0Ta-5.0V,2W,"Liu, X., Cai, W., Chen, Z., Chen, Y., Chen, X., Yang, S., Lu, Y., Han, J., & Wang, C. (2022). Effects of alloying additions on the microstructure, lattice misfit, and solvus temperature of a novel Co–Ni-based superalloy. Intermetallics, 141. https://doi.org/10.1016/j.intermet.2021.107431",467,25,0.0001,1,compression,993,51,30,10,0,2,0,2,0,5,0,0,0,0,0,0,0,0,0,0,0,0,0,0,0,0
Co-30.0Ni-10.Al-2.0W-2.0Ta-5.0V,2W,"Liu, X., Cai, W., Chen, Z., Chen, Y., Chen, X., Yang, S., Lu, Y., Han, J., & Wang, C. (2022). Effects of alloying additions on the microstructure, lattice misfit, and solvus temperature of a novel Co–Ni-based superalloy. Intermetallics, 141. https://doi.org/10.1016/j.intermet.2021.107431",473,600,0.0001,1,compression,993,51,30,10,0,2,0,2,0,5,0,0,0,0,0,0,0,0,0,0,0,0,0,0,0,0
Co-30.0Ni-10.Al-2.0W-2.0Ta-5.0V,2W,"Liu, X., Cai, W., Chen, Z., Chen, Y., Chen, X., Yang, S., Lu, Y., Han, J., & Wang, C. (2022). Effects of alloying additions on the microstructure, lattice misfit, and solvus temperature of a novel Co–Ni-based superalloy. Intermetallics, 141. https://doi.org/10.1016/j.intermet.2021.107431",573,700,0.0001,1,compression,993,51,30,10,0,2,0,2,0,5,0,0,0,0,0,0,0,0,0,0,0,0,0,0,0,0
Co-30.0Ni-10.Al-2.0W-2.0Ta-5.0V,2W,"Liu, X., Cai, W., Chen, Z., Chen, Y., Chen, X., Yang, S., Lu, Y., Han, J., & Wang, C. (2022). Effects of alloying additions on the microstructure, lattice misfit, and solvus temperature of a novel Co–Ni-based superalloy. Intermetallics, 141. https://doi.org/10.1016/j.intermet.2021.107431",404,800,0.0001,1,compression,993,51,30,10,0,2,0,2,0,5,0,0,0,0,0,0,0,0,0,0,0,0,0,0,0,0
Co-30.0Ni-10.Al-2.0W-2.0Ta-5.0V,2W,"Liu, X., Cai, W., Chen, Z., Chen, Y., Chen, X., Yang, S., Lu, Y., Han, J., & Wang, C. (2022). Effects of alloying additions on the microstructure, lattice misfit, and solvus temperature of a novel Co–Ni-based superalloy. Intermetallics, 141. https://doi.org/10.1016/j.intermet.2021.107431",260,900,0.0001,1,compression,993,51,30,10,0,2,0,2,0,5,0,0,0,0,0,0,0,0,0,0,0,0,0,0,0,0
Co-30.0Ni-11.7Al-5.5W-4.1Ti-2.5Ta-0.08B,L26,"Long, F. R., Baik, S. I., Chung, D. W., Xue, F., Lass, E. A., Seidman, D. N., & Dunand, D. C. (2020). Microstructure and creep performance of a multicomponent co-based L12–ordered intermetallic alloy. Acta Materialia, 196, 396–408. https://doi.org/10.1016/j.actamat.2020.06.050",540,650,0.0001,1,compression,1001,46.15,29.99,11.74,0,5.48,4.06,2.5,0,0,0,0,0,0.08,0,0,0,0,0,0,0,0,0,0,0,0
Co-30.0Ni-11.7Al-5.5W-4.1Ti-2.5Ta-0.08B,L26,"Long, F. R., Baik, S. I., Chung, D. W., Xue, F., Lass, E. A., Seidman, D. N., & Dunand, D. C. (2020). Microstructure and creep performance of a multicomponent co-based L12–ordered intermetallic alloy. Acta Materialia, 196, 396–408. https://doi.org/10.1016/j.actamat.2020.06.050",632,750,0.0001,1,compression,1001,46.15,29.99,11.74,0,5.48,4.06,2.5,0,0,0,0,0,0.08,0,0,0,0,0,0,0,0,0,0,0,0
Co-30.0Ni-11.7Al-5.5W-4.1Ti-2.5Ta-0.08B,L26,"Long, F. R., Baik, S. I., Chung, D. W., Xue, F., Lass, E. A., Seidman, D. N., & Dunand, D. C. (2020). Microstructure and creep performance of a multicomponent co-based L12–ordered intermetallic alloy. Acta Materialia, 196, 396–408. https://doi.org/10.1016/j.actamat.2020.06.050",674,850,0.0001,1,compression,1001,46.15,29.99,11.74,0,5.48,4.06,2.5,0,0,0,0,0,0.08,0,0,0,0,0,0,0,0,0,0,0,0
Co-30.0Ni-11.7Al-5.5W-4.1Ti-2.5Ta-0.08B,L26,"Long, F. R., Baik, S. I., Chung, D. W., Xue, F., Lass, E. A., Seidman, D. N., & Dunand, D. C. (2020). Microstructure and creep performance of a multicomponent co-based L12–ordered intermetallic alloy. Acta Materialia, 196, 396–408. https://doi.org/10.1016/j.actamat.2020.06.050",524,950,0.0001,1,compression,1001,46.15,29.99,11.74,0,5.48,4.06,2.5,0,0,0,0,0,0.08,0,0,0,0,0,0,0,0,0,0,0,0
Co-30.0Ni-11.7Al-5.5W-4.1Ti-2.5Ta-0.08B,L26,"Long, F. R., Baik, S. I., Chung, D. W., Xue, F., Lass, E. A., Seidman, D. N., & Dunand, D. C. (2020). Microstructure and creep performance of a multicomponent co-based L12–ordered intermetallic alloy. Acta Materialia, 196, 396–408. https://doi.org/10.1016/j.actamat.2020.06.050",282,25,0.0001,1,compression,1001,46.15,29.99,11.74,0,5.48,4.06,2.5,0,0,0,0,0,0.08,0,0,0,0,0,0,0,0,0,0,0,0
Co-30.0Ni-11.7Al-5.5W-4.1Ti-2.5Ta-0.08B,L26,"Long, F. R., Baik, S. I., Chung, D. W., Xue, F., Lass, E. A., Seidman, D. N., & Dunand, D. C. (2020). Microstructure and creep performance of a multicomponent co-based L12–ordered intermetallic alloy. Acta Materialia, 196, 396–408. https://doi.org/10.1016/j.actamat.2020.06.050",533,650,0.0001,1,compression,1001,46.15,29.99,11.74,0,5.48,4.06,2.5,0,0,0,0,0,0.08,0,0,0,0,0,0,0,0,0,0,0,0
Co-30.0Ni-11.7Al-5.5W-4.1Ti-2.5Ta-0.08B,L26,"Long, F. R., Baik, S. I., Chung, D. W., Xue, F., Lass, E. A., Seidman, D. N., & Dunand, D. C. (2020). Microstructure and creep performance of a multicomponent co-based L12–ordered intermetallic alloy. Acta Materialia, 196, 396–408. https://doi.org/10.1016/j.actamat.2020.06.050",624,750,0.0001,1,compression,1001,46.15,29.99,11.74,0,5.48,4.06,2.5,0,0,0,0,0,0.08,0,0,0,0,0,0,0,0,0,0,0,0
Co-30.0Ni-11.7Al-5.5W-4.1Ti-2.5Ta-0.08B,L26,"Long, F. R., Baik, S. I., Chung, D. W., Xue, F., Lass, E. A., Seidman, D. N., & Dunand, D. C. (2020). Microstructure and creep performance of a multicomponent co-based L12–ordered intermetallic alloy. Acta Materialia, 196, 396–408. https://doi.org/10.1016/j.actamat.2020.06.050",677,850,0.0001,1,compression,1001,46.15,29.99,11.74,0,5.48,4.06,2.5,0,0,0,0,0,0.08,0,0,0,0,0,0,0,0,0,0,0,0
Co-30.0Ni-11.7Al-5.5W-4.1Ti-2.5Ta-0.08B,L26,"Long, F. R., Baik, S. I., Chung, D. W., Xue, F., Lass, E. A., Seidman, D. N., & Dunand, D. C. (2020). Microstructure and creep performance of a multicomponent co-based L12–ordered intermetallic alloy. Acta Materialia, 196, 396–408. https://doi.org/10.1016/j.actamat.2020.06.050",597,950,0.0001,1,compression,1001,46.15,29.99,11.74,0,5.48,4.06,2.5,0,0,0,0,0,0.08,0,0,0,0,0,0,0,0,0,0,0,0
Co-30.0Ni-11.7Al-5.5W-4.1Ti-2.5Ta-0.08B,L26,"Long, F. R., Baik, S. I., Chung, D. W., Xue, F., Lass, E. A., Seidman, D. N., & Dunand, D. C. (2020). Microstructure and creep performance of a multicomponent co-based L12–ordered intermetallic alloy. Acta Materialia, 196, 396–408. https://doi.org/10.1016/j.actamat.2020.06.050",478,450,0.0001,1,compression,1001,46.15,29.99,11.74,0,5.48,4.06,2.5,0,0,0,0,0,0.08,0,0,0,0,0,0,0,0,0,0,0,0
Co-30.0Ni-11.7Al-5.5W-4.1Ti-2.5Ta-0.08B,L26,"Long, F. R., Baik, S. I., Chung, D. W., Xue, F., Lass, E. A., Seidman, D. N., & Dunand, D. C. (2020). Microstructure and creep performance of a multicomponent co-based L12–ordered intermetallic alloy. Acta Materialia, 196, 396–408. https://doi.org/10.1016/j.actamat.2020.06.050",574,550,0.0001,1,compression,1001,46.15,29.99,11.74,0,5.48,4.06,2.5,0,0,0,0,0,0.08,0,0,0,0,0,0,0,0,0,0,0,0
Co-30.0Ni-11.7Al-5.5W-4.1Ti-2.5Ta-0.08B,L26,"Long, F. R., Baik, S. I., Chung, D. W., Xue, F., Lass, E. A., Seidman, D. N., & Dunand, D. C. (2020). Microstructure and creep performance of a multicomponent co-based L12–ordered intermetallic alloy. Acta Materialia, 196, 396–408. https://doi.org/10.1016/j.actamat.2020.06.050",738,650,0.0001,1,compression,1001,46.15,29.99,11.74,0,5.48,4.06,2.5,0,0,0,0,0,0.08,0,0,0,0,0,0,0,0,0,0,0,0
Co-30.0Ni-11.7Al-5.5W-4.1Ti-2.5Ta-0.08B,L26,"Long, F. R., Baik, S. I., Chung, D. W., Xue, F., Lass, E. A., Seidman, D. N., & Dunand, D. C. (2020). Microstructure and creep performance of a multicomponent co-based L12–ordered intermetallic alloy. Acta Materialia, 196, 396–408. https://doi.org/10.1016/j.actamat.2020.06.050",709,750,0.0001,1,compression,1001,46.15,29.99,11.74,0,5.48,4.06,2.5,0,0,0,0,0,0.08,0,0,0,0,0,0,0,0,0,0,0,0
Co-30.0Ni-11.7Al-5.5W-4.1Ti-2.5Ta-0.08B,L26,"Long, F. R., Baik, S. I., Chung, D. W., Xue, F., Lass, E. A., Seidman, D. N., & Dunand, D. C. (2020). Microstructure and creep performance of a multicomponent co-based L12–ordered intermetallic alloy. Acta Materialia, 196, 396–408. https://doi.org/10.1016/j.actamat.2020.06.050",576,900,0.0001,1,compression,1001,46.15,29.99,11.74,0,5.48,4.06,2.5,0,0,0,0,0,0.08,0,0,0,0,0,0,0,0,0,0,0,0
Co-30.0Ni-11.7Al-5.5W-4.1Ti-2.5Ta-0.08B,L26,"Long, F. R., Baik, S. I., Chung, D. W., Xue, F., Lass, E. A., Seidman, D. N., & Dunand, D. C. (2020). Microstructure and creep performance of a multicomponent co-based L12–ordered intermetallic alloy. Acta Materialia, 196, 396–408. https://doi.org/10.1016/j.actamat.2020.06.050",381,1000,0.0001,1,compression,1001,46.15,29.99,11.74,0,5.48,4.06,2.5,0,0,0,0,0,0.08,0,0,0,0,0,0,0,0,0,0,0,0
Co-30.0Ni-7.Al-2.0Ti-2.0Nb,2Ti,"Mazumder, N., Kumar, D., Singh, M. P., Makineni, S. K., Mukhopadhyay, N. K., & Chattopadhyay, K. (2023). Synergistic effect of multimodal ?’ precipitates tuned through Ti addition on phase stability and strength of Co-Ni based superalloy. Scripta Materialia, 223. https://doi.org/10.1016/j.scriptamat.2022.115105",1064,25,0.001,1,not mentioned,1004,59,30,7,0,0,2,0,2,0,0,0,0,0,0,0,0,0,0,0,0,0,0,0,0,0
Co-30.0Ni-7.Al-2.0Ti-2.0Nb,2Ti,"Mazumder, N., Kumar, D., Singh, M. P., Makineni, S. K., Mukhopadhyay, N. K., & Chattopadhyay, K. (2023). Synergistic effect of multimodal ?’ precipitates tuned through Ti addition on phase stability and strength of Co-Ni based superalloy. Scripta Materialia, 223. https://doi.org/10.1016/j.scriptamat.2022.115106",1047,570,0.001,1,not mentioned,1004,59,30,7,0,0,2,0,2,0,0,0,0,0,0,0,0,0,0,0,0,0,0,0,0,0
Co-30.0Ni-7.Al-2.0Ti-2.0Nb,2Ti,"Mazumder, N., Kumar, D., Singh, M. P., Makineni, S. K., Mukhopadhyay, N. K., & Chattopadhyay, K. (2023). Synergistic effect of multimodal ?’ precipitates tuned through Ti addition on phase stability and strength of Co-Ni based superalloy. Scripta Materialia, 223. https://doi.org/10.1016/j.scriptamat.2022.115107",951,670,0.001,1,not mentioned,1004,59,30,7,0,0,2,0,2,0,0,0,0,0,0,0,0,0,0,0,0,0,0,0,0,0
Co-30.0Ni-7.Al-2.0Ti-2.0Nb,2Ti,"Mazumder, N., Kumar, D., Singh, M. P., Makineni, S. K., Mukhopadhyay, N. K., & Chattopadhyay, K. (2023). Synergistic effect of multimodal ?’ precipitates tuned through Ti addition on phase stability and strength of Co-Ni based superalloy. Scripta Materialia, 223. https://doi.org/10.1016/j.scriptamat.2022.115108",751,770,0.001,1,not mentioned,1004,59,30,7,0,0,2,0,2,0,0,0,0,0,0,0,0,0,0,0,0,0,0,0,0,0
Co-30.0Ni-7.Al-2.0Ti-2.0Nb,2Ti,"Mazumder, N., Kumar, D., Singh, M. P., Makineni, S. K., Mukhopadhyay, N. K., & Chattopadhyay, K. (2023). Synergistic effect of multimodal ?’ precipitates tuned through Ti addition on phase stability and strength of Co-Ni based superalloy. Scripta Materialia, 223. https://doi.org/10.1016/j.scriptamat.2022.115109",449,870,0.001,1,not mentioned,1004,59,30,7,0,0,2,0,2,0,0,0,0,0,0,0,0,0,0,0,0,0,0,0,0,0
