Repository: BrandonOhl/ML-Creep-Prediction

# ML-Creep-Prediction

# Run "Final ML program-Mar2023.ipynb"

# "ML-Co-input_xx" files are the input data files that are imported into the program.

# "alloy data compilation_UpdateMar2023" is the original database values as entered, which was split into the individual data input files.

# "Master Property Sheet" are the training dataset properties reported by the program after running it.

# "new_prediction_composition.csv" is the new data that the program will try to predict/validate. If property values are known for a given  stress/temperature, the program will pull those values.

File: ML-Co-input_YS.csv (part 11 of 11)
Shortname,Name,Paper,Yield Stress,Temperature C,Strain rate /s,Compression/Tension,Notes,Index,Co,Ni,Al,Cr,W,Ti,Ta,Nb,V,Mo,C,Zr,B,Ir,Re,Si,Fe,Y,Hf,Ge,Mn,Sc,Ru,Ce,Nd
Co-30.0Ni-7.Al-4.0Ti-2.0Nb,4Ti,"Mazumder, N., Kumar, D., Singh, M. P., Makineni, S. K., Mukhopadhyay, N. K., & Chattopadhyay, K. (2023). Synergistic effect of multimodal ?’ precipitates tuned through Ti addition on phase stability and strength of Co-Ni based superalloy. Scripta Materialia, 223. https://doi.org/10.1016/j.scriptamat.2022.115106",1042,25,0.001,1,not mentioned,1005,57,30,7,0,0,4,0,2,0,0,0,0,0,0,0,0,0,0,0,0,0,0,0,0,0
Co-30.0Ni-7.Al-4.0Ti-2.0Nb,4Ti,"Mazumder, N., Kumar, D., Singh, M. P., Makineni, S. K., Mukhopadhyay, N. K., & Chattopadhyay, K. (2023). Synergistic effect of multimodal ?’ precipitates tuned through Ti addition on phase stability and strength of Co-Ni based superalloy. Scripta Materialia, 223. https://doi.org/10.1016/j.scriptamat.2022.115107",1085,570,0.001,1,not mentioned,1005,57,30,7,0,0,4,0,2,0,0,0,0,0,0,0,0,0,0,0,0,0,0,0,0,0
Co-30.0Ni-7.Al-4.0Ti-2.0Nb,4Ti,"Mazumder, N., Kumar, D., Singh, M. P., Makineni, S. K., Mukhopadhyay, N. K., & Chattopadhyay, K. (2023). Synergistic effect of multimodal ?’ precipitates tuned through Ti addition on phase stability and strength of Co-Ni based superalloy. Scripta Materialia, 223. https://doi.org/10.1016/j.scriptamat.2022.115108",974,670,0.001,1,not mentioned,1005,57,30,7,0,0,4,0,2,0,0,0,0,0,0,0,0,0,0,0,0,0,0,0,0,0
Co-30.0Ni-7.Al-4.0Ti-2.0Nb,4Ti,"Mazumder, N., Kumar, D., Singh, M. P., Makineni, S. K., Mukhopadhyay, N. K., & Chattopadhyay, K. (2023). Synergistic effect of multimodal ?’ precipitates tuned through Ti addition on phase stability and strength of Co-Ni based superalloy. Scripta Materialia, 223. https://doi.org/10.1016/j.scriptamat.2022.115109",861,770,0.001,1,not mentioned,1005,57,30,7,0,0,4,0,2,0,0,0,0,0,0,0,0,0,0,0,0,0,0,0,0,0
Co-30.0Ni-7.Al-4.0Ti-2.0Nb,4Ti,"Mazumder, N., Kumar, D., Singh, M. P., Makineni, S. K., Mukhopadhyay, N. K., & Chattopadhyay, K. (2023). Synergistic effect of multimodal ?’ precipitates tuned through Ti addition on phase stability and strength of Co-Ni based superalloy. Scripta Materialia, 223. https://doi.org/10.1016/j.scriptamat.2022.115110",640,870,0.001,1,not mentioned,1005,57,30,7,0,0,4,0,2,0,0,0,0,0,0,0,0,0,0,0,0,0,0,0,0,0
Co-30.0Ni-7.Al-6.0Ti-2.0Nb,6Ti,"Mazumder, N., Kumar, D., Singh, M. P., Makineni, S. K., Mukhopadhyay, N. K., & Chattopadhyay, K. (2023). Synergistic effect of multimodal ?’ precipitates tuned through Ti addition on phase stability and strength of Co-Ni based superalloy. Scripta Materialia, 223. https://doi.org/10.1016/j.scriptamat.2022.115107",851,25,0.001,1,not mentioned,1006,55,30,7,0,0,6,0,2,0,0,0,0,0,0,0,0,0,0,0,0,0,0,0,0,0
Co-30.0Ni-7.Al-6.0Ti-2.0Nb,6Ti,"Mazumder, N., Kumar, D., Singh, M. P., Makineni, S. K., Mukhopadhyay, N. K., & Chattopadhyay, K. (2023). Synergistic effect of multimodal ?’ precipitates tuned through Ti addition on phase stability and strength of Co-Ni based superalloy. Scripta Materialia, 223. https://doi.org/10.1016/j.scriptamat.2022.115108",1017,570,0.001,1,not mentioned,1006,55,30,7,0,0,6,0,2,0,0,0,0,0,0,0,0,0,0,0,0,0,0,0,0,0
Co-30.0Ni-7.Al-6.0Ti-2.0Nb,6Ti,"Mazumder, N., Kumar, D., Singh, M. P., Makineni, S. K., Mukhopadhyay, N. K., & Chattopadhyay, K. (2023). Synergistic effect of multimodal ?’ precipitates tuned through Ti addition on phase stability and strength of Co-Ni based superalloy. Scripta Materialia, 223. https://doi.org/10.1016/j.scriptamat.2022.115109",1170,670,0.001,1,not mentioned,1006,55,30,7,0,0,6,0,2,0,0,0,0,0,0,0,0,0,0,0,0,0,0,0,0,0
Co-30.0Ni-7.Al-6.0Ti-2.0Nb,6Ti,"Mazumder, N., Kumar, D., Singh, M. P., Makineni, S. K., Mukhopadhyay, N. K., & Chattopadhyay, K. (2023). Synergistic effect of multimodal ?’ precipitates tuned through Ti addition on phase stability and strength of Co-Ni based superalloy. Scripta Materialia, 223. https://doi.org/10.1016/j.scriptamat.2022.115110",1095,770,0.001,1,not mentioned,1006,55,30,7,0,0,6,0,2,0,0,0,0,0,0,0,0,0,0,0,0,0,0,0,0,0
Co-30.0Ni-7.Al-6.0Ti-2.0Nb,6Ti,"Mazumder, N., Kumar, D., Singh, M. P., Makineni, S. K., Mukhopadhyay, N. K., & Chattopadhyay, K. (2023). Synergistic effect of multimodal ?’ precipitates tuned through Ti addition on phase stability and strength of Co-Ni based superalloy. Scripta Materialia, 223. https://doi.org/10.1016/j.scriptamat.2022.115111",504,870,0.001,1,not mentioned,1006,55,30,7,0,0,6,0,2,0,0,0,0,0,0,0,0,0,0,0,0,0,0,0,0,0
Co-30.2Ni-9.1Al-2.3Nb-5.5Mo-2.1Ru,2Nb2Ru,"Pandey, P., Sawant, A., Baler, N., Makineni, S. K., & Chattopadhyay, K. (2022). Effect of Ru addition on ?/?? microstructural stability in a low-density CoNi based superalloy. Scripta Materialia, 208. https://doi.org/10.1016/j.scriptamat.2021.114318",726,25,0.001,1,compression,1007,50.8,30.2,9.1,0,0,0,0,2.3,0,5.5,0,0,0,0,0,0,0,0,0,0,0,0,2.1,0,0
Co-30.2Ni-9.1Al-2.3Nb-5.5Mo-2.1Ru,2Nb2Ru,"Pandey, P., Sawant, A., Baler, N., Makineni, S. K., & Chattopadhyay, K. (2022). Effect of Ru addition on ?/?? microstructural stability in a low-density CoNi based superalloy. Scripta Materialia, 208. https://doi.org/10.1016/j.scriptamat.2021.114319",609,570,0.001,1,compression,1007,50.8,30.2,9.1,0,0,0,0,2.3,0,5.5,0,0,0,0,0,0,0,0,0,0,0,0,2.1,0,0
Co-30.2Ni-9.1Al-2.3Nb-5.5Mo-2.1Ru,2Nb2Ru,"Pandey, P., Sawant, A., Baler, N., Makineni, S. K., & Chattopadhyay, K. (2022). Effect of Ru addition on ?/?? microstructural stability in a low-density CoNi based superalloy. Scripta Materialia, 208. https://doi.org/10.1016/j.scriptamat.2021.114320",623,670,0.001,1,compression,1007,50.8,30.2,9.1,0,0,0,0,2.3,0,5.5,0,0,0,0,0,0,0,0,0,0,0,0,2.1,0,0
Co-30.2Ni-9.1Al-2.3Nb-5.5Mo-2.1Ru,2Nb2Ru,"Pandey, P., Sawant, A., Baler, N., Makineni, S. K., & Chattopadhyay, K. (2022). Effect of Ru addition on ?/?? microstructural stability in a low-density CoNi based superalloy. Scripta Materialia, 208. https://doi.org/10.1016/j.scriptamat.2021.114321",630,770,0.001,1,compression,1007,50.8,30.2,9.1,0,0,0,0,2.3,0,5.5,0,0,0,0,0,0,0,0,0,0,0,0,2.1,0,0
Co-30.2Ni-9.1Al-2.3Nb-5.5Mo-2.1Ru,2Nb2Ru,"Pandey, P., Sawant, A., Baler, N., Makineni, S. K., & Chattopadhyay, K. (2022). Effect of Ru addition on ?/?? microstructural stability in a low-density CoNi based superalloy. Scripta Materialia, 208. https://doi.org/10.1016/j.scriptamat.2021.114322",601,870,0.001,1,compression,1007,50.8,30.2,9.1,0,0,0,0,2.3,0,5.5,0,0,0,0,0,0,0,0,0,0,0,0,2.1,0,0
Co-30.2Ni-9.1Al-2.3Nb-5.5Mo-2.1Ru,2Nb2Ru,"Pandey, P., Sawant, A., Baler, N., Makineni, S. K., & Chattopadhyay, K. (2022). Effect of Ru addition on ?/?? microstructural stability in a low-density CoNi based superalloy. Scripta Materialia, 208. https://doi.org/10.1016/j.scriptamat.2021.114323",288,970,0.001,1,compression,1007,50.8,30.2,9.1,0,0,0,0,2.3,0,5.5,0,0,0,0,0,0,0,0,0,0,0,0,2.1,0,0
Co-2.Ti-2.Ta-12.V,Co-V-Ta-Ti alloy,"Qu, S., Li, Y., Wang, C., Liu, X., Qian, K., Ruan, J., Chen, Y., & Yang, Y. (2020). Coarsening behavior of ?? precipitates and compression deformation mechanism of a novel Co–V–Ta–Ti superalloy. Materials Science and Engineering: A, 787, 139455. https://doi.org/10.1016/j.msea.2020.139455",887.8980892,25,0.0001,1,compression,411,84,0,0,0,0,2,2,0,12,0,0,0,0,0,0,0,0,0,0,0,0,0,0,0,0
Co-2.Ti-2.Ta-12.V,Co-V-Ta-Ti alloy,"Qu, S., Li, Y., Wang, C., Liu, X., Qian, K., Ruan, J., Chen, Y., & Yang, Y. (2020). Coarsening behavior of ?? precipitates and compression deformation mechanism of a novel Co–V–Ta–Ti superalloy. Materials Science and Engineering: A, 787, 139455. https://doi.org/10.1016/j.msea.2020.139456",545.8598726,600,0.0001,1,compression,411,84,0,0,0,0,2,2,0,12,0,0,0,0,0,0,0,0,0,0,0,0,0,0,0,0
Co-2.Ti-2.Ta-12.V,Co-V-Ta-Ti alloy,"Qu, S., Li, Y., Wang, C., Liu, X., Qian, K., Ruan, J., Chen, Y., & Yang, Y. (2020). Coarsening behavior of ?? precipitates and compression deformation mechanism of a novel Co–V–Ta–Ti superalloy. Materials Science and Engineering: A, 787, 139455. https://doi.org/10.1016/j.msea.2020.139457",551.5923567,651.7241379,0.0001,1,compression,411,84,0,0,0,0,2,2,0,12,0,0,0,0,0,0,0,0,0,0,0,0,0,0,0,0
Co-2.Ti-2.Ta-12.V,Co-V-Ta-Ti alloy,"Qu, S., Li, Y., Wang, C., Liu, X., Qian, K., Ruan, J., Chen, Y., & Yang, Y. (2020). Coarsening behavior of ?? precipitates and compression deformation mechanism of a novel Co–V–Ta–Ti superalloy. Materials Science and Engineering: A, 787, 139455. https://doi.org/10.1016/j.msea.2020.139458",608.9171975,700,0.0001,1,compression,411,84,0,0,0,0,2,2,0,12,0,0,0,0,0,0,0,0,0,0,0,0,0,0,0,0
Co-2.Ti-2.Ta-12.V,Co-V-Ta-Ti alloy,"Qu, S., Li, Y., Wang, C., Liu, X., Qian, K., Ruan, J., Chen, Y., & Yang, Y. (2020). Coarsening behavior of ?? precipitates and compression deformation mechanism of a novel Co–V–Ta–Ti superalloy. Materials Science and Engineering: A, 787, 139455. https://doi.org/10.1016/j.msea.2020.139459",578.343949,751.7241379,0.0001,1,compression,411,84,0,0,0,0,2,2,0,12,0,0,0,0,0,0,0,0,0,0,0,0,0,0,0,0
Co-2.Ti-2.Ta-12.V,Co-V-Ta-Ti alloy,"Qu, S., Li, Y., Wang, C., Liu, X., Qian, K., Ruan, J., Chen, Y., & Yang, Y. (2020). Coarsening behavior of ?? precipitates and compression deformation mechanism of a novel Co–V–Ta–Ti superalloy. Materials Science and Engineering: A, 787, 139455. https://doi.org/10.1016/j.msea.2020.139460",561.1464968,800,0.0001,1,compression,411,84,0,0,0,0,2,2,0,12,0,0,0,0,0,0,0,0,0,0,0,0,0,0,0,0
Co-2.Ti-2.Ta-12.V,Co-V-Ta-Ti alloy,"Qu, S., Li, Y., Wang, C., Liu, X., Qian, K., Ruan, J., Chen, Y., & Yang, Y. (2020). Coarsening behavior of ?? precipitates and compression deformation mechanism of a novel Co–V–Ta–Ti superalloy. Materials Science and Engineering: A, 787, 139455. https://doi.org/10.1016/j.msea.2020.139461",519.1082803,850,0.0001,1,compression,411,84,0,0,0,0,2,2,0,12,0,0,0,0,0,0,0,0,0,0,0,0,0,0,0,0
Co-2.Ti-2.Ta-12.V,Co-V-Ta-Ti alloy,"Qu, S., Li, Y., Wang, C., Liu, X., Qian, K., Ruan, J., Chen, Y., & Yang, Y. (2020). Coarsening behavior of ?? precipitates and compression deformation mechanism of a novel Co–V–Ta–Ti superalloy. Materials Science and Engineering: A, 787, 139455. https://doi.org/10.1016/j.msea.2020.139462",406.3694268,900,0.0001,1,compression,411,84,0,0,0,0,2,2,0,12,0,0,0,0,0,0,0,0,0,0,0,0,0,0,0,0
Co-2.Ti-2.Ta-12.V,Co-V-Ta-Ti alloy,"Qu, S., Li, Y., Wang, C., Liu, X., Qian, K., Ruan, J., Chen, Y., & Yang, Y. (2020). Coarsening behavior of ?? precipitates and compression deformation mechanism of a novel Co–V–Ta–Ti superalloy. Materials Science and Engineering: A, 787, 139455. https://doi.org/10.1016/j.msea.2020.139463",324.2038217,951.7241379,0.0001,1,compression,411,84,0,0,0,0,2,2,0,12,0,0,0,0,0,0,0,0,0,0,0,0,0,0,0,0
Co-29.9Ni-7.3Al-2.0Cr-2.5Ti,2Cr,"Shang, H., Ma, Q., Gao, Q., Zhang, H., Li, H., Zhang, H., & Sun, L. (2022). Yield strength anomaly evaluation of W-free Co-Ni-Al-based superalloys during high temperature tensile tests. Materials Characterization, 192. https://doi.org/10.1016/j.matchar.2022.112242",495.9,500,0.004,-1,tensile,1008,58.3,29.9,7.3,2,0,2.5,0,0,0,0,0,0,0,0,0,0,0,0,0,0,0,0,0,0,0
Co-29.9Ni-7.3Al-2.0Cr-2.5Ti,2Cr,"Shang, H., Ma, Q., Gao, Q., Zhang, H., Li, H., Zhang, H., & Sun, L. (2022). Yield strength anomaly evaluation of W-free Co-Ni-Al-based superalloys during high temperature tensile tests. Materials Characterization, 192. https://doi.org/10.1016/j.matchar.2022.112243",515.5,600,0.004,-1,tensile,1008,58.3,29.9,7.3,2,0,2.5,0,0,0,0,0,0,0,0,0,0,0,0,0,0,0,0,0,0,0
Co-29.9Ni-7.3Al-2.0Cr-2.5Ti,2Cr,"Shang, H., Ma, Q., Gao, Q., Zhang, H., Li, H., Zhang, H., & Sun, L. (2022). Yield strength anomaly evaluation of W-free Co-Ni-Al-based superalloys during high temperature tensile tests. Materials Characterization, 192. https://doi.org/10.1016/j.matchar.2022.112244",547,650,0.004,-1,tensile,1008,58.3,29.9,7.3,2,0,2.5,0,0,0,0,0,0,0,0,0,0,0,0,0,0,0,0,0,0,0
Co-29.9Ni-7.3Al-2.0Cr-2.5Ti,2Cr,"Shang, H., Ma, Q., Gao, Q., Zhang, H., Li, H., Zhang, H., & Sun, L. (2022). Yield strength anomaly evaluation of W-free Co-Ni-Al-based superalloys during high temperature tensile tests. Materials Characterization, 192. https://doi.org/10.1016/j.matchar.2022.112245",521.1,700,0.004,-1,tensile,1008,58.3,29.9,7.3,2,0,2.5,0,0,0,0,0,0,0,0,0,0,0,0,0,0,0,0,0,0,0
Co-29.9Ni-7.3Al-2.0Cr-2.5Ti,2Cr,"Shang, H., Ma, Q., Gao, Q., Zhang, H., Li, H., Zhang, H., & Sun, L. (2022). Yield strength anomaly evaluation of W-free Co-Ni-Al-based superalloys during high temperature tensile tests. Materials Characterization, 192. https://doi.org/10.1016/j.matchar.2022.112246",432.9,750,0.004,-1,tensile,1008,58.3,29.9,7.3,2,0,2.5,0,0,0,0,0,0,0,0,0,0,0,0,0,0,0,0,0,0,0
Co-29.9Ni-7.3Al-2.0Cr-2.5Ti,2Cr,"Shang, H., Ma, Q., Gao, Q., Zhang, H., Li, H., Zhang, H., & Sun, L. (2022). Yield strength anomaly evaluation of W-free Co-Ni-Al-based superalloys during high temperature tensile tests. Materials Characterization, 192. https://doi.org/10.1016/j.matchar.2022.112247",364.3,800,0.004,-1,tensile,1008,58.3,29.9,7.3,2,0,2.5,0,0,0,0,0,0,0,0,0,0,0,0,0,0,0,0,0,0,0
Co-29.2Ni-7.5Al-2.5Ti-2.0Mo,2Mo,"Shang, H., Ma, Q., Gao, Q., Zhang, H., Li, H., Zhang, H., & Sun, L. (2022). Yield strength anomaly evaluation of W-free Co-Ni-Al-based superalloys during high temperature tensile tests. Materials Characterization, 192. https://doi.org/10.1016/j.matchar.2022.112243",508.6,500,0.004,-1,tensile,1009,58.8,29.2,7.5,0,0,2.5,0,0,0,2,0,0,0,0,0,0,0,0,0,0,0,0,0,0,0
Co-29.2Ni-7.5Al-2.5Ti-2.0Mo,2Mo,"Shang, H., Ma, Q., Gao, Q., Zhang, H., Li, H., Zhang, H., & Sun, L. (2022). Yield strength anomaly evaluation of W-free Co-Ni-Al-based superalloys during high temperature tensile tests. Materials Characterization, 192. https://doi.org/10.1016/j.matchar.2022.112244",583.6,600,0.004,-1,tensile,1009,58.8,29.2,7.5,0,0,2.5,0,0,0,2,0,0,0,0,0,0,0,0,0,0,0,0,0,0,0
Co-29.2Ni-7.5Al-2.5Ti-2.0Mo,2Mo,"Shang, H., Ma, Q., Gao, Q., Zhang, H., Li, H., Zhang, H., & Sun, L. (2022). Yield strength anomaly evaluation of W-free Co-Ni-Al-based superalloys during high temperature tensile tests. Materials Characterization, 192. https://doi.org/10.1016/j.matchar.2022.112245",600.6,650,0.004,-1,tensile,1009,58.8,29.2,7.5,0,0,2.5,0,0,0,2,0,0,0,0,0,0,0,0,0,0,0,0,0,0,0
Co-29.2Ni-7.5Al-2.5Ti-2.0Mo,2Mo,"Shang, H., Ma, Q., Gao, Q., Zhang, H., Li, H., Zhang, H., & Sun, L. (2022). Yield strength anomaly evaluation of W-free Co-Ni-Al-based superalloys during high temperature tensile tests. Materials Characterization, 192. https://doi.org/10.1016/j.matchar.2022.112246",574.5,700,0.004,-1,tensile,1009,58.8,29.2,7.5,0,0,2.5,0,0,0,2,0,0,0,0,0,0,0,0,0,0,0,0,0,0,0
Co-29.2Ni-7.5Al-2.5Ti-2.0Mo,2Mo,"Shang, H., Ma, Q., Gao, Q., Zhang, H., Li, H., Zhang, H., & Sun, L. (2022). Yield strength anomaly evaluation of W-free Co-Ni-Al-based superalloys during high temperature tensile tests. Materials Characterization, 192. https://doi.org/10.1016/j.matchar.2022.112247",481.2,750,0.004,-1,tensile,1009,58.8,29.2,7.5,0,0,2.5,0,0,0,2,0,0,0,0,0,0,0,0,0,0,0,0,0,0,0
Co-29.2Ni-7.5Al-2.5Ti-2.0Mo,2Mo,"Shang, H., Ma, Q., Gao, Q., Zhang, H., Li, H., Zhang, H., & Sun, L. (2022). Yield strength anomaly evaluation of W-free Co-Ni-Al-based superalloys during high temperature tensile tests. Materials Characterization, 192. https://doi.org/10.1016/j.matchar.2022.112248",382.1,800,0.004,-1,tensile,1009,58.8,29.2,7.5,0,0,2.5,0,0,0,2,0,0,0,0,0,0,0,0,0,0,0,0,0,0,0
Co-9.8Al-2.0Nb-2.9V-2.0Mo,2Mo3V,"Singh, M. P., Makineni, S. K., & Chattopadhyay, K. (2020). Achieving lower mass density with high strength in Nb stabilised ?/?? Co–Al–Mo–Nb base superalloy by the replacement of Mo with V. Materials Science and Engineering A, 794. https://doi.org/10.1016/j.msea.2020.139828",581,25,0.001,1,compression,1020,83.3,0,9.8,0,0,0,0,2,2.9,2,0,0,0,0,0,0,0,0,0,0,0,0,0,0,0
Co-9.8Al-2.0Nb-2.9V-2.0Mo,2Mo3V,"Singh, M. P., Makineni, S. K., & Chattopadhyay, K. (2020). Achieving lower mass density with high strength in Nb stabilised ?/?? Co–Al–Mo–Nb base superalloy by the replacement of Mo with V. Materials Science and Engineering A, 794. https://doi.org/10.1016/j.msea.2020.139829",509,570,0.001,1,compression,1020,83.3,0,9.8,0,0,0,0,2,2.9,2,0,0,0,0,0,0,0,0,0,0,0,0,0,0,0
Co-9.8Al-2.0Nb-2.9V-2.0Mo,2Mo3V,"Singh, M. P., Makineni, S. K., & Chattopadhyay, K. (2020). Achieving lower mass density with high strength in Nb stabilised ?/?? Co–Al–Mo–Nb base superalloy by the replacement of Mo with V. Materials Science and Engineering A, 794. https://doi.org/10.1016/j.msea.2020.139830",459,670,0.001,1,compression,1020,83.3,0,9.8,0,0,0,0,2,2.9,2,0,0,0,0,0,0,0,0,0,0,0,0,0,0,0
Co-9.8Al-2.0Nb-2.9V-2.0Mo,2Mo3V,"Singh, M. P., Makineni, S. K., & Chattopadhyay, K. (2020). Achieving lower mass density with high strength in Nb stabilised ?/?? Co–Al–Mo–Nb base superalloy by the replacement of Mo with V. Materials Science and Engineering A, 794. https://doi.org/10.1016/j.msea.2020.139831",474,770,0.001,1,compression,1020,83.3,0,9.8,0,0,0,0,2,2.9,2,0,0,0,0,0,0,0,0,0,0,0,0,0,0,0
Co-9.8Al-2.0Nb-2.9V-2.0Mo,2Mo3V,"Singh, M. P., Makineni, S. K., & Chattopadhyay, K. (2020). Achieving lower mass density with high strength in Nb stabilised ?/?? Co–Al–Mo–Nb base superalloy by the replacement of Mo with V. Materials Science and Engineering A, 794. https://doi.org/10.1016/j.msea.2020.139832",445,870,0.001,1,compression,1020,83.3,0,9.8,0,0,0,0,2,2.9,2,0,0,0,0,0,0,0,0,0,0,0,0,0,0,0
Co-9.8Al-2.0Nb-2.9V-2.0Mo,2Mo3V,"Singh, M. P., Makineni, S. K., & Chattopadhyay, K. (2020). Achieving lower mass density with high strength in Nb stabilised ?/?? Co–Al–Mo–Nb base superalloy by the replacement of Mo with V. Materials Science and Engineering A, 794. https://doi.org/10.1016/j.msea.2020.139833",320,970,0.001,1,compression,1020,83.3,0,9.8,0,0,0,0,2,2.9,2,0,0,0,0,0,0,0,0,0,0,0,0,0,0,0
Co-9.8Al-2.0Nb-5.3V,0Mo5V,"Singh, M. P., Makineni, S. K., & Chattopadhyay, K. (2020). Achieving lower mass density with high strength in Nb stabilised ?/?? Co–Al–Mo–Nb base superalloy by the replacement of Mo with V. Materials Science and Engineering A, 794. https://doi.org/10.1016/j.msea.2020.139830",591,25,0.001,1,compression,1022,82.9,0,9.8,0,0,0,0,2,5.3,0,0,0,0,0,0,0,0,0,0,0,0,0,0,0,0
Co-9.8Al-2.0Nb-5.3V,0Mo5V,"Singh, M. P., Makineni, S. K., & Chattopadhyay, K. (2020). Achieving lower mass density with high strength in Nb stabilised ?/?? Co–Al–Mo–Nb base superalloy by the replacement of Mo with V. Materials Science and Engineering A, 794. https://doi.org/10.1016/j.msea.2020.139831",475,570,0.001,1,compression,1022,82.9,0,9.8,0,0,0,0,2,5.3,0,0,0,0,0,0,0,0,0,0,0,0,0,0,0,0
Co-9.8Al-2.0Nb-5.3V,0Mo5V,"Singh, M. P., Makineni, S. K., & Chattopadhyay, K. (2020). Achieving lower mass density with high strength in Nb stabilised ?/?? Co–Al–Mo–Nb base superalloy by the replacement of Mo with V. Materials Science and Engineering A, 794. https://doi.org/10.1016/j.msea.2020.139832",456,670,0.001,1,compression,1022,82.9,0,9.8,0,0,0,0,2,5.3,0,0,0,0,0,0,0,0,0,0,0,0,0,0,0,0
Co-9.8Al-2.0Nb-5.3V,0Mo5V,"Singh, M. P., Makineni, S. K., & Chattopadhyay, K. (2020). Achieving lower mass density with high strength in Nb stabilised ?/?? Co–Al–Mo–Nb base superalloy by the replacement of Mo with V. Materials Science and Engineering A, 794. https://doi.org/10.1016/j.msea.2020.139833",415,770,0.001,1,compression,1022,82.9,0,9.8,0,0,0,0,2,5.3,0,0,0,0,0,0,0,0,0,0,0,0,0,0,0,0
Co-9.8Al-2.0Nb-5.3V,0Mo5V,"Singh, M. P., Makineni, S. K., & Chattopadhyay, K. (2020). Achieving lower mass density with high strength in Nb stabilised ?/?? Co–Al–Mo–Nb base superalloy by the replacement of Mo with V. Materials Science and Engineering A, 794. https://doi.org/10.1016/j.msea.2020.139834",386,870,0.001,1,compression,1022,82.9,0,9.8,0,0,0,0,2,5.3,0,0,0,0,0,0,0,0,0,0,0,0,0,0,0,0
Co-36.1Ni-13.1Al-7.6Cr-3.0W-3.9Ti-0.1Mo,ERBOCo-5,"Wahlmann, B., Bandorf, J., Volz, N., Förner, A., Pröbstle, J., Multerer, K., Göken, M., Markl, M., Neumeier, S., & Körner, C. (2022). Numerical Design of CoNi-Base Superalloys With Improved Casting Structure. Metallurgical and Materials Transactions A. https://doi.org/10.1007/s11661-022-06870-4",394,25,0.0001,1,compression,1034,36.2,36.1,13.1,7.6,3,3.9,0,0,0,0.1,0,0,0,0,0,0,0,0,0,0,0,0,0,0,0
Co-36.1Ni-13.1Al-7.6Cr-3.0W-3.9Ti-0.1Mo,ERBOCo-5,"Wahlmann, B., Bandorf, J., Volz, N., Förner, A., Pröbstle, J., Multerer, K., Göken, M., Markl, M., Neumeier, S., & Körner, C. (2022). Numerical Design of CoNi-Base Superalloys With Improved Casting Structure. Metallurgical and Materials Transactions A. https://doi.org/10.1007/s11661-022-06870-5",463,600,0.0001,1,compression,1034,36.2,36.1,13.1,7.6,3,3.9,0,0,0,0.1,0,0,0,0,0,0,0,0,0,0,0,0,0,0,0
Co-36.1Ni-13.1Al-7.6Cr-3.0W-3.9Ti-0.1Mo,ERBOCo-5,"Wahlmann, B., Bandorf, J., Volz, N., Förner, A., Pröbstle, J., Multerer, K., Göken, M., Markl, M., Neumeier, S., & Körner, C. (2022). Numerical Design of CoNi-Base Superalloys With Improved Casting Structure. Metallurgical and Materials Transactions A. https://doi.org/10.1007/s11661-022-06870-6",505,700,0.0001,1,compression,1034,36.2,36.1,13.1,7.6,3,3.9,0,0,0,0.1,0,0,0,0,0,0,0,0,0,0,0,0,0,0,0
Co-36.1Ni-13.1Al-7.6Cr-3.0W-3.9Ti-0.1Mo,ERBOCo-5,"Wahlmann, B., Bandorf, J., Volz, N., Förner, A., Pröbstle, J., Multerer, K., Göken, M., Markl, M., Neumeier, S., & Körner, C. (2022). Numerical Design of CoNi-Base Superalloys With Improved Casting Structure. Metallurgical and Materials Transactions A. https://doi.org/10.1007/s11661-022-06870-7",546,800,0.0001,1,compression,1034,36.2,36.1,13.1,7.6,3,3.9,0,0,0,0.1,0,0,0,0,0,0,0,0,0,0,0,0,0,0,0
Co-36.1Ni-13.1Al-7.6Cr-3.0W-3.9Ti-0.1Mo,ERBOCo-5,"Wahlmann, B., Bandorf, J., Volz, N., Förner, A., Pröbstle, J., Multerer, K., Göken, M., Markl, M., Neumeier, S., & Körner, C. (2022). Numerical Design of CoNi-Base Superalloys With Improved Casting Structure. Metallurgical and Materials Transactions A. https://doi.org/10.1007/s11661-022-06870-8",562,850,0.0001,1,compression,1034,36.2,36.1,13.1,7.6,3,3.9,0,0,0,0.1,0,0,0,0,0,0,0,0,0,0,0,0,0,0,0
Co-36.1Ni-13.1Al-7.6Cr-3.0W-3.9Ti-0.1Mo,ERBOCo-5,"Wahlmann, B., Bandorf, J., Volz, N., Förner, A., Pröbstle, J., Multerer, K., Göken, M., Markl, M., Neumeier, S., & Körner, C. (2022). Numerical Design of CoNi-Base Superalloys With Improved Casting Structure. Metallurgical and Materials Transactions A. https://doi.org/10.1007/s11661-022-06870-9",504,900,0.0001,1,compression,1034,36.2,36.1,13.1,7.6,3,3.9,0,0,0,0.1,0,0,0,0,0,0,0,0,0,0,0,0,0,0,0
Co-36.1Ni-13.1Al-7.6Cr-3.0W-3.9Ti-0.1Mo,ERBOCo-5,"Wahlmann, B., Bandorf, J., Volz, N., Förner, A., Pröbstle, J., Multerer, K., Göken, M., Markl, M., Neumeier, S., & Körner, C. (2022). Numerical Design of CoNi-Base Superalloys With Improved Casting Structure. Metallurgical and Materials Transactions A. https://doi.org/10.1007/s11661-022-06870-10",242,1000,0.0001,1,compression,1034,36.2,36.1,13.1,7.6,3,3.9,0,0,0,0.1,0,0,0,0,0,0,0,0,0,0,0,0,0,0,0
Co-37.3Ni-9.6Al-7.6Cr-2.1W-0.8Ti-5.9Mo,ERBOCo-6,"Wahlmann, B., Bandorf, J., Volz, N., Förner, A., Pröbstle, J., Multerer, K., Göken, M., Markl, M., Neumeier, S., & Körner, C. (2022). Numerical Design of CoNi-Base Superalloys With Improved Casting Structure. Metallurgical and Materials Transactions A. https://doi.org/10.1007/s11661-022-06870-5",704,25,0.0001,1,compression,1035,36.7,37.3,9.6,7.6,2.1,0.8,0,0,0,5.9,0,0,0,0,0,0,0,0,0,0,0,0,0,0,0
Co-37.3Ni-9.6Al-7.6Cr-2.1W-0.8Ti-5.9Mo,ERBOCo-6,"Wahlmann, B., Bandorf, J., Volz, N., Förner, A., Pröbstle, J., Multerer, K., Göken, M., Markl, M., Neumeier, S., & Körner, C. (2022). Numerical Design of CoNi-Base Superalloys With Improved Casting Structure. Metallurgical and Materials Transactions A. https://doi.org/10.1007/s11661-022-06870-6",531,750,0.0001,1,compression,1035,36.7,37.3,9.6,7.6,2.1,0.8,0,0,0,5.9,0,0,0,0,0,0,0,0,0,0,0,0,0,0,0
Co-37.3Ni-9.6Al-7.6Cr-2.1W-0.8Ti-5.9Mo,ERBOCo-6,"Wahlmann, B., Bandorf, J., Volz, N., Förner, A., Pröbstle, J., Multerer, K., Göken, M., Markl, M., Neumeier, S., & Körner, C. (2022). Numerical Design of CoNi-Base Superalloys With Improved Casting Structure. Metallurgical and Materials Transactions A. https://doi.org/10.1007/s11661-022-06870-7",496,850,0.0001,1,compression,1035,36.7,37.3,9.6,7.6,2.1,0.8,0,0,0,5.9,0,0,0,0,0,0,0,0,0,0,0,0,0,0,0
Co-37.3Ni-9.6Al-7.6Cr-2.1W-0.8Ti-5.9Mo,ERBOCo-6,"Wahlmann, B., Bandorf, J., Volz, N., Förner, A., Pröbstle, J., Multerer, K., Göken, M., Markl, M., Neumeier, S., & Körner, C. (2022). Numerical Design of CoNi-Base Superalloys With Improved Casting Structure. Metallurgical and Materials Transactions A. https://doi.org/10.1007/s11661-022-06870-8",427,900,0.0001,1,compression,1035,36.7,37.3,9.6,7.6,2.1,0.8,0,0,0,5.9,0,0,0,0,0,0,0,0,0,0,0,0,0,0,0
Co-37.3Ni-9.6Al-7.6Cr-2.1W-0.8Ti-5.9Mo,ERBOCo-6,"Wahlmann, B., Bandorf, J., Volz, N., Förner, A., Pröbstle, J., Multerer, K., Göken, M., Markl, M., Neumeier, S., & Körner, C. (2022). Numerical Design of CoNi-Base Superalloys With Improved Casting Structure. Metallurgical and Materials Transactions A. https://doi.org/10.1007/s11661-022-06870-9",324,950,0.0001,1,compression,1035,36.7,37.3,9.6,7.6,2.1,0.8,0,0,0,5.9,0,0,0,0,0,0,0,0,0,0,0,0,0,0,0
Co-37.3Ni-9.6Al-7.6Cr-2.1W-0.8Ti-5.9Mo,ERBOCo-6,"Wahlmann, B., Bandorf, J., Volz, N., Förner, A., Pröbstle, J., Multerer, K., Göken, M., Markl, M., Neumeier, S., & Körner, C. (2022). Numerical Design of CoNi-Base Superalloys With Improved Casting Structure. Metallurgical and Materials Transactions A. https://doi.org/10.1007/s11661-022-06870-10",199,1000,0.0001,1,compression,1035,36.7,37.3,9.6,7.6,2.1,0.8,0,0,0,5.9,0,0,0,0,0,0,0,0,0,0,0,0,0,0,0
Co-38.3Ni-8.1Al-7.6Cr-2.6W-6.9Mo,ERBOCo-7,"Wahlmann, B., Bandorf, J., Volz, N., Förner, A., Pröbstle, J., Multerer, K., Göken, M., Markl, M., Neumeier, S., & Körner, C. (2022). Numerical Design of CoNi-Base Superalloys With Improved Casting Structure. Metallurgical and Materials Transactions A. https://doi.org/10.1007/s11661-022-06870-6",680,25,0.0001,1,compression,1036,36.5,38.3,8.1,7.6,2.6,0,0,0,0,6.9,0,0,0,0,0,0,0,0,0,0,0,0,0,0,0
Co-38.3Ni-8.1Al-7.6Cr-2.6W-6.9Mo,ERBOCo-7,"Wahlmann, B., Bandorf, J., Volz, N., Förner, A., Pröbstle, J., Multerer, K., Göken, M., Markl, M., Neumeier, S., & Körner, C. (2022). Numerical Design of CoNi-Base Superalloys With Improved Casting Structure. Metallurgical and Materials Transactions A. https://doi.org/10.1007/s11661-022-06870-6",463,750,0.0001,1,compression,1036,36.5,38.3,8.1,7.6,2.6,0,0,0,0,6.9,0,0,0,0,0,0,0,0,0,0,0,0,0,0,0
Co-38.3Ni-8.1Al-7.6Cr-2.6W-6.9Mo,ERBOCo-7,"Wahlmann, B., Bandorf, J., Volz, N., Förner, A., Pröbstle, J., Multerer, K., Göken, M., Markl, M., Neumeier, S., & Körner, C. (2022). Numerical Design of CoNi-Base Superalloys With Improved Casting Structure. Metallurgical and Materials Transactions A. https://doi.org/10.1007/s11661-022-06870-6",393,850,0.0001,1,compression,1036,36.5,38.3,8.1,7.6,2.6,0,0,0,0,6.9,0,0,0,0,0,0,0,0,0,0,0,0,0,0,0
Co-38.3Ni-8.1Al-7.6Cr-2.6W-6.9Mo,ERBOCo-7,"Wahlmann, B., Bandorf, J., Volz, N., Förner, A., Pröbstle, J., Multerer, K., Göken, M., Markl, M., Neumeier, S., & Körner, C. (2022). Numerical Design of CoNi-Base Superalloys With Improved Casting Structure. Metallurgical and Materials Transactions A. https://doi.org/10.1007/s11661-022-06870-6",330,900,0.0001,1,compression,1036,36.5,38.3,8.1,7.6,2.6,0,0,0,0,6.9,0,0,0,0,0,0,0,0,0,0,0,0,0,0,0
Co-38.3Ni-8.1Al-7.6Cr-2.6W-6.9Mo,ERBOCo-7,"Wahlmann, B., Bandorf, J., Volz, N., Förner, A., Pröbstle, J., Multerer, K., Göken, M., Markl, M., Neumeier, S., & Körner, C. (2022). Numerical Design of CoNi-Base Superalloys With Improved Casting Structure. Metallurgical and Materials Transactions A. https://doi.org/10.1007/s11661-022-06870-6",254,950,0.0001,1,compression,1036,36.5,38.3,8.1,7.6,2.6,0,0,0,0,6.9,0,0,0,0,0,0,0,0,0,0,0,0,0,0,0
Co-38.3Ni-8.1Al-7.6Cr-2.6W-6.9Mo,ERBOCo-7,"Wahlmann, B., Bandorf, J., Volz, N., Förner, A., Pröbstle, J., Multerer, K., Göken, M., Markl, M., Neumeier, S., & Körner, C. (2022). Numerical Design of CoNi-Base Superalloys With Improved Casting Structure. Metallurgical and Materials Transactions A. https://doi.org/10.1007/s11661-022-06870-6",95,1000,0.0001,1,compression,1036,36.5,38.3,8.1,7.6,2.6,0,0,0,0,6.9,0,0,0,0,0,0,0,0,0,0,0,0,0,0,0
Co-16.8Ni-9.7Al-6.3Cr-5.3W-2.9Ta,Base metal,"Wang, S. Y., Hou, X. Y., Cheng, Y., Sun, Y., Yang, Y. H., Li, J. G., Zhang, H. W., & Zhou, Y. Z. (2022). Effect of temperature on the tensile deformation behavior and fracture mechanism of a transient liquid-phase bonding joint of ??-strengthened Co-based single-crystal superalloy. Journal of Materials Science, 57(25), 12012–12033. https://doi.org/10.1007/s10853-022-07351-0",650,25,0.000119048,-1,"tensile, deformation rate 14mm gauge lenth in  0.1mm/min",1037,59,16.8,9.7,6.3,5.3,0,2.9,0,0,0,0,0,0,0,0,0,0,0,0,0,0,0,0,0,0
Co-16.8Ni-9.7Al-6.3Cr-5.3W-2.9Ta,Base metal,"Wang, S. Y., Hou, X. Y., Cheng, Y., Sun, Y., Yang, Y. H., Li, J. G., Zhang, H. W., & Zhou, Y. Z. (2022). Effect of temperature on the tensile deformation behavior and fracture mechanism of a transient liquid-phase bonding joint of ??-strengthened Co-based single-crystal superalloy. Journal of Materials Science, 57(25), 12012–12033. https://doi.org/10.1007/s10853-022-07351-0",540,600,0.000119048,-1,"tensile, deformation rate 14mm gauge lenth in  0.1mm/min",1037,59,16.8,9.7,6.3,5.3,0,2.9,0,0,0,0,0,0,0,0,0,0,0,0,0,0,0,0,0,0
Co-16.8Ni-9.7Al-6.3Cr-5.3W-2.9Ta,Base metal,"Wang, S. Y., Hou, X. Y., Cheng, Y., Sun, Y., Yang, Y. H., Li, J. G., Zhang, H. W., & Zhou, Y. Z. (2022). Effect of temperature on the tensile deformation behavior and fracture mechanism of a transient liquid-phase bonding joint of ??-strengthened Co-based single-crystal superalloy. Journal of Materials Science, 57(25), 12012–12033. https://doi.org/10.1007/s10853-022-07351-0",562,800,0.000119048,-1,"tensile, deformation rate 14mm gauge lenth in  0.1mm/min",1037,59,16.8,9.7,6.3,5.3,0,2.9,0,0,0,0,0,0,0,0,0,0,0,0,0,0,0,0,0,0
Co-16.8Ni-9.7Al-6.3Cr-5.3W-2.9Ta,Base metal,"Wang, S. Y., Hou, X. Y., Cheng, Y., Sun, Y., Yang, Y. H., Li, J. G., Zhang, H. W., & Zhou, Y. Z. (2022). Effect of temperature on the tensile deformation behavior and fracture mechanism of a transient liquid-phase bonding joint of ??-strengthened Co-based single-crystal superalloy. Journal of Materials Science, 57(25), 12012–12033. https://doi.org/10.1007/s10853-022-07351-0",538,900,0.000119048,-1,"tensile, deformation rate 14mm gauge lenth in  0.1mm/min",1037,59,16.8,9.7,6.3,5.3,0,2.9,0,0,0,0,0,0,0,0,0,0,0,0,0,0,0,0,0,0
Co-16.8Ni-9.7Al-6.3Cr-5.3W-2.9Ta,Base metal,"Wang, S. Y., Hou, X. Y., Cheng, Y., Sun, Y., Yang, Y. H., Li, J. G., Zhang, H. W., & Zhou, Y. Z. (2022). Effect of temperature on the tensile deformation behavior and fracture mechanism of a transient liquid-phase bonding joint of ??-strengthened Co-based single-crystal superalloy. Journal of Materials Science, 57(25), 12012–12033. https://doi.org/10.1007/s10853-022-07351-0",334,1000,0.000119048,-1,"tensile, deformation rate 14mm gauge lenth in  0.1mm/min",1037,59,16.8,9.7,6.3,5.3,0,2.9,0,0,0,0,0,0,0,0,0,0,0,0,0,0,0,0,0,0
Co-51.0Ni-6.3Al-11.1Cr-0.6W-5.0Ti-0.5Nb-1.5Mo,Xiao alloy,"Xiao, Z., He, J., Gu, J., Gan, B., Yu, H., Bi, Z., Du, J., & Song, M. (2022). Tensile properties and deformation mechanisms of a new Ni–Co base superalloy from room temperature up to 750 °C. Intermetallics, 150. https://doi.org/10.1016/j.intermet.2022.107697",1212,25,0.00015,-1,tensile,1038,24,51,6.3,11.1,0.6,5,0,0.5,0,1.5,0,0,0,0,0,0,0,0,0,0,0,0,0,0,0
Co-51.0Ni-6.3Al-11.1Cr-0.6W-5.0Ti-0.5Nb-1.5Mo,Xiao alloy,"Xiao, Z., He, J., Gu, J., Gan, B., Yu, H., Bi, Z., Du, J., & Song, M. (2022). Tensile properties and deformation mechanisms of a new Ni–Co base superalloy from room temperature up to 750 °C. Intermetallics, 150. https://doi.org/10.1016/j.intermet.2022.107697",1121,650,0.00015,-1,tensile,1038,24,51,6.3,11.1,0.6,5,0,0.5,0,1.5,0,0,0,0,0,0,0,0,0,0,0,0,0,0,0
Co-51.0Ni-6.3Al-11.1Cr-0.6W-5.0Ti-0.5Nb-1.5Mo,Xiao alloy,"Xiao, Z., He, J., Gu, J., Gan, B., Yu, H., Bi, Z., Du, J., & Song, M. (2022). Tensile properties and deformation mechanisms of a new Ni–Co base superalloy from room temperature up to 750 °C. Intermetallics, 150. https://doi.org/10.1016/j.intermet.2022.107697",1077,750,0.00015,-1,tensile,1038,24,51,6.3,11.1,0.6,5,0,0.5,0,1.5,0,0,0,0,0,0,0,0,0,0,0,0,0,0,0
Co-8.7Al-10.1W,Co-8.8Al-9.8W,"Xu, Y., Lv, X., Ma, T., Li, H., & Wang, T. (2022). Effect of Ta and Ni on ?? phase morphology and compression behavior of Co-8.8Al-9.8W superalloys. Materials Science and Engineering A, 839. https://doi.org/10.1016/j.msea.2022.142739",771,25,0.001,1,compression,1039,81.2,0,8.7,0,10.1,0,0,0,0,0,0,0,0,0,0,0,0,0,0,0,0,0,0,0,0
Co-8.6Al-10.1W-2.1Ta,2Ta,"Xu, Y., Lv, X., Ma, T., Li, H., & Wang, T. (2022). Effect of Ta and Ni on ?? phase morphology and compression behavior of Co-8.8Al-9.8W superalloys. Materials Science and Engineering A, 839. https://doi.org/10.1016/j.msea.2022.142739",900,25,0.001,1,compression,1040,79.2,0,8.6,0,10.1,0,2.1,0,0,0,0,0,0,0,0,0,0,0,0,0,0,0,0,0,0
Co-2.3Ni-8.8Al-10.5W,2Ni,"Xu, Y., Lv, X., Ma, T., Li, H., & Wang, T. (2022). Effect of Ta and Ni on ?? phase morphology and compression behavior of Co-8.8Al-9.8W superalloys. Materials Science and Engineering A, 839. https://doi.org/10.1016/j.msea.2022.142739",637,25,0.001,1,compression,1041,78.4,2.3,8.8,0,10.5,0,0,0,0,0,0,0,0,0,0,0,0,0,0,0,0,0,0,0,0
Co-8.8Al-9.8W,0Nd,"Xu, Y., Ma, T., Lv, X., Li, H., & Yang, Y. (2022). Effect of Rare Earth Nd on the Microstructure and Compression Behavior of Co-8.8Al-9.8 W Alloy. Journal of Materials Engineering and Performance. https://doi.org/10.1007/s11665-022-07317-y",895,25,0.001,1,compression,501,81.4,0,8.8,0,9.8,0,0,0,0,0,0,0,0,0,0,0,0,0,0,0,0,0,0,0,0
Co-8.8Al-9.8W-0.5Nd,0.5Nd,"Xu, Y., Ma, T., Lv, X., Li, H., & Yang, Y. (2022). Effect of Rare Earth Nd on the Microstructure and Compression Behavior of Co-8.8Al-9.8 W Alloy. Journal of Materials Engineering and Performance. https://doi.org/10.1007/s11665-022-07317-y",759,25,0.001,1,compression,1053,81.4,0,8.8,0,9.8,0,0,0,0,0,0,0,0,0,0,0,0,0,0,0,0,0,0,0,0.5
Co-8.6Al-9.5W-2.9Nd,3Nd,"Xu, Y., Ma, T., Lv, X., Li, H., & Yang, Y. (2022). Effect of Rare Earth Nd on the Microstructure and Compression Behavior of Co-8.8Al-9.8 W Alloy. Journal of Materials Engineering and Performance. https://doi.org/10.1007/s11665-022-07317-y",914,25,0.001,1,compression,1054,81.9,0,8.6,0,9.5,0,0,0,0,0,0,0,0,0,0,0,0,0,0,0,0,0,0,0,2.9
