Repository: BrandonOhl/ML-Creep-Prediction

# ML-Creep-Prediction

# Run "Final ML program-Mar2023.ipynb"

# "ML-Co-input_xx" files are the input data files that are imported into the program.

# "alloy data compilation_UpdateMar2023" is the original database values as entered, which was split into the individual data input files.

# "Master Property Sheet" are the training dataset properties reported by the program after running it.

# "new_prediction_composition.csv" is the new data that the program will try to predict/validate. If property values are known for a given  stress/temperature, the program will pull those values. Otherwise, type "unknown" in the appropriate cell, and the program will first predict those values using an intermediary model.

File: ML-Co-input_FinalProgram.csv (part 1 of 6)
Shortname,name,Paper,Stress (MPa),Strain Rate (min) /s,Time to 1% strain (s),log(time),Temperature C,ID-curve,Sol. Temp (ºC),Sol. Time (h),1 age temp (ºC),1 age time (h),2 age temp (ºC),2 age time (hr),C/T,Orientation,VolFrac (%),Notes,IndexRef,Co,Ni,Al,Cr,W,Ti,Ta,Nb,V,Mo,C,Zr,B,Ir,Re,Si,Fe,Y,Hf,Ge,Mn,Sc,Ru,Ce,Nd
Co-8.1Al-8.4W,9W,"Bauer, A., Neumeier, S., Pyczak, F., Singer, R. F., & Göken, M. (2012). Creep properties of different ?’-strengthened Co-base superalloys. Materials Science and Engineering A, 550, 333–341. https://doi.org/10.1016/j.msea.2012.04.083",250,0.000000519,19267.82274,4.284832642,850,1-Sep,1300,12,900,200,,,1,10,58,,9,83.5,0,8.1,0,8.4,0,0,0,0,0,0,0,0,0,0,0,0,0,0,0,0,0,0,0,0
Co-8.1Al-8.4W,9W,"Povstugar, I. et al. Elemental partitioning, lattice misfit and creep behaviour of Cr containing gammaprime strengthened Co base superalloys. Mater. Sci. Technol. (United Kingdom) 32, 220–225 (2016).",350,3.51E-08,284900.2849,5.454692884,850,1-Sep,1300,12,900,200,,,1,10,58,"Povstugar reports g' volume fraction as 30, but Bauer reports as 58. Going with 58 and assuming 38 is a typo",9,83.5,0,8.1,0,8.4,0,0,0,0,0,0,0,0,0,0,0,0,0,0,0,0,0,0,0,0
Co-8.1Al-8.4W,9W,"Povstugar, I. et al. Elemental partitioning, lattice misfit and creep behaviour of Cr containing gammaprime strengthened Co base superalloys. Mater. Sci. Technol. (United Kingdom) 32, 220–225 (2016).",400,0.000000114,87719.29825,4.943095149,850,1-Sep,1300,12,900,200,,,1,10,58,"Povstugar reports g' volume fraction as 30, but Bauer reports as 58. Going with 58 and assuming 38 is a typo",9,83.5,0,8.1,0,8.4,0,0,0,0,0,0,0,0,0,0,0,0,0,0,0,0,0,0,0,0
Co-8.1Al-8.4W,9W,"Povstugar, I. et al. Elemental partitioning, lattice misfit and creep behaviour of Cr containing gammaprime strengthened Co base superalloys. Mater. Sci. Technol. (United Kingdom) 32, 220–225 (2016).",450,0.00000078,12820.51282,4.107905397,850,1-Sep,1300,12,900,200,,,1,10,58,"Povstugar reports g' volume fraction as 30, but Bauer reports as 58. Going with 58 and assuming 38 is a typo",9,83.5,0,8.1,0,8.4,0,0,0,0,0,0,0,0,0,0,0,0,0,0,0,0,0,0,0,0
Co-8.1Al-8.4W,9W,"Povstugar, I. et al. Elemental partitioning, lattice misfit and creep behaviour of Cr containing gammaprime strengthened Co base superalloys. Mater. Sci. Technol. (United Kingdom) 32, 220–225 (2016).",500,0.00000285,3508.77193,3.54515514,850,1-Sep,1300,12,900,200,,,1,10,58,"Povstugar reports g' volume fraction as 30, but Bauer reports as 58. Going with 58 and assuming 38 is a typo",9,83.5,0,8.1,0,8.4,0,0,0,0,0,0,0,0,0,0,0,0,0,0,0,0,0,0,0,0
Co-9.4Al-10.2W-1.8Nb,10W-2Nb,"Bauer, A., Neumeier, S., Pyczak, F., Singer, R. F., & Göken, M. (2012). Creep properties of different ?’-strengthened Co-base superalloys. Materials Science and Engineering A, 550, 333–341. https://doi.org/10.1016/j.msea.2012.04.086",250,4.52E-09,2214103.841,6.345197985,850,1-Oct,1300,12,900,200,,,1,10,81,,10,78.6,0,9.4,0,10.2,0,0,1.8,0,0,0,0,0,0,0,0,0,0,0,0,0,0,0,0,0
Co-9.4Al-10.2W-1.8Nb,10W-2Nb,"Bauer, A., Neumeier, S., Pyczak, F., Singer, R. F., & Göken, M. (2012). Creep properties of different ?’-strengthened Co-base superalloys. Materials Science and Engineering A, 550, 333–341. https://doi.org/10.1016/j.msea.2012.04.092",350,2.13E-08,469263.2567,5.67141655,800,1-Oct,1300,12,900,200,,,1,10,81,"log strain rate vs 1/T, to calculate Q=740 kJ/mol (for all alloys?) similar to IN100, compression in air",10,78.6,0,9.4,0,10.2,0,0,1.8,0,0,0,0,0,0,0,0,0,0,0,0,0,0,0,0,0
Co-9.4Al-10.2W-1.8Nb,10W-2Nb,"Bauer, A., Neumeier, S., Pyczak, F., Singer, R. F., & Göken, M. (2012). Creep properties of different ?’-strengthened Co-base superalloys. Materials Science and Engineering A, 550, 333–341. https://doi.org/10.1016/j.msea.2012.04.093",450,1.59E-07,62853.55123,4.79832982,850,1-Oct,1300,12,900,200,,,1,10,81,compression in air (and for all others in paper),10,78.6,0,9.4,0,10.2,0,0,1.8,0,0,0,0,0,0,0,0,0,0,0,0,0,0,0,0,0
Co-9.4Al-10.2W-1.8Nb,10W-2Nb,"Bauer, A., Neumeier, S., Pyczak, F., Singer, R. F., & Göken, M. (2012). Creep properties of different ?’-strengthened Co-base superalloys. Materials Science and Engineering A, 550, 333–341. https://doi.org/10.1016/j.msea.2012.04.093",250,7.89E-07,12667.849,4.102702878,950,2-Oct,1300,12,900,200,,,1,10,81,,10,78.6,0,9.4,0,10.2,0,0,1.8,0,0,0,0,0,0,0,0,0,0,0,0,0,0,0,0,0
Co-9.4Al-10.2W-1.8Nb,10W-2Nb,"Bauer, A., Neumeier, S., Pyczak, F., Singer, R. F., & Göken, M. (2012). Creep properties of different ?’-strengthened Co-base superalloys. Materials Science and Engineering A, 550, 333–341. https://doi.org/10.1016/j.msea.2012.04.093",250,5.37E-08,186323.8308,5.270268405,900,2-Oct,1300,12,900,200,,,1,10,81,,10,78.6,0,9.4,0,10.2,0,0,1.8,0,0,0,0,0,0,0,0,0,0,0,0,0,0,0,0,0
Co-9.4Al-10.2W-1.8Nb,10W-2Nb,"Bauer, A., Neumeier, S., Pyczak, F., Singer, R. F., & Göken, M. (2012). Creep properties of different ?’-strengthened Co-base superalloys. Materials Science and Engineering A, 550, 333–341. https://doi.org/10.1016/j.msea.2012.04.094",250,4.45E-09,2245677.072,6.351347305,850,2-Oct,1300,12,900,200,,,1,10,81,,10,78.6,0,9.4,0,10.2,0,0,1.8,0,0,0,0,0,0,0,0,0,0,0,0,0,0,0,0,0
Co-8.1Al-7.7W-1.6Ta-1.8Si,8W-2Ta-2Si,"Bauer, A., Neumeier, S., Pyczak, F., Singer, R. F., & Göken, M. (2012). Creep properties of different ?’-strengthened Co-base superalloys. Materials Science and Engineering A, 550, 333–341. https://doi.org/10.1016/j.msea.2012.04.092",250,5.57E-08,179414.0338,5.253856411,850,18-1,1300,12,900,200,,,1,10,53,,18,80.8,0,8.1,0,7.7,0,1.6,0,0,0,0,0,0,0,0,1.8,0,0,0,0,0,0,0,0,0
Co-8.1Al-7.7W-1.6Ta-1.8Si,8W-2Ta-2Si,"Bauer, A., Neumeier, S., Pyczak, F., Singer, R. F., & Göken, M. (2012). Creep properties of different ?’-strengthened Co-base superalloys. Materials Science and Engineering A, 550, 333–341. https://doi.org/10.1016/j.msea.2012.04.092",350,4.96E-07,20177.15542,4.304859939,850,18-1,1300,12,900,200,,,1,10,53,,18,80.8,0,8.1,0,7.7,0,1.6,0,0,0,0,0,0,0,0,1.8,0,0,0,0,0,0,0,0,0
Co-8.1Al-7.7W-1.6Ta-1.8Si,8W-2Ta-2Si,"Bauer, A., Neumeier, S., Pyczak, F., Singer, R. F., & Göken, M. (2012). Creep properties of different ?’-strengthened Co-base superalloys. Materials Science and Engineering A, 550, 333–341. https://doi.org/10.1016/j.msea.2012.04.092",400,0.000001214,8237.23229,3.915781313,850,18-1,1300,12,900,200,,,1,10,53,,18,80.8,0,8.1,0,7.7,0,1.6,0,0,0,0,0,0,0,0,1.8,0,0,0,0,0,0,0,0,0
Co-8.1Al-7.7W-1.6Ta-1.8Si,8W-2Ta-2Si,"Bauer, A., Neumeier, S., Pyczak, F., Singer, R. F., & Göken, M. (2012). Creep properties of different ?’-strengthened Co-base superalloys. Materials Science and Engineering A, 550, 333–341. https://doi.org/10.1016/j.msea.2012.04.092",450,3.11E-06,3218.953196,3.507714662,850,18-1,1300,12,900,200,,,1,10,53,,18,80.8,0,8.1,0,7.7,0,1.6,0,0,0,0,0,0,0,0,1.8,0,0,0,0,0,0,0,0,0
Co-8.6Al-4.1Cr-9.5W,9W-4Cr-0.04B,"Bauer, A., Neumeier, S., Pyczak, F., & Göken, M. (2012). Creep Strength and Microstructure of Polycrystalline ?? - Strengthened Cobalt-Base Superalloys. In Superalloys 2012 (pp. 695–703). https://doi.org/10.1002/9781118516430.ch77",350,2.27E-07,44111.16012,4.64454848,850,24-1,1300,12,900,200,,,1,10,83,,24,77.8,0,8.6,4.1,9.5,0,0,0,0,0,0,0,0,0,0,0,0,0,0,0,0,0,0,0,0
Co-8.6Al-4.1Cr-9.5W,9W-4Cr-0.04B,"Bauer, A., Neumeier, S., Pyczak, F., & Göken, M. (2012). Creep Strength and Microstructure of Polycrystalline ?? - Strengthened Cobalt-Base Superalloys. In Superalloys 2012 (pp. 695–703). https://doi.org/10.1002/9781118516430.ch77",400,9.57E-07,10453.79943,4.019274163,850,24-1,1300,12,900,200,,,1,10,83,,24,77.8,0,8.6,4.1,9.5,0,0,0,0,0,0,0,0,0,0,0,0,0,0,0,0,0,0,0,0
Co-8.6Al-4.1Cr-9.5W,9W-4Cr-0.04B,"Bauer, A., Neumeier, S., Pyczak, F., & Göken, M. (2012). Creep Strength and Microstructure of Polycrystalline ?? - Strengthened Cobalt-Base Superalloys. In Superalloys 2012 (pp. 695–703). https://doi.org/10.1002/9781118516430.ch77",450,6.11E-06,1637.304342,3.214129414,850,24-1,1300,12,900,200,,,1,10,83,,24,77.8,0,8.6,4.1,9.5,0,0,0,0,0,0,0,0,0,0,0,0,0,0,0,0,0,0,0,0
Co-8.6Al-4.1Cr-9.5W,9W-4Cr-0.04B,"Bauer, A., Neumeier, S., Pyczak, F., & Göken, M. (2012). Creep Strength and Microstructure of Polycrystalline ?? - Strengthened Cobalt-Base Superalloys. In Superalloys 2012 (pp. 695–703). https://doi.org/10.1002/9781118516430.ch80",200,0.000023907,418.2875308,2.621474918,950,24-1,1300,12,900,200,,,1,10,83,,24,77.8,0,8.6,4.1,9.5,0,0,0,0,0,0,0,0,0,0,0,0,0,0,0,0,0,0,0,0
Co-8.7Al-8.2Cr-9.6W,9W-8Cr-0.04B,"Bauer, A., Neumeier, S., Pyczak, F., & Göken, M. (2012). Creep Strength and Microstructure of Polycrystalline ?? - Strengthened Cobalt-Base Superalloys. In Superalloys 2012 (pp. 695–703). https://doi.org/10.1002/9781118516430.ch78",350,1.63E-06,6137.605106,3.787998942,850,25-1,1300,12,900,200,,,1,10,83,,25,73.5,0,8.7,8.2,9.6,0,0,0,0,0,0,0,0,0,0,0,0,0,0,0,0,0,0,0,0
Co-8.7Al-8.2Cr-9.6W,9W-8Cr-0.04B,"Bauer, A., Neumeier, S., Pyczak, F., & Göken, M. (2012). Creep Strength and Microstructure of Polycrystalline ?? - Strengthened Cobalt-Base Superalloys. In Superalloys 2012 (pp. 695–703). https://doi.org/10.1002/9781118516430.ch78",400,4.28E-06,2335.139174,3.36831277,850,25-1,1300,12,900,200,,,1,10,83,,25,73.5,0,8.7,8.2,9.6,0,0,0,0,0,0,0,0,0,0,0,0,0,0,0,0,0,0,0,0
Co-8.7Al-8.2Cr-9.6W,9W-8Cr-0.04B,"Bauer, A., Neumeier, S., Pyczak, F., & Göken, M. (2012). Creep Strength and Microstructure of Polycrystalline ?? - Strengthened Cobalt-Base Superalloys. In Superalloys 2012 (pp. 695–703). https://doi.org/10.1002/9781118516430.ch78",450,0.000011942,837.3806733,2.922922933,850,25-1,1300,12,900,200,,,1,10,83,,25,73.5,0,8.7,8.2,9.6,0,0,0,0,0,0,0,0,0,0,0,0,0,0,0,0,0,0,0,0
Co-8.7Al-8.2Cr-9.6W,9W-8Cr-0.04B,"Bauer, A., Neumeier, S., Pyczak, F., & Göken, M. (2012). Creep Strength and Microstructure of Polycrystalline ?? - Strengthened Cobalt-Base Superalloys. In Superalloys 2012 (pp. 695–703). https://doi.org/10.1002/9781118516430.ch81",80,6.43E-07,15562.99121,4.192093072,950,25-1,1300,12,900,200,,,1,10,83,,25,73.5,0,8.7,8.2,9.6,0,0,0,0,0,0,0,0,0,0,0,0,0,0,0,0,0,0,0,0
Co-8.7Al-8.2Cr-9.6W,9W-8Cr-0.04B,"Bauer, A., Neumeier, S., Pyczak, F., & Göken, M. (2012). Creep Strength and Microstructure of Polycrystalline ?? - Strengthened Cobalt-Base Superalloys. In Superalloys 2012 (pp. 695–703). https://doi.org/10.1002/9781118516430.ch81",110,6.86E-06,1458.278648,3.163840517,950,25-1,1300,12,900,200,,,1,10,83,,25,73.5,0,8.7,8.2,9.6,0,0,0,0,0,0,0,0,0,0,0,0,0,0,0,0,0,0,0,0
Co-9.5Al-9.7W-1.3Ta-1.8Ir-0.12B,2Ta2Ir-B,"Bauer, A., Neumeier, S., Pyczak, F., & Göken, M. (2015). Influence of iridium on the properties of ??-strengthened co-base superalloys. Advanced Engineering Materials, 17(6), 748–754. https://doi.org/10.1002/adem.201400269",500,1.72E-08,581395.3488,5.764471553,850,38-1,1300,12,900,50,,,1,10,75,"compression, Aged 50hr 900C, 4% discontinous transformation ",38,77.58,0,9.5,0,9.7,0,1.3,0,0,0,0,0,0.12,1.8,0,0,0,0,0,0,0,0,0,0,0
Co-9.5Al-9.7W-1.3Ta-1.8Ir-0.12B,2Ta2Ir-B,"Bauer, A., Neumeier, S., Pyczak, F., & Göken, M. (2015). Influence of iridium on the properties of ??-strengthened co-base superalloys. Advanced Engineering Materials, 17(6), 748–754. https://doi.org/10.1002/adem.201400270",600,0.000000197,50761.42132,4.705533774,850,38-1,1300,12,900,50,,,1,10,75,,38,77.58,0,9.5,0,9.7,0,1.3,0,0,0,0,0,0.12,1.8,0,0,0,0,0,0,0,0,0,0,0
Co-9.5Al-9.7W-1.3Ta-1.8Ir-0.12B,2Ta2Ir-B,"Bauer, A., Neumeier, S., Pyczak, F., & Göken, M. (2015). Influence of iridium on the properties of ??-strengthened co-base superalloys. Advanced Engineering Materials, 17(6), 748–754. https://doi.org/10.1002/adem.201400271",700,0.000001,10000,4,850,38-1,1300,12,900,50,,,1,10,75,,38,77.58,0,9.5,0,9.7,0,1.3,0,0,0,0,0,0.12,1.8,0,0,0,0,0,0,0,0,0,0,0
Co-9.5Al-9.7W-1.3Ta-1.8Ir-0.12B,2Ta2Ir-B,"Bauer, A., Neumeier, S., Pyczak, F., & Göken, M. (2015). Influence of iridium on the properties of ??-strengthened co-base superalloys. Advanced Engineering Materials, 17(6), 748–754. https://doi.org/10.1002/adem.201400272",250,4.75E-08,210526.3158,5.32330639,850,38-2,1300,12,900,200,,,1,10,50,"compression, Aged 200hr, 31% discontinuos transformation",38,77.58,0,9.5,0,9.7,0,1.3,0,0,0,0,0,0.12,1.8,0,0,0,0,0,0,0,0,0,0,0
Co-9.5Al-9.7W-1.3Ta-1.8Ir-0.12B,2Ta2Ir-B,"Bauer, A., Neumeier, S., Pyczak, F., & Göken, M. (2015). Influence of iridium on the properties of ??-strengthened co-base superalloys. Advanced Engineering Materials, 17(6), 748–754. https://doi.org/10.1002/adem.201400273",350,0.000000459,21786.49237,4.338187314,850,38-2,1300,12,900,200,,,1,10,50,,38,77.58,0,9.5,0,9.7,0,1.3,0,0,0,0,0,0.12,1.8,0,0,0,0,0,0,0,0,0,0,0
Co-9.5Al-9.7W-1.3Ta-1.8Ir-0.12B,2Ta2Ir-B,"Bauer, A., Neumeier, S., Pyczak, F., & Göken, M. (2015). Influence of iridium on the properties of ??-strengthened co-base superalloys. Advanced Engineering Materials, 17(6), 748–754. https://doi.org/10.1002/adem.201400274",400,0.00000111,9009.009009,3.954677021,850,38-2,1300,12,900,200,,,1,10,50,,38,77.58,0,9.5,0,9.7,0,1.3,0,0,0,0,0,0.12,1.8,0,0,0,0,0,0,0,0,0,0,0
Co-9.5Al-9.7W-1.3Ta-1.8Ir-0.12B,2Ta2Ir-B,"Bauer, A., Neumeier, S., Pyczak, F., & Göken, M. (2015). Influence of iridium on the properties of ??-strengthened co-base superalloys. Advanced Engineering Materials, 17(6), 748–754. https://doi.org/10.1002/adem.201400275",450,0.00000241,4149.377593,3.617982957,850,38-2,1300,12,900,200,,,1,10,50,,38,77.58,0,9.5,0,9.7,0,1.3,0,0,0,0,0,0.12,1.8,0,0,0,0,0,0,0,0,0,0,0
Co-9.5Al-9.7W-1.3Ta-1.8Ir-0.12B,2Ta2Ir-B,"Bauer, A., Neumeier, S., Pyczak, F., & Göken, M. (2015). Influence of iridium on the properties of ??-strengthened co-base superalloys. Advanced Engineering Materials, 17(6), 748–754. https://doi.org/10.1002/adem.201400276",200,0.000000844,11848.34123,4.073657553,850,38-3,1300,12,900,400,,,1,10,0,"compression, Aged 400hr,91% discontinuous transformation",38,77.58,0,9.5,0,9.7,0,1.3,0,0,0,0,0,0.12,1.8,0,0,0,0,0,0,0,0,0,0,0
Co-9.5Al-9.7W-1.3Ta-1.8Ir-0.12B,2Ta2Ir-B,"Bauer, A., Neumeier, S., Pyczak, F., & Göken, M. (2015). Influence of iridium on the properties of ??-strengthened co-base superalloys. Advanced Engineering Materials, 17(6), 748–754. https://doi.org/10.1002/adem.201400277",250,0.00000197,5076.142132,3.705533774,850,38-3,1300,12,900,400,,,1,10,0,,38,77.58,0,9.5,0,9.7,0,1.3,0,0,0,0,0,0.12,1.8,0,0,0,0,0,0,0,0,0,0,0
Co-9.5Al-9.7W-1.3Ta-1.8Ir-0.12B,2Ta2Ir-B,"Bauer, A., Neumeier, S., Pyczak, F., & Göken, M. (2015). Influence of iridium on the properties of ??-strengthened co-base superalloys. Advanced Engineering Materials, 17(6), 748–754. https://doi.org/10.1002/adem.201400278",300,0.00000444,2252.252252,3.35261703,850,38-3,1300,12,900,400,,,1,10,0,,38,77.58,0,9.5,0,9.7,0,1.3,0,0,0,0,0,0.12,1.8,0,0,0,0,0,0,0,0,0,0,0
Co-8.9Al-9.3W-2.Ta-0.12B,9W-2Ta-0.12B,"Bauer, A., Neumeier, S., Pyczak, F., & Göken, M. (2012). Creep Strength and Microstructure of Polycrystalline ?? - Strengthened Cobalt-Base Superalloys. In Superalloys 2012 (pp. 695–703). https://doi.org/10.1002/9781118516430.ch82",150,9.37E-08,106720.169,5.028246504,950,39-1,1300,12,900,200,,,1,10,82,,39,79.68,0,8.9,0,9.3,0,2,0,0,0,0,0,0.12,0,0,0,0,0,0,0,0,0,0,0,0
Co-8.9Al-9.3W-2.Ta-0.12B,9W-2Ta-0.12B,"Bauer, A., Neumeier, S., Pyczak, F., & Göken, M. (2012). Creep Strength and Microstructure of Polycrystalline ?? - Strengthened Cobalt-Base Superalloys. In Superalloys 2012 (pp. 695–703). https://doi.org/10.1002/9781118516430.ch82",200,7.32E-07,13664.56232,4.135595726,950,39-1,1300,12,900,200,,,1,10,82,,39,79.68,0,8.9,0,9.3,0,2,0,0,0,0,0,0.12,0,0,0,0,0,0,0,0,0,0,0,0
Co-8.9Al-9.3W-2.Ta-0.12B,9W-2Ta-0.12B,"Bauer, A., Neumeier, S., Pyczak, F., & Göken, M. (2012). Creep Strength and Microstructure of Polycrystalline ?? - Strengthened Cobalt-Base Superalloys. In Superalloys 2012 (pp. 695–703). https://doi.org/10.1002/9781118516430.ch82",250,6.68E-06,1496.714711,3.175139027,950,39-1,1300,12,900,200,,,1,10,82,,39,79.68,0,8.9,0,9.3,0,2,0,0,0,0,0,0.12,0,0,0,0,0,0,0,0,0,0,0,0
Co-8.9Al-9.3W-2.Ta-0.12B,2Ta-B,"Bauer, A., Neumeier, S., Pyczak, F., & Göken, M. (2015). Influence of iridium on the properties of ??-strengthened co-base superalloys. Advanced Engineering Materials, 17(6), 748–754. https://doi.org/10.1002/adem.201400279",410,3.62E-08,276243.0939,5.441291429,850,39-1,1300,12,900,50,,,1,10,75,"compression, aged 50hr, no discontinuous precipitation",39,79.68,0,8.9,0,9.3,0,2,0,0,0,0,0,0.12,0,0,0,0,0,0,0,0,0,0,0,0
Co-8.9Al-9.3W-2.Ta-0.12B,2Ta-B,"Bauer, A., Neumeier, S., Pyczak, F., & Göken, M. (2015). Influence of iridium on the properties of ??-strengthened co-base superalloys. Advanced Engineering Materials, 17(6), 748–754. https://doi.org/10.1002/adem.201400280",510,0.00000023,43478.26087,4.638272164,850,39-1,1300,12,900,50,,,1,10,75,,39,79.68,0,8.9,0,9.3,0,2,0,0,0,0,0,0.12,0,0,0,0,0,0,0,0,0,0,0,0
Co-8.9Al-9.3W-2.Ta-0.12B,2Ta-B,"Bauer, A., Neumeier, S., Pyczak, F., & Göken, M. (2015). Influence of iridium on the properties of ??-strengthened co-base superalloys. Advanced Engineering Materials, 17(6), 748–754. https://doi.org/10.1002/adem.201400281",610,0.00000232,4310.344828,3.634512015,850,39-1,1300,12,900,50,,,1,10,75,,39,79.68,0,8.9,0,9.3,0,2,0,0,0,0,0,0.12,0,0,0,0,0,0,0,0,0,0,0,0
Co-8.9Al-9.3W-2.Ta-0.12B,2Ta-B,"Bauer, A., Neumeier, S., Pyczak, F., & Göken, M. (2015). Influence of iridium on the properties of ??-strengthened co-base superalloys. Advanced Engineering Materials, 17(6), 748–754. https://doi.org/10.1002/adem.201400281",360,3.39E-08,294985.2507,5.469800302,850,39-2,1300,12,900,200,,,1,10,75,"compression, aged 200hr, no DP",39,79.68,0,8.9,0,9.3,0,2,0,0,0,0,0,0.12,0,0,0,0,0,0,0,0,0,0,0,0
Co-8.9Al-9.3W-2.Ta-0.12B,2Ta-B,"Bauer, A., Neumeier, S., Pyczak, F., & Göken, M. (2015). Influence of iridium on the properties of ??-strengthened co-base superalloys. Advanced Engineering Materials, 17(6), 748–754. https://doi.org/10.1002/adem.201400281",410,0.000000157,63694.26752,4.804100348,850,39-2,1300,12,900,200,,,1,10,75,,39,79.68,0,8.9,0,9.3,0,2,0,0,0,0,0,0.12,0,0,0,0,0,0,0,0,0,0,0,0
Co-8.9Al-9.3W-2.Ta-0.12B,2Ta-B,"Bauer, A., Neumeier, S., Pyczak, F., & Göken, M. (2015). Influence of iridium on the properties of ??-strengthened co-base superalloys. Advanced Engineering Materials, 17(6), 748–754. https://doi.org/10.1002/adem.201400281",460,0.0000012,8333.333333,3.920818754,850,39-2,1300,12,900,200,,,1,10,75,,39,79.68,0,8.9,0,9.3,0,2,0,0,0,0,0,0.12,0,0,0,0,0,0,0,0,0,0,0,0
Co-8.5Al-9.6W,9W(SX),"Bauer, A., Neumeier, S., Pyczak, F., Singer, R. F., & Göken, M. (2012). Creep properties of different ?’-strengthened Co-base superalloys. Materials Science and Engineering A, 550, 333–341. https://doi.org/10.1016/j.msea.2012.04.084",350,6.67E-08,149925.0375,5.175874166,850,41-1,1300,12,900,200,,,1,1,58,,41,81.9,0,8.5,0,9.6,0,0,0,0,0,0,0,0,0,0,0,0,0,0,0,0,0,0,0,0
Co-8.5Al-9.6W,9W(SX),"Bauer, A., Neumeier, S., Pyczak, F., Singer, R. F., & Göken, M. (2012). Creep properties of different ?’-strengthened Co-base superalloys. Materials Science and Engineering A, 550, 333–341. https://doi.org/10.1016/j.msea.2012.04.085",400,0.000000181,55248.61878,4.742321425,850,41-1,1300,12,900,200,,,1,1,58,,41,81.9,0,8.5,0,9.6,0,0,0,0,0,0,0,0,0,0,0,0,0,0,0,0,0,0,0,0
Co-8.5Al-9.6W,9W(SX),"Bauer, A., Neumeier, S., Pyczak, F., Singer, R. F., & Göken, M. (2012). Creep properties of different ?’-strengthened Co-base superalloys. Materials Science and Engineering A, 550, 333–341. https://doi.org/10.1016/j.msea.2012.04.086",450,0.000000659,15174.50683,4.181114585,850,41-1,1300,12,900,200,,,1,1,58,,41,81.9,0,8.5,0,9.6,0,0,0,0,0,0,0,0,0,0,0,0,0,0,0,0,0,0,0,0
Co-8.4Al-9.7W-0.04B,9W-0.04B,"Bauer, A., Neumeier, S., Pyczak, F., & Göken, M. (2012). Creep Strength and Microstructure of Polycrystalline ?? - Strengthened Cobalt-Base Superalloys. In Superalloys 2012 (pp. 695–703). https://doi.org/10.1002/9781118516430.ch79",250,0.00011998,83.34722454,1.920891142,950,42-1,1300,12,900,200,,,1,10,58,,42,81.86,0,8.4,0,9.7,0,0,0,0,0,0,0,0.04,0,0,0,0,0,0,0,0,0,0,0,0
Co-8.4Al-9.7W-0.04B,9W-0.04B,"Bauer, A., Neumeier, S., Pyczak, F., & Göken, M. (2012). Creep Strength and Microstructure of Polycrystalline ?? - Strengthened Cobalt-Base Superalloys. In Superalloys 2012 (pp. 695–703). https://doi.org/10.1002/9781118516430.ch79",80,7.22E-08,138433.2129,5.141240299,950,42-1,1300,12,900,200,,,1,10,58,,42,81.86,0,8.4,0,9.7,0,0,0,0,0,0,0,0.04,0,0,0,0,0,0,0,0,0,0,0,0
Co-8.4Al-9.7W-0.04B,9W-0.04B,"Bauer, A., Neumeier, S., Pyczak, F., & Göken, M. (2012). Creep Strength and Microstructure of Polycrystalline ?? - Strengthened Cobalt-Base Superalloys. In Superalloys 2012 (pp. 695–703). https://doi.org/10.1002/9781118516430.ch79",110,0.000001,10000,4,950,42-1,1300,12,900,200,,,1,10,58,,42,81.86,0,8.4,0,9.7,0,0,0,0,0,0,0,0.04,0,0,0,0,0,0,0,0,0,0,0,0
Co-8.4Al-9.7W-0.04B,9W-0.04B,"Bauer, A., Neumeier, S., Pyczak, F., & Göken, M. (2012). Creep Strength and Microstructure of Polycrystalline ?? - Strengthened Cobalt-Base Superalloys. In Superalloys 2012 (pp. 695–703). https://doi.org/10.1002/9781118516430.ch79",140,5.79E-07,17269.96408,4.237291434,950,42-1,1300,12,900,200,,,1,10,58,,42,81.86,0,8.4,0,9.7,0,0,0,0,0,0,0,0.04,0,0,0,0,0,0,0,0,0,0,0,0
Co-8.4Al-9.7W-0.04B,9W-0.04B,"Bauer, A., Neumeier, S., Pyczak, F., & Göken, M. (2012). Creep Strength and Microstructure of Polycrystalline ?? - Strengthened Cobalt-Base Superalloys. In Superalloys 2012 (pp. 695–703). https://doi.org/10.1002/9781118516430.ch79",150,5.29E-06,1891.646489,3.276839979,950,42-1,1300,12,900,200,,,1,10,58,,42,81.86,0,8.4,0,9.7,0,0,0,0,0,0,0,0.04,0,0,0,0,0,0,0,0,0,0,0,0
Co-8.4Al-9.7W-0.04B,9W-0.04B,"Bauer, A., Neumeier, S., Pyczak, F., & Göken, M. (2012). Creep Strength and Microstructure of Polycrystalline ?? - Strengthened Cobalt-Base Superalloys. In Superalloys 2012 (pp. 695–703). https://doi.org/10.1002/9781118516430.ch79",200,4.64E-06,2154.429507,3.333332289,950,42-1,1300,12,900,200,,,1,10,58,,42,81.86,0,8.4,0,9.7,0,0,0,0,0,0,0,0.04,0,0,0,0,0,0,0,0,0,0,0,0
Co-8.4Al-9.7W-0.04B,9W-0.04B,"Bauer, A., Neumeier, S., Pyczak, F., Singer, R. F., & Göken, M. (2012). Creep properties of different ?’-strengthened Co-base superalloys. Materials Science and Engineering A, 550, 333–341. https://doi.org/10.1016/j.msea.2012.04.086",400,6.31E-08,158489.3192,5.2,850,42-2,1300,12,900,200,,,1,10,58,,42,81.86,0,8.4,0,9.7,0,0,0,0,0,0,0,0.04,0,0,0,0,0,0,0,0,0,0,0,0
Co-8.4Al-9.7W-0.04B,9W-0.04B,"Bauer, A., Neumeier, S., Pyczak, F., Singer, R. F., & Göken, M. (2012). Creep properties of different ?’-strengthened Co-base superalloys. Materials Science and Engineering A, 550, 333–341. https://doi.org/10.1016/j.msea.2012.04.086",400,2.04E-07,49080.51272,4.690909091,850,42-2,1300,12,900,200,,,1,10,58,,42,81.86,0,8.4,0,9.7,0,0,0,0,0,0,0,0.04,0,0,0,0,0,0,0,0,0,0,0,0
Co-8.4Al-9.7W-0.04B,9W-0.04B,"Bauer, A., Neumeier, S., Pyczak, F., Singer, R. F., & Göken, M. (2012). Creep properties of different ?’-strengthened Co-base superalloys. Materials Science and Engineering A, 550, 333–341. https://doi.org/10.1016/j.msea.2012.04.086",450,4.81E-07,20805.67538,4.318181818,850,42-2,1300,12,900,200,,,1,10,58,,42,81.86,0,8.4,0,9.7,0,0,0,0,0,0,0,0.04,0,0,0,0,0,0,0,0,0,0,0,0
Co-8.4Al-9.7W-0.04B,9W-0.04B,"Bauer, A., Neumeier, S., Pyczak, F., Singer, R. F., & Göken, M. (2012). Creep properties of different ?’-strengthened Co-base superalloys. Materials Science and Engineering A, 550, 333–341. https://doi.org/10.1016/j.msea.2012.04.086",500,2.51E-06,3981.071706,3.6,850,42-2,1300,12,900,200,,,1,10,58,,42,81.86,0,8.4,0,9.7,0,0,0,0,0,0,0,0.04,0,0,0,0,0,0,0,0,0,0,0,0
Co-8.4Al-9.7W-0.04B,9W-0.04B,"Bauer, A., Neumeier, S., Pyczak, F., Singer, R. F., & Göken, M. (2012). Creep properties of different ?’-strengthened Co-base superalloys. Materials Science and Engineering A, 550, 333–341. https://doi.org/10.1016/j.msea.2012.04.085",250,2.53E-09,3952569.17,6.596879479,800,42-3,1300,12,900,200,,,1,10,58,"Boron improvement not present in SX, its just a grain boundary effect",42,81.86,0,8.4,0,9.7,0,0,0,0,0,0,0,0.04,0,0,0,0,0,0,0,0,0,0,0,0
Co-8.4Al-9.7W-0.04B,9W-0.04B,"Bauer, A., Neumeier, S., Pyczak, F., Singer, R. F., & Göken, M. (2012). Creep properties of different ?’-strengthened Co-base superalloys. Materials Science and Engineering A, 550, 333–341. https://doi.org/10.1016/j.msea.2012.04.087",250,0.00000643,1555.209953,3.191789027,900,42-4,1300,12,900,200,,,1,10,58,,42,81.86,0,8.4,0,9.7,0,0,0,0,0,0,0,0.04,0,0,0,0,0,0,0,0,0,0,0,0
Co-8.9Al-9.5W-0.08B,9W-0.08B,"Bauer, A., Neumeier, S., Pyczak, F., Singer, R. F., & Göken, M. (2012). Creep properties of different ?’-strengthened Co-base superalloys. Materials Science and Engineering A, 550, 333–341. https://doi.org/10.1016/j.msea.2012.04.085",400,7.46E-08,134051.8239,5.127272727,850,43-1,1300,12,900,200,,,1,10,58,,43,81.52,0,8.9,0,9.5,0,0,0,0,0,0,0,0.08,0,0,0,0,0,0,0,0,0,0,0,0
Co-8.9Al-9.5W-0.08B,9W-0.08B,"Bauer, A., Neumeier, S., Pyczak, F., Singer, R. F., & Göken, M. (2012). Creep properties of different ?’-strengthened Co-base superalloys. Materials Science and Engineering A, 550, 333–341. https://doi.org/10.1016/j.msea.2012.04.085",450,5.93E-07,16876.12476,4.227272727,850,43-1,1300,12,900,200,,,1,10,58,,43,81.52,0,8.9,0,9.5,0,0,0,0,0,0,0,0.08,0,0,0,0,0,0,0,0,0,0,0,0
Co-8.9Al-9.5W-0.08B,9W-0.08B,"Bauer, A., Neumeier, S., Pyczak, F., Singer, R. F., & Göken, M. (2012). Creep properties of different ?’-strengthened Co-base superalloys. Materials Science and Engineering A, 550, 333–341. https://doi.org/10.1016/j.msea.2012.04.086",500,3.44E-06,2908.280984,3.463636364,850,43-1,1300,12,900,200,,,1,10,58,,43,81.52,0,8.9,0,9.5,0,0,0,0,0,0,0,0.08,0,0,0,0,0,0,0,0,0,0,0,0
Co-8.3Al-9.4W-0.12B,9W-0.12B,"Bauer, A., Neumeier, S., Pyczak, F., Singer, R. F., & Göken, M. (2012). Creep properties of different ?’-strengthened Co-base superalloys. Materials Science and Engineering A, 550, 333–341. https://doi.org/10.1016/j.msea.2012.04.087",250,3.17E-09,3154574.132,6.498940738,850,44-1,1300,12,900,200,,,1,10,58,,44,82.18,0,8.3,0,9.4,0,0,0,0,0,0,0,0.12,0,0,0,0,0,0,0,0,0,0,0,0
Co-8.3Al-9.4W-0.12B,9W-0.12B,"Bauer, A., Neumeier, S., Pyczak, F., Singer, R. F., & Göken, M. (2012). Creep properties of different ?’-strengthened Co-base superalloys. Materials Science and Engineering A, 550, 333–341. https://doi.org/10.1016/j.msea.2012.04.088",350,0.000000024,416666.6667,5.619788758,850,44-1,1300,12,900,200,,,1,10,58,,44,82.18,0,8.3,0,9.4,0,0,0,0,0,0,0,0.12,0,0,0,0,0,0,0,0,0,0,0,0
Co-8.3Al-9.4W-0.12B,9W-0.12B,"Bauer, A., Neumeier, S., Pyczak, F., Singer, R. F., & Göken, M. (2012). Creep properties of different ?’-strengthened Co-base superalloys. Materials Science and Engineering A, 550, 333–341. https://doi.org/10.1016/j.msea.2012.04.089",450,0.000000423,23640.66194,4.373659633,850,44-1,1300,12,900,200,,,1,10,58,,44,82.18,0,8.3,0,9.4,0,0,0,0,0,0,0,0.12,0,0,0,0,0,0,0,0,0,0,0,0
Co-8.Al-6.7W-1.4Ta-1.4Nb,8W-2Ta-2Nb,"Bauer, A., Neumeier, S., Pyczak, F., Singer, R. F., & Göken, M. (2012). Creep properties of different ?’-strengthened Co-base superalloys. Materials Science and Engineering A, 550, 333–341. https://doi.org/10.1016/j.msea.2012.04.089",250,1.75E-08,571232.7202,5.756813076,850,47-1,1300,12,900,200,,,1,10,78,,47,82.5,0,8,0,6.7,0,1.4,1.4,0,0,0,0,0,0,0,0,0,0,0,0,0,0,0,0,0
Co-8.Al-6.7W-1.4Ta-1.4Nb,8W-2Ta-2Nb,"Bauer, A., Neumeier, S., Pyczak, F., Singer, R. F., & Göken, M. (2012). Creep properties of different ?’-strengthened Co-base superalloys. Materials Science and Engineering A, 550, 333–341. https://doi.org/10.1016/j.msea.2012.04.089",300,5.11E-08,195802.005,5.291817135,850,47-1,1300,12,900,200,,,1,10,78,,47,82.5,0,8,0,6.7,0,1.4,1.4,0,0,0,0,0,0,0,0,0,0,0,0,0,0,0,0,0
Co-8.Al-6.7W-1.4Ta-1.4Nb,8W-2Ta-2Nb,"Bauer, A., Neumeier, S., Pyczak, F., Singer, R. F., & Göken, M. (2012). Creep properties of different ?’-strengthened Co-base superalloys. Materials Science and Engineering A, 550, 333–341. https://doi.org/10.1016/j.msea.2012.04.089",350,1.74E-07,57593.7338,4.760375235,850,47-1,1300,12,900,200,,,1,10,78,,47,82.5,0,8,0,6.7,0,1.4,1.4,0,0,0,0,0,0,0,0,0,0,0,0,0,0,0,0,0
Co-8.Al-6.7W-1.4Ta-1.4Nb,8W-2Ta-2Nb,"Bauer, A., Neumeier, S., Pyczak, F., Singer, R. F., & Göken, M. (2012). Creep properties of different ?’-strengthened Co-base superalloys. Materials Science and Engineering A, 550, 333–341. https://doi.org/10.1016/j.msea.2012.04.089",400,3.65E-07,27398.0109,4.437719034,850,47-1,1300,12,900,200,,,1,10,78,,47,82.5,0,8,0,6.7,0,1.4,1.4,0,0,0,0,0,0,0,0,0,0,0,0,0,0,0,0,0
Co-8.Al-6.7W-1.4Ta-1.4Nb,8W-2Ta-2Nb,"Bauer, A., Neumeier, S., Pyczak, F., Singer, R. F., & Göken, M. (2012). Creep properties of different ?’-strengthened Co-base superalloys. Materials Science and Engineering A, 550, 333–341. https://doi.org/10.1016/j.msea.2012.04.091",450.07,8.37E-07,11942.7227,4.077103349,850,47-1,1300,12,900,200,,,1,10,78,,47,82.5,0,8,0,6.7,0,1.4,1.4,0,0,0,0,0,0,0,0,0,0,0,0,0,0,0,0,0
Co-8.2Al-9.4W-1.1Mo-0.04B,9W-1Mo-0.04B,"Bauer, A., Neumeier, S., Pyczak, F., & Göken, M. (2012). Creep Strength and Microstructure of Polycrystalline ?? - Strengthened Cobalt-Base Superalloys. In Superalloys 2012 (pp. 695–703). https://doi.org/10.1002/9781118516430.ch84",80,6.18E-08,161822.7717,5.209039635,950,50-1,1300,12,900,200,,,1,10,72,,50,81.26,0,8.2,0,9.4,0,0,0,0,1.1,0,0,0.04,0,0,0,0,0,0,0,0,0,0,0,0
Co-8.2Al-9.4W-1.1Mo-0.04B,9W-1Mo-0.04B,"Bauer, A., Neumeier, S., Pyczak, F., & Göken, M. (2012). Creep Strength and Microstructure of Polycrystalline ?? - Strengthened Cobalt-Base Superalloys. In Superalloys 2012 (pp. 695–703). https://doi.org/10.1002/9781118516430.ch84",110,2.15E-07,46416.63572,4.66667366,950,50-1,1300,12,900,200,,,1,10,72,,50,81.26,0,8.2,0,9.4,0,0,0,0,1.1,0,0,0.04,0,0,0,0,0,0,0,0,0,0,0,0
Co-8.2Al-9.4W-1.1Mo-0.04B,9W-1Mo-0.04B,"Bauer, A., Neumeier, S., Pyczak, F., & Göken, M. (2012). Creep Strength and Microstructure of Polycrystalline ?? - Strengthened Cobalt-Base Superalloys. In Superalloys 2012 (pp. 695–703). https://doi.org/10.1002/9781118516430.ch84",150,7.71E-07,12971.68282,4.112996321,950,50-1,1300,12,900,200,,,1,10,72,,50,81.26,0,8.2,0,9.4,0,0,0,0,1.1,0,0,0.04,0,0,0,0,0,0,0,0,0,0,0,0
Co-8.2Al-9.4W-1.1Mo-0.04B,9W-1Mo-0.04B,"Bauer, A., Neumeier, S., Pyczak, F., Singer, R. F., & Göken, M. (2012). Creep properties of different ?’-strengthened Co-base superalloys. Materials Science and Engineering A, 550, 333–341. https://doi.org/10.1016/j.msea.2012.04.088",350,2.00E-08,498977.097,5.698080612,850,50-2,1300,12,900,200,,,1,10,72,,50,81.26,0,8.2,0,9.4,0,0,0,0,1.1,0,0,0.04,0,0,0,0,0,0,0,0,0,0,0,0
Co-8.2Al-9.4W-1.1Mo-0.04B,9W-1Mo-0.04B,"Bauer, A., Neumeier, S., Pyczak, F., Singer, R. F., & Göken, M. (2012). Creep properties of different ?’-strengthened Co-base superalloys. Materials Science and Engineering A, 550, 333–341. https://doi.org/10.1016/j.msea.2012.04.088",400,2.87E-07,34814.09274,4.541755082,850,50-2,1300,12,900,200,,,1,10,72,,50,81.26,0,8.2,0,9.4,0,0,0,0,1.1,0,0,0.04,0,0,0,0,0,0,0,0,0,0,0,0
Co-8.2Al-9.4W-1.1Mo-0.04B,9W-1Mo-0.04B,"Bauer, A., Neumeier, S., Pyczak, F., Singer, R. F., & Göken, M. (2012). Creep properties of different ?’-strengthened Co-base superalloys. Materials Science and Engineering A, 550, 333–341. https://doi.org/10.1016/j.msea.2012.04.088",450,1.87E-06,5346.164127,3.728042287,850,50-2,1300,12,900,200,,,1,10,72,,50,81.26,0,8.2,0,9.4,0,0,0,0,1.1,0,0,0.04,0,0,0,0,0,0,0,0,0,0,0,0
Co-8.2Al-9.6W-1.5Ta-1.8Mo,8W-2Ta-2Mo,"Bauer, A., Neumeier, S., Pyczak, F., Singer, R. F., & Göken, M. (2012). Creep properties of different ?’-strengthened Co-base superalloys. Materials Science and Engineering A, 550, 333–341. https://doi.org/10.1016/j.msea.2012.04.088",250,1.43E-07,70111.47725,4.845789118,850,51-1,1300,12,900,200,,,1,10,76,,51,78.9,0,8.2,0,9.6,0,1.5,0,0,1.8,0,0,0,0,0,0,0,0,0,0,0,0,0,0,0
Co-8.2Al-9.6W-1.5Ta-1.8Mo,8W-2Ta-2Mo,"Bauer, A., Neumeier, S., Pyczak, F., Singer, R. F., & Göken, M. (2012). Creep properties of different ?’-strengthened Co-base superalloys. Materials Science and Engineering A, 550, 333–341. https://doi.org/10.1016/j.msea.2012.04.088",350,1.76E-06,5681.172594,3.754437983,850,51-1,1300,12,900,200,,,1,10,76,,51,78.9,0,8.2,0,9.6,0,1.5,0,0,1.8,0,0,0,0,0,0,0,0,0,0,0,0,0,0,0
Co-8.2Al-9.6W-1.5Ta-1.8Mo,8W-2Ta-2Mo,"Bauer, A., Neumeier, S., Pyczak, F., Singer, R. F., & Göken, M. (2012). Creep properties of different ?’-strengthened Co-base superalloys. Materials Science and Engineering A, 550, 333–341. https://doi.org/10.1016/j.msea.2012.04.088",400,5.14E-06,1947.343823,3.289442637,850,51-1,1300,12,900,200,,,1,10,76,,51,78.9,0,8.2,0,9.6,0,1.5,0,0,1.8,0,0,0,0,0,0,0,0,0,0,0,0,0,0,0
Co-8.2Al-9.6W-1.5Ta-1.8Mo,8W-2Ta-2Mo,"Bauer, A., Neumeier, S., Pyczak, F., Singer, R. F., & Göken, M. (2012). Creep properties of different ?’-strengthened Co-base superalloys. Materials Science and Engineering A, 550, 333–341. https://doi.org/10.1016/j.msea.2012.04.093",450,0.000013141,760.9770946,2.881371585,850,51-1,1300,12,900,200,,,1,10,76,91 without TCPs,51,78.9,0,8.2,0,9.6,0,1.5,0,0,1.8,0,0,0,0,0,0,0,0,0,0,0,0,0,0,0
Co-8.7Al-10.3W-2.Si,10W-2Si,"Bauer, A., Neumeier, S., Pyczak, F., & Göken, M. (2012). Creep Strength and Microstructure of Polycrystalline ?? - Strengthened Cobalt-Base Superalloys. In Superalloys 2012 (pp. 695–703). https://doi.org/10.1002/9781118516430.ch85",250,0.000037207,268.7666299,2.429375346,950,53-1,1300,12,900,200,,,1,10,72,,53,79,0,8.7,0,10.3,0,0,0,0,0,0,0,0,0,0,2,0,0,0,0,0,0,0,0,0
Co-8.7Al-10.3W-2.Si,10W-2Si,"Bauer, A., Neumeier, S., Pyczak, F., & Göken, M. (2012). Creep Strength and Microstructure of Polycrystalline ?? - Strengthened Cobalt-Base Superalloys. In Superalloys 2012 (pp. 695–703). https://doi.org/10.1002/9781118516430.ch85",110,3.40E-08,294394.7244,5.468930023,950,53-1,1300,12,900,200,,,1,10,72,,53,79,0,8.7,0,10.3,0,0,0,0,0,0,0,0,0,0,2,0,0,0,0,0,0,0,0,0
Co-8.7Al-10.3W-2.Si,10W-2Si,"Bauer, A., Neumeier, S., Pyczak, F., & Göken, M. (2012). Creep Strength and Microstructure of Polycrystalline ?? - Strengthened Cobalt-Base Superalloys. In Superalloys 2012 (pp. 695–703). https://doi.org/10.1002/9781118516430.ch85",150,4.83E-07,20719.80606,4.316385686,950,53-1,1300,12,900,200,,,1,10,72,,53,79,0,8.7,0,10.3,0,0,0,0,0,0,0,0,0,0,2,0,0,0,0,0,0,0,0,0
Co-8.7Al-10.3W-2.Si,10W-2Si,"Bauer, A., Neumeier, S., Pyczak, F., & Göken, M. (2012). Creep Strength and Microstructure of Polycrystalline ?? - Strengthened Cobalt-Base Superalloys. In Superalloys 2012 (pp. 695–703). https://doi.org/10.1002/9781118516430.ch85",200,5.72E-06,1749.597593,3.242938172,950,53-1,1300,12,900,200,,,1,10,72,,53,79,0,8.7,0,10.3,0,0,0,0,0,0,0,0,0,0,2,0,0,0,0,0,0,0,0,0
Co-8.7Al-10.3W-2.Si,10W-2Si,"Bauer, A., Neumeier, S., Pyczak, F., Singer, R. F., & Göken, M. (2012). Creep properties of different ?’-strengthened Co-base superalloys. Materials Science and Engineering A, 550, 333–341. https://doi.org/10.1016/j.msea.2012.04.089",250,1.27E-08,785360.8733,5.895069261,850,53-2,1300,12,900,200,,,1,10,72,,53,79,0,8.7,0,10.3,0,0,0,0,0,0,0,0,0,0,2,0,0,0,0,0,0,0,0,0
Co-8.7Al-10.3W-2.Si,10W-2Si,"Bauer, A., Neumeier, S., Pyczak, F., Singer, R. F., & Göken, M. (2012). Creep properties of different ?’-strengthened Co-base superalloys. Materials Science and Engineering A, 550, 333–341. https://doi.org/10.1016/j.msea.2012.04.089",350,2.82E-07,35507.58087,4.550321085,850,53-2,1300,12,900,200,,,1,10,72,,53,79,0,8.7,0,10.3,0,0,0,0,0,0,0,0,0,0,2,0,0,0,0,0,0,0,0,0
Co-8.7Al-10.3W-2.Si,10W-2Si,"Bauer, A., Neumeier, S., Pyczak, F., Singer, R. F., & Göken, M. (2012). Creep properties of different ?’-strengthened Co-base superalloys. Materials Science and Engineering A, 550, 333–341. https://doi.org/10.1016/j.msea.2012.04.089",400,1.06E-06,9472.387989,3.976459478,850,53-2,1300,12,900,200,,,1,10,72,,53,79,0,8.7,0,10.3,0,0,0,0,0,0,0,0,0,0,2,0,0,0,0,0,0,0,0,0
Co-8.4Al-9.6W-2.2Ti-0.12B,9W-2Ti-0.12B,"Bauer, A., Neumeier, S., Pyczak, F., & Göken, M. (2012). Creep Strength and Microstructure of Polycrystalline ?? - Strengthened Cobalt-Base Superalloys. In Superalloys 2012 (pp. 695–703). https://doi.org/10.1002/9781118516430.ch83",150,3.31E-08,302151.3174,5.480224492,950,57-1,1300,12,900,200,,,1,10,75,,57,79.68,0,8.4,0,9.6,2.2,0,0,0,0,0,0,0.12,0,0,0,0,0,0,0,0,0,0,0,0
Co-8.4Al-9.6W-2.2Ti-0.12B,9W-2Ti-0.12B,"Bauer, A., Neumeier, S., Pyczak, F., & Göken, M. (2012). Creep Strength and Microstructure of Polycrystalline ?? - Strengthened Cobalt-Base Superalloys. In Superalloys 2012 (pp. 695–703). https://doi.org/10.1002/9781118516430.ch83",200,2.87E-07,34863.85664,4.542375427,950,57-1,1300,12,900,200,,,1,10,75,,57,79.68,0,8.4,0,9.6,2.2,0,0,0,0,0,0,0.12,0,0,0,0,0,0,0,0,0,0,0,0
Co-8.4Al-9.6W-2.2Ti-0.12B,9W-2Ti-0.12B,"Bauer, A., Neumeier, S., Pyczak, F., & Göken, M. (2012). Creep Strength and Microstructure of Polycrystalline ?? - Strengthened Cobalt-Base Superalloys. In Superalloys 2012 (pp. 695–703). https://doi.org/10.1002/9781118516430.ch83",250,3.22E-06,3101.159834,3.49152415,950,57-1,1300,12,900,200,,,1,10,75,,57,79.68,0,8.4,0,9.6,2.2,0,0,0,0,0,0,0.12,0,0,0,0,0,0,0,0,0,0,0,0
Co-8.4Al-9.6W-2.2Ti-0.12B,9W-2Ti-0.12B,"Bauer, A., Neumeier, S., Pyczak, F., Singer, R. F., & Göken, M. (2012). Creep properties of different ?’-strengthened Co-base superalloys. Materials Science and Engineering A, 550, 333–341. https://doi.org/10.1016/j.msea.2012.04.087",400,2.54E-08,393809.3175,5.595285987,850,57-2,1300,12,900,200,,,1,10,75,,57,79.68,0,8.4,0,9.6,2.2,0,0,0,0,0,0,0.12,0,0,0,0,0,0,0,0,0,0,0,0
Co-8.4Al-9.6W-2.2Ti-0.12B,9W-2Ti-0.12B,"Bauer, A., Neumeier, S., Pyczak, F., Singer, R. F., & Göken, M. (2012). Creep properties of different ?’-strengthened Co-base superalloys. Materials Science and Engineering A, 550, 333–341. https://doi.org/10.1016/j.msea.2012.04.087",450,9.71E-08,103002.5236,5.012847865,850,57-2,1300,12,900,200,,,1,10,75,,57,79.68,0,8.4,0,9.6,2.2,0,0,0,0,0,0,0.12,0,0,0,0,0,0,0,0,0,0,0,0
Co-8.4Al-9.6W-2.2Ti-0.12B,9W-2Ti-0.12B,"Bauer, A., Neumeier, S., Pyczak, F., Singer, R. F., & Göken, M. (2012). Creep properties of different ?’-strengthened Co-base superalloys. Materials Science and Engineering A, 550, 333–341. https://doi.org/10.1016/j.msea.2012.04.087",500,2.76E-07,36214.82635,4.558886407,850,57-2,1300,12,900,200,,,1,10,75,,57,79.68,0,8.4,0,9.6,2.2,0,0,0,0,0,0,0.12,0,0,0,0,0,0,0,0,0,0,0,0
Co-8.4Al-9.6W-2.2Ti-0.12B,9W-2Ti-0.12B,"Bauer, A., Neumeier, S., Pyczak, F., Singer, R. F., & Göken, M. (2012). Creep properties of different ?’-strengthened Co-base superalloys. Materials Science and Engineering A, 550, 333–341. https://doi.org/10.1016/j.msea.2012.04.100",400,2.57E-08,389105.0584,5.590066877,850,57-2,1300,12,900,200,,,1,10,75,,57,79.68,0,8.4,0,9.6,2.2,0,0,0,0,0,0,0.12,0,0,0,0,0,0,0,0,0,0,0,0
Co-8.4Al-9.6W-2.2Ti-0.12B,9W-2Ti-0.12B,"Bauer, A., Neumeier, S., Pyczak, F., Singer, R. F., & Göken, M. (2012). Creep properties of different ?’-strengthened Co-base superalloys. Materials Science and Engineering A, 550, 333–341. https://doi.org/10.1016/j.msea.2012.04.101",450,9.23E-08,108342.3619,5.034798299,850,57-2,1300,12,900,200,,,1,10,75,,57,79.68,0,8.4,0,9.6,2.2,0,0,0,0,0,0,0.12,0,0,0,0,0,0,0,0,0,0,0,0
Co-8.4Al-9.6W-2.2Ti-0.12B,9W-2Ti-0.12B,"Bauer, A., Neumeier, S., Pyczak, F., Singer, R. F., & Göken, M. (2012). Creep properties of different ?’-strengthened Co-base superalloys. Materials Science and Engineering A, 550, 333–341. https://doi.org/10.1016/j.msea.2012.04.102",500,0.000000282,35460.99291,4.549750892,850,57-2,1300,12,900,200,,,1,10,75,,57,79.68,0,8.4,0,9.6,2.2,0,0,0,0,0,0,0.12,0,0,0,0,0,0,0,0,0,0,0,0
Co-8.8Al-4.W-0.5Ta,Master Alloy A,"Bezold, A. et al. On the Precipitation-Strengthening Contribution of the Ta-Containing Co3(Al,W)-Phase to the Creep Properties of ?/?? Cobalt-Base Superalloys. Metall. Mater. Trans. A Phys. Metall. Mater. Sci. 51, 1567–1574 (2020).",35,0.00000054,18518.51852,4.26760624,950,60-1,1350,24,900,100,,,1,1,0,"SX, unspecified orientation but probably [001] based on ""5% misorientation from [001]"" in another of the group's papers",60,86.7,0,8.8,0,4,0,0.5,0,0,0,0,0,0,0,0,0,0,0,0,0,0,0,0,0,0
