Repository: BrandonOhl/ML-Creep-Prediction

# ML-Creep-Prediction

# Run "Final ML program-Mar2023.ipynb"

# "ML-Co-input_xx" files are the input data files that are imported into the program.

# "alloy data compilation_UpdateMar2023" is the original database values as entered, which was split into the individual data input files.

# "Master Property Sheet" are the training dataset properties reported by the program after running it.

# "new_prediction_composition.csv" is the new data that the program will try to predict/validate. If property values are known for a given  stress/temperature, the program will pull those values.

File: ML-Co-input_FinalProgram.csv (part 2 of 6)
Shortname,name,Paper,Stress (MPa),Strain Rate (min) /s,Time to 1% strain (s),log(time),Temperature C,ID-curve,Sol. Temp (ºC),Sol. Time (h),1 age temp (ºC),1 age time (h),2 age temp (ºC),2 age time (hr),C/T,Orientation,VolFrac (%),Notes,IndexRef,Co,Ni,Al,Cr,W,Ti,Ta,Nb,V,Mo,C,Zr,B,Ir,Re,Si,Fe,Y,Hf,Ge,Mn,Sc,Ru,Ce,Nd
Co-8.8Al-4.W-0.5Ta,Master Alloy A,"Bezold, A. et al. On the Precipitation-Strengthening Contribution of the Ta-Containing Co3(Al,W)-Phase to the Creep Properties of ?/?? Cobalt-Base Superalloys. Metall. Mater. Trans. A Phys. Metall. Mater. Sci. 51, 1567–1574 (2020).",50,0.0000014,7142.857143,3.853871964,950,60-1,1350,24,900,100,,,1,1,0,,60,86.7,0,8.8,0,4,0,0.5,0,0,0,0,0,0,0,0,0,0,0,0,0,0,0,0,0,0
Co-8.8Al-4.W-0.5Ta,Master Alloy A,"Bezold, A. et al. On the Precipitation-Strengthening Contribution of the Ta-Containing Co3(Al,W)-Phase to the Creep Properties of ?/?? Cobalt-Base Superalloys. Metall. Mater. Trans. A Phys. Metall. Mater. Sci. 51, 1567–1574 (2020).",25,0.000000105,95238.09524,4.978810701,950,60-1,1350,24,900,100,,,1,1,0,"SX, compresssion in air, aged 100 hr at 900C",60,86.7,0,8.8,0,4,0,0.5,0,0,0,0,0,0,0,0,0,0,0,0,0,0,0,0,0,0
Co-8.8Al-4.W-0.5Ta,Master Alloy A,"Bezold, A. et al. On the Precipitation-Strengthening Contribution of the Ta-Containing Co3(Al,W)-Phase to the Creep Properties of ?/?? Cobalt-Base Superalloys. Metall. Mater. Trans. A Phys. Metall. Mater. Sci. 51, 1567–1574 (2020).",90,0.0000272,367.6470588,2.565431096,950,60-1,1350,24,900,100,,,1,1,0,,60,86.7,0,8.8,0,4,0,0.5,0,0,0,0,0,0,0,0,0,0,0,0,0,0,0,0,0,0
Co-8.8Al-4.W-0.5Ta,Master Alloy A,"Bezold, A. et al. On the Precipitation-Strengthening Contribution of the Ta-Containing Co3(Al,W)-Phase to the Creep Properties of ?/?? Cobalt-Base Superalloys. Metall. Mater. Trans. A Phys. Metall. Mater. Sci. 51, 1567–1574 (2020).",110,0.0000852,117.370892,2.069560405,950,60-1,1350,24,900,100,,,1,1,0,,60,86.7,0,8.8,0,4,0,0.5,0,0,0,0,0,0,0,0,0,0,0,0,0,0,0,0,0,0
Co-8.8Al-5.8W-1.Ta,VF20,"Bezold, A. et al. On the Precipitation-Strengthening Contribution of the Ta-Containing Co3(Al,W)-Phase to the Creep Properties of ?/?? Cobalt-Base Superalloys. Metall. Mater. Trans. A Phys. Metall. Mater. Sci. 51, 1567–1574 (2020).",50,4.93E-09,2028397.566,6.307153081,950,61-1,1350,24,900,100,,,1,1,20,,61,84.48,0,8.76,0,5.76,0,1,0,0,0,0,0,0,0,0,0,0,0,0,0,0,0,0,0,0
Co-8.8Al-5.8W-1.Ta,VF20,"Bezold, A. et al. On the Precipitation-Strengthening Contribution of the Ta-Containing Co3(Al,W)-Phase to the Creep Properties of ?/?? Cobalt-Base Superalloys. Metall. Mater. Trans. A Phys. Metall. Mater. Sci. 51, 1567–1574 (2020).",100,0.00000012,83333.33333,4.920818754,950,61-1,1350,24,900,100,,,1,1,20,,61,84.48,0,8.76,0,5.76,0,1,0,0,0,0,0,0,0,0,0,0,0,0,0,0,0,0,0,0
Co-8.8Al-5.8W-1.Ta,VF20,"Bezold, A. et al. On the Precipitation-Strengthening Contribution of the Ta-Containing Co3(Al,W)-Phase to the Creep Properties of ?/?? Cobalt-Base Superalloys. Metall. Mater. Trans. A Phys. Metall. Mater. Sci. 51, 1567–1574 (2020).",150,0.0000027,3703.703704,3.568636236,950,61-1,1350,24,900,100,,,1,1,20,,61,84.48,0,8.76,0,5.76,0,1,0,0,0,0,0,0,0,0,0,0,0,0,0,0,0,0,0,0
Co-8.8Al-5.8W-1.Ta,VF20,"Bezold, A. et al. On the Precipitation-Strengthening Contribution of the Ta-Containing Co3(Al,W)-Phase to the Creep Properties of ?/?? Cobalt-Base Superalloys. Metall. Mater. Trans. A Phys. Metall. Mater. Sci. 51, 1567–1574 (2020).",200,0.0000237,421.9409283,2.625251654,950,61-1,1350,24,900,100,,,1,1,20,,61,84.48,0,8.76,0,5.76,0,1,0,0,0,0,0,0,0,0,0,0,0,0,0,0,0,0,0,0
Co-8.8Al-5.8W-1.Ta,VF20,"Bezold, A. et al. On the Precipitation-Strengthening Contribution of the Ta-Containing Co3(Al,W)-Phase to the Creep Properties of ?/?? Cobalt-Base Superalloys. Metall. Mater. Trans. A Phys. Metall. Mater. Sci. 51, 1567–1574 (2020).",240,0.000117,85.47008547,1.931814138,950,61-1,1350,24,900,100,,,1,1,20,,61,84.48,0,8.76,0,5.76,0,1,0,0,0,0,0,0,0,0,0,0,0,0,0,0,0,0,0,0
Co-8.7Al-7.8W-1.5Ta,VF40,"Bezold, A. et al. On the Precipitation-Strengthening Contribution of the Ta-Containing Co3(Al,W)-Phase to the Creep Properties of ?/?? Cobalt-Base Superalloys. Metall. Mater. Trans. A Phys. Metall. Mater. Sci. 51, 1567–1574 (2020).",150,1.94E-08,515463.9175,5.71219827,950,62-1,1350,24,900,100,,,1,1,50,,62,81.98,0,8.74,0,7.82,0,1.46,0,0,0,0,0,0,0,0,0,0,0,0,0,0,0,0,0,0
Co-8.7Al-7.8W-1.5Ta,VF40,"Bezold, A. et al. On the Precipitation-Strengthening Contribution of the Ta-Containing Co3(Al,W)-Phase to the Creep Properties of ?/?? Cobalt-Base Superalloys. Metall. Mater. Trans. A Phys. Metall. Mater. Sci. 51, 1567–1574 (2020).",200,0.000000032,312500,5.494850022,950,62-1,1350,24,900,100,,,1,1,50,,62,81.98,0,8.74,0,7.82,0,1.46,0,0,0,0,0,0,0,0,0,0,0,0,0,0,0,0,0,0
Co-8.7Al-7.8W-1.5Ta,VF40,"Bezold, A. et al. On the Precipitation-Strengthening Contribution of the Ta-Containing Co3(Al,W)-Phase to the Creep Properties of ?/?? Cobalt-Base Superalloys. Metall. Mater. Trans. A Phys. Metall. Mater. Sci. 51, 1567–1574 (2020).",250,0.000000189,52910.05291,4.723538196,950,62-1,1350,24,900,100,,,1,1,50,,62,81.98,0,8.74,0,7.82,0,1.46,0,0,0,0,0,0,0,0,0,0,0,0,0,0,0,0,0,0
Co-8.7Al-7.8W-1.5Ta,VF40,"Bezold, A. et al. On the Precipitation-Strengthening Contribution of the Ta-Containing Co3(Al,W)-Phase to the Creep Properties of ?/?? Cobalt-Base Superalloys. Metall. Mater. Trans. A Phys. Metall. Mater. Sci. 51, 1567–1574 (2020).",350,0.00000384,2604.166667,3.415668776,950,62-1,1350,24,900,100,,,1,1,50,,62,81.98,0,8.74,0,7.82,0,1.46,0,0,0,0,0,0,0,0,0,0,0,0,0,0,0,0,0,0
Co-8.7Al-7.8W-1.5Ta,VF40,"Bezold, A. et al. On the Precipitation-Strengthening Contribution of the Ta-Containing Co3(Al,W)-Phase to the Creep Properties of ?/?? Cobalt-Base Superalloys. Metall. Mater. Trans. A Phys. Metall. Mater. Sci. 51, 1567–1574 (2020).",450,0.0000778,128.5347044,2.109020403,950,62-1,1350,24,900,100,,,1,1,50,,62,81.98,0,8.74,0,7.82,0,1.46,0,0,0,0,0,0,0,0,0,0,0,0,0,0,0,0,0,0
Co-8.6Al-9.2W-1.9Ta,VF60,"Bezold, A. et al. On the Precipitation-Strengthening Contribution of the Ta-Containing Co3(Al,W)-Phase to the Creep Properties of ?/?? Cobalt-Base Superalloys. Metall. Mater. Trans. A Phys. Metall. Mater. Sci. 51, 1567–1574 (2020).",200,1.12E-08,892857.1429,5.950781977,950,63-1,1350,24,900,100,,,1,1,70,,63,80.34,0,8.6,0,9.18,0,1.88,0,0,0,0,0,0,0,0,0,0,0,0,0,0,0,0,0,0
Co-8.6Al-9.2W-1.9Ta,VF60,"Bezold, A. et al. On the Precipitation-Strengthening Contribution of the Ta-Containing Co3(Al,W)-Phase to the Creep Properties of ?/?? Cobalt-Base Superalloys. Metall. Mater. Trans. A Phys. Metall. Mater. Sci. 51, 1567–1574 (2020).",250,2.54E-08,393700.7874,5.595166283,950,63-1,1350,24,900,100,,,1,1,70,,63,80.34,0,8.6,0,9.18,0,1.88,0,0,0,0,0,0,0,0,0,0,0,0,0,0,0,0,0,0
Co-8.6Al-9.2W-1.9Ta,VF60,"Bezold, A. et al. On the Precipitation-Strengthening Contribution of the Ta-Containing Co3(Al,W)-Phase to the Creep Properties of ?/?? Cobalt-Base Superalloys. Metall. Mater. Trans. A Phys. Metall. Mater. Sci. 51, 1567–1574 (2020).",350,0.00000012,83333.33333,4.920818754,950,63-1,1350,24,900,100,,,1,1,70,,63,80.34,0,8.6,0,9.18,0,1.88,0,0,0,0,0,0,0,0,0,0,0,0,0,0,0,0,0,0
Co-8.6Al-9.2W-1.9Ta,VF60,"Bezold, A. et al. On the Precipitation-Strengthening Contribution of the Ta-Containing Co3(Al,W)-Phase to the Creep Properties of ?/?? Cobalt-Base Superalloys. Metall. Mater. Trans. A Phys. Metall. Mater. Sci. 51, 1567–1574 (2020).",450,0.00000194,5154.639175,3.71219827,950,63-1,1350,24,900,100,,,1,1,70,,63,80.34,0,8.6,0,9.18,0,1.88,0,0,0,0,0,0,0,0,0,0,0,0,0,0,0,0,0,0
Co-8.6Al-9.2W-1.9Ta,VF60,"Bezold, A. et al. On the Precipitation-Strengthening Contribution of the Ta-Containing Co3(Al,W)-Phase to the Creep Properties of ?/?? Cobalt-Base Superalloys. Metall. Mater. Trans. A Phys. Metall. Mater. Sci. 51, 1567–1574 (2020).",550,0.00000528,1893.939394,3.277366077,950,63-1,1350,24,900,100,,,1,1,70,,63,80.34,0,8.6,0,9.18,0,1.88,0,0,0,0,0,0,0,0,0,0,0,0,0,0,0,0,0,0
Co-8.6Al-9.2W-1.9Ta,VF60,"Bezold, A. et al. On the Precipitation-Strengthening Contribution of the Ta-Containing Co3(Al,W)-Phase to the Creep Properties of ?/?? Cobalt-Base Superalloys. Metall. Mater. Trans. A Phys. Metall. Mater. Sci. 51, 1567–1574 (2020).",600,0.0000393,254.4529262,2.40560745,950,63-1,1350,24,900,100,,,1,1,70,,63,80.34,0,8.6,0,9.18,0,1.88,0,0,0,0,0,0,0,0,0,0,0,0,0,0,0,0,0,0
Co-9.5Al-7.5W,Co-9.5Al-7.5W,"Bocchini, P. J. (2015). Microstructure and Mechanical Properties in Gamma(face-centered cubic) + Gamma Prime(L1 2 ) Precipitation-Strengthened Cobalt-based Superalloys.",137,5.16E-08,193671.7363,5.287066246,850,72-1,1300,24,1050,6,,,1,10,34,"also in Dunand, D. C. et al. ‘Designing Nanoscale Precipitates in Novel Cobalt-based Superalloys to Improve Creep Resistance and Operating Temperature’ Final Technical Report. (2010)., so that reference is removed",72,83.06,0,9.49,0,7.45,0,0,0,0,0,0,0,0,0,0,0,0,0,0,0,0,0,0,0,0
Co-9.5Al-7.5W,Co-9.5Al-7.5W,"Bocchini, P. J. (2015). Microstructure and Mechanical Properties in Gamma(face-centered cubic) + Gamma Prime(L1 2 ) Precipitation-Strengthened Cobalt-based Superalloys.",148,1.01E-07,99276.26414,4.996845426,850,72-1,1300,24,1050,6,,,1,10,34,,72,83.06,0,9.49,0,7.45,0,0,0,0,0,0,0,0,0,0,0,0,0,0,0,0,0,0,0,0
Co-9.5Al-7.5W,Co-9.5Al-7.5W,"Bocchini, P. J. (2015). Microstructure and Mechanical Properties in Gamma(face-centered cubic) + Gamma Prime(L1 2 ) Precipitation-Strengthened Cobalt-based Superalloys.",159,1.58E-07,63279.3238,4.80126183,850,72-1,1300,24,1050,6,,,1,10,34,,72,83.06,0,9.49,0,7.45,0,0,0,0,0,0,0,0,0,0,0,0,0,0,0,0,0,0,0,0
Co-9.5Al-7.5W,Co-9.5Al-7.5W,"Bocchini, P. J. (2015). Microstructure and Mechanical Properties in Gamma(face-centered cubic) + Gamma Prime(L1 2 ) Precipitation-Strengthened Cobalt-based Superalloys.",87,2.91E-09,3437776.215,6.536277603,850,72-2,1300,24,1050,6,,,1,10,34,,72,83.06,0,9.49,0,7.45,0,0,0,0,0,0,0,0,0,0,0,0,0,0,0,0,0,0,0,0
Co-9.5Al-7.5W,Co-9.5Al-7.5W,"Bocchini, P. J. (2015). Microstructure and Mechanical Properties in Gamma(face-centered cubic) + Gamma Prime(L1 2 ) Precipitation-Strengthened Cobalt-based Superalloys.",104,4.63E-09,2159657.382,6.334384858,850,72-2,1300,24,1050,6,,,1,10,34,,72,83.06,0,9.49,0,7.45,0,0,0,0,0,0,0,0,0,0,0,0,0,0,0,0,0,0,0,0
Co-9.5Al-7.5W,Co-9.5Al-7.5W,"Bocchini, P. J. (2015). Microstructure and Mechanical Properties in Gamma(face-centered cubic) + Gamma Prime(L1 2 ) Precipitation-Strengthened Cobalt-based Superalloys.",121,6.01E-09,1662724.091,6.220820189,850,72-2,1300,24,1050,6,,,1,10,34,,72,83.06,0,9.49,0,7.45,0,0,0,0,0,0,0,0,0,0,0,0,0,0,0,0,0,0,0,0
Co-9.5Al-7.5W,Co-9.5Al-7.5W,"Bocchini, P. J. (2015). Microstructure and Mechanical Properties in Gamma(face-centered cubic) + Gamma Prime(L1 2 ) Precipitation-Strengthened Cobalt-based Superalloys.",139,9.17E-09,1091075.715,6.03785489,850,72-2,1300,24,1050,6,,,1,10,34,,72,83.06,0,9.49,0,7.45,0,0,0,0,0,0,0,0,0,0,0,0,0,0,0,0,0,0,0,0
Co-9.5Al-7.5W,Co-9.5Al-7.5W,"Bocchini, P. J. (2015). Microstructure and Mechanical Properties in Gamma(face-centered cubic) + Gamma Prime(L1 2 ) Precipitation-Strengthened Cobalt-based Superalloys.",156,1.36E-08,737068.5598,5.867507886,850,72-2,1300,24,1050,6,,,1,10,34,,72,83.06,0,9.49,0,7.45,0,0,0,0,0,0,0,0,0,0,0,0,0,0,0,0,0,0,0,0
Co-9.5Al-7.5W,Co-9.5Al-7.5W,"Bocchini, P. J. (2015). Microstructure and Mechanical Properties in Gamma(face-centered cubic) + Gamma Prime(L1 2 ) Precipitation-Strengthened Cobalt-based Superalloys.",217,9.57E-08,104491.0242,5.019078986,850,72-3,1300,24,1050,6,,,1,10,34,,72,83.06,0,9.49,0,7.45,0,0,0,0,0,0,0,0,0,0,0,0,0,0,0,0,0,0,0,0
Co-9.5Al-7.5W,Co-9.5Al-7.5W,"Bocchini, P. J. (2015). Microstructure and Mechanical Properties in Gamma(face-centered cubic) + Gamma Prime(L1 2 ) Precipitation-Strengthened Cobalt-based Superalloys.",125,1.33E-09,7525020.694,6.876507699,850,72-3,1300,24,1050,6,,,1,10,34,,72,83.06,0,9.49,0,7.45,0,0,0,0,0,0,0,0,0,0,0,0,0,0,0,0,0,0,0,0
Co-9.5Al-7.5W,Co-9.5Al-7.5W,"Bocchini, P. J. (2015). Microstructure and Mechanical Properties in Gamma(face-centered cubic) + Gamma Prime(L1 2 ) Precipitation-Strengthened Cobalt-based Superalloys.",146,3.56E-09,2809146.581,6.448574401,850,72-3,1300,24,1050,6,,,1,10,34,,72,83.06,0,9.49,0,7.45,0,0,0,0,0,0,0,0,0,0,0,0,0,0,0,0,0,0,0,0
Co-9.5Al-7.5W,Co-9.5Al-7.5W,"Bocchini, P. J. (2015). Microstructure and Mechanical Properties in Gamma(face-centered cubic) + Gamma Prime(L1 2 ) Precipitation-Strengthened Cobalt-based Superalloys.",169,6.62E-09,1511258.879,6.179338865,850,72-3,1300,24,1050,6,,,1,10,34,,72,83.06,0,9.49,0,7.45,0,0,0,0,0,0,0,0,0,0,0,0,0,0,0,0,0,0,0,0
Co-9.5Al-7.5W,Co-9.5Al-7.5W,"Bocchini, P. J. (2015). Microstructure and Mechanical Properties in Gamma(face-centered cubic) + Gamma Prime(L1 2 ) Precipitation-Strengthened Cobalt-based Superalloys.",180,1.30E-08,769526.7411,5.886223716,850,72-3,1300,24,1050,6,,,1,10,34,,72,83.06,0,9.49,0,7.45,0,0,0,0,0,0,0,0,0,0,0,0,0,0,0,0,0,0,0,0
Co-9.5Al-7.5W,Co-9.5Al-7.5W,"Bocchini, P. J. (2015). Microstructure and Mechanical Properties in Gamma(face-centered cubic) + Gamma Prime(L1 2 ) Precipitation-Strengthened Cobalt-based Superalloys.",201,4.12E-08,242924.8148,5.38547188,850,72-3,1300,24,1050,6,,,1,10,34,,72,83.06,0,9.49,0,7.45,0,0,0,0,0,0,0,0,0,0,0,0,0,0,0,0,0,0,0,0
Co-9.5Al-7.5W,Co-9.5Al-7.5W,"Bocchini, P. J. (2015). Microstructure and Mechanical Properties in Gamma(face-centered cubic) + Gamma Prime(L1 2 ) Precipitation-Strengthened Cobalt-based Superalloys.",235,3.59E-07,27885.44659,4.445377604,850,72-3,1300,24,1050,6,,,1,10,34,,72,83.06,0,9.49,0,7.45,0,0,0,0,0,0,0,0,0,0,0,0,0,0,0,0,0,0,0,0
Co-9.6Al-7.5W-0.04B,Co-9.5Al-7.5W-0.05B,"Bocchini, P. J. (2015). Microstructure and Mechanical Properties in Gamma(face-centered cubic) + Gamma Prime(L1 2 ) Precipitation-Strengthened Cobalt-based Superalloys.",220,2.78E-09,3593890.386,6.555564827,850,73-1,1300,24,1050,6,,,1,10,35,,73,82.9015,0,9.56,0,7.5,0,0,0,0,0,0,0,0.0385,0,0,0,0,0,0,0,0,0,0,0,0
Co-9.6Al-7.5W-0.04B,Co-9.5Al-7.5W-0.05B,"Bocchini, P. J. (2015). Microstructure and Mechanical Properties in Gamma(face-centered cubic) + Gamma Prime(L1 2 ) Precipitation-Strengthened Cobalt-based Superalloys.",221,7.98E-09,1253839.885,6.098242081,850,73-1,1300,24,1050,6,,,1,10,35,,73,82.9015,0,9.56,0,7.5,0,0,0,0,0,0,0,0.0385,0,0,0,0,0,0,0,0,0,0,0,0
Co-9.6Al-7.5W-0.04B,Co-9.5Al-7.5W-0.05B,"Bocchini, P. J. (2015). Microstructure and Mechanical Properties in Gamma(face-centered cubic) + Gamma Prime(L1 2 ) Precipitation-Strengthened Cobalt-based Superalloys.",264,1.20E-08,832154.4479,5.920203939,850,73-1,1300,24,1050,6,,,1,10,35,,73,82.9015,0,9.56,0,7.5,0,0,0,0,0,0,0,0.0385,0,0,0,0,0,0,0,0,0,0,0,0
Co-9.6Al-7.5W-0.04B,Co-9.5Al-7.5W-0.05B,"Bocchini, P. J. (2015). Microstructure and Mechanical Properties in Gamma(face-centered cubic) + Gamma Prime(L1 2 ) Precipitation-Strengthened Cobalt-based Superalloys.",287,2.91E-08,343147.3475,5.535480646,850,73-1,1300,24,1050,6,,,1,10,35,,73,82.9015,0,9.56,0,7.5,0,0,0,0,0,0,0,0.0385,0,0,0,0,0,0,0,0,0,0,0,0
Co-9.6Al-7.5W-0.04B,Co-9.5Al-7.5W-0.05B,"Bocchini, P. J. (2015). Microstructure and Mechanical Properties in Gamma(face-centered cubic) + Gamma Prime(L1 2 ) Precipitation-Strengthened Cobalt-based Superalloys.",309,8.13E-08,122984.59,5.089850698,850,73-1,1300,24,1050,6,,,1,10,35,,73,82.9015,0,9.56,0,7.5,0,0,0,0,0,0,0,0.0385,0,0,0,0,0,0,0,0,0,0,0,0
Co-9.6Al-7.5W-0.04B,Co-9.5Al-7.5W-0.05B,"Bocchini, P. J. (2015). Microstructure and Mechanical Properties in Gamma(face-centered cubic) + Gamma Prime(L1 2 ) Precipitation-Strengthened Cobalt-based Superalloys.",310,4.14E-08,241271.9859,5.382506899,850,73-1,1300,24,1050,6,,,1,10,35,,73,82.9015,0,9.56,0,7.5,0,0,0,0,0,0,0,0.0385,0,0,0,0,0,0,0,0,0,0,0,0
Co-9.6Al-7.5W-0.04B,Co-9.5Al-7.5W-0.05B,"Bocchini, P. J. (2015). Microstructure and Mechanical Properties in Gamma(face-centered cubic) + Gamma Prime(L1 2 ) Precipitation-Strengthened Cobalt-based Superalloys.",333,8.14E-08,122841.0682,5.089343584,850,73-1,1300,24,1050,6,,,1,10,35,,73,82.9015,0,9.56,0,7.5,0,0,0,0,0,0,0,0.0385,0,0,0,0,0,0,0,0,0,0,0,0
Co-9.6Al-7.5W-0.04B,Co-9.5Al-7.5W-0.05B,"Bocchini, P. J. (2015). Microstructure and Mechanical Properties in Gamma(face-centered cubic) + Gamma Prime(L1 2 ) Precipitation-Strengthened Cobalt-based Superalloys.",353,1.08E-07,92678.40593,4.966978555,850,73-1,1300,24,1050,6,,,1,10,35,,73,82.9015,0,9.56,0,7.5,0,0,0,0,0,0,0,0.0385,0,0,0,0,0,0,0,0,0,0,0,0
Co-9.6Al-7.5W-0.04B,Co-9.5Al-7.5W-0.05B,"Bocchini, P. J. (2015). Microstructure and Mechanical Properties in Gamma(face-centered cubic) + Gamma Prime(L1 2 ) Precipitation-Strengthened Cobalt-based Superalloys.",376,2.89E-07,34652.43607,4.539733771,850,73-1,1300,24,1050,6,,,1,10,35,,73,82.9015,0,9.56,0,7.5,0,0,0,0,0,0,0,0.0385,0,0,0,0,0,0,0,0,0,0,0,0
Co-9.6Al-7.5W-0.04B,Co-9.5Al-7.5W-0.05B,"Bocchini, P. J. (2015). Microstructure and Mechanical Properties in Gamma(face-centered cubic) + Gamma Prime(L1 2 ) Precipitation-Strengthened Cobalt-based Superalloys.",398,5.51E-07,18149.47911,4.258864165,850,73-1,1300,24,1050,6,,,1,10,35,,73,82.9015,0,9.56,0,7.5,0,0,0,0,0,0,0,0.0385,0,0,0,0,0,0,0,0,0,0,0,0
Co-9.9Al-7.6W-0.01B,Co-9.5Al-7.5W-0.01B,"Bocchini, P. J. (2015). Microstructure and Mechanical Properties in Gamma(face-centered cubic) + Gamma Prime(L1 2 ) Precipitation-Strengthened Cobalt-based Superalloys.",130,5.09E-09,1966066.639,6.293598234,850,74-1,1300,24,1050,6,,,1,10,37,,74,82.5008,0,9.85,0,7.64,0,0,0,0,0,0,0,0.0092,0,0,0,0,0,0,0,0,0,0,0,0
Co-9.9Al-7.6W-0.01B,Co-9.5Al-7.5W-0.01B,"Bocchini, P. J. (2015). Microstructure and Mechanical Properties in Gamma(face-centered cubic) + Gamma Prime(L1 2 ) Precipitation-Strengthened Cobalt-based Superalloys.",150,7.33E-09,1363508.459,6.134657837,850,74-1,1300,24,1050,6,,,1,10,37,,74,82.5008,0,9.85,0,7.64,0,0,0,0,0,0,0,0.0092,0,0,0,0,0,0,0,0,0,0,0,0
Co-9.9Al-7.6W-0.01B,Co-9.5Al-7.5W-0.01B,"Bocchini, P. J. (2015). Microstructure and Mechanical Properties in Gamma(face-centered cubic) + Gamma Prime(L1 2 ) Precipitation-Strengthened Cobalt-based Superalloys.",169,1.72E-08,580492.8963,5.763796909,850,74-1,1300,24,1050,6,,,1,10,37,,74,82.5008,0,9.85,0,7.64,0,0,0,0,0,0,0,0.0092,0,0,0,0,0,0,0,0,0,0,0,0
Co-9.9Al-7.6W-0.01B,Co-9.5Al-7.5W-0.01B,"Bocchini, P. J. (2015). Microstructure and Mechanical Properties in Gamma(face-centered cubic) + Gamma Prime(L1 2 ) Precipitation-Strengthened Cobalt-based Superalloys.",176,2.07E-08,483422.334,5.684326711,850,74-1,1300,24,1050,6,,,1,10,37,best properties because of borides on gb,74,82.5008,0,9.85,0,7.64,0,0,0,0,0,0,0,0.0092,0,0,0,0,0,0,0,0,0,0,0,0
Co-9.9Al-7.6W-0.01B,Co-9.5Al-7.5W-0.01B,"Bocchini, P. J. (2015). Microstructure and Mechanical Properties in Gamma(face-centered cubic) + Gamma Prime(L1 2 ) Precipitation-Strengthened Cobalt-based Superalloys.",188,3.04E-08,328515.8224,5.516556291,850,74-1,1300,24,1050,6,,,1,10,37,,74,82.5008,0,9.85,0,7.64,0,0,0,0,0,0,0,0.0092,0,0,0,0,0,0,0,0,0,0,0,0
Co-9.9Al-7.6W-0.01B,Co-9.5Al-7.5W-0.01B,"Bocchini, P. J. (2015). Microstructure and Mechanical Properties in Gamma(face-centered cubic) + Gamma Prime(L1 2 ) Precipitation-Strengthened Cobalt-based Superalloys.",208,5.16E-08,193631.3696,5.286975717,850,74-1,1300,24,1050,6,,,1,10,37,,74,82.5008,0,9.85,0,7.64,0,0,0,0,0,0,0,0.0092,0,0,0,0,0,0,0,0,0,0,0,0
Co-9.9Al-7.6W-0.01B,Co-9.5Al-7.5W-0.01B,"Bocchini, P. J. (2015). Microstructure and Mechanical Properties in Gamma(face-centered cubic) + Gamma Prime(L1 2 ) Precipitation-Strengthened Cobalt-based Superalloys.",227,1.01E-07,98988.55599,4.995584989,850,74-1,1300,24,1050,6,,,1,10,37,,74,82.5008,0,9.85,0,7.64,0,0,0,0,0,0,0,0.0092,0,0,0,0,0,0,0,0,0,0,0,0
Co-9.9Al-7.6W-0.01B,Co-9.5Al-7.5W-0.01B,"Bocchini, P. J. (2015). Microstructure and Mechanical Properties in Gamma(face-centered cubic) + Gamma Prime(L1 2 ) Precipitation-Strengthened Cobalt-based Superalloys.",263,3.03E-07,33018.99093,4.518763797,850,74-1,1300,24,1050,6,,,1,10,37,,74,82.5008,0,9.85,0,7.64,0,0,0,0,0,0,0,0.0092,0,0,0,0,0,0,0,0,0,0,0,0
Co-9.6Al-7.4W-0.04Zr,Co-9.5Al-7.5W-0.05Zr,"Bocchini, P. J. (2015). Microstructure and Mechanical Properties in Gamma(face-centered cubic) + Gamma Prime(L1 2 ) Precipitation-Strengthened Cobalt-based Superalloys.",127,9.49E-09,1053762.988,6.02274294,850,75-1,1300,24,1050,6,,,1,10,37,,75,82.985,0,9.58,0,7.4,0,0,0,0,0,0,0.035,0,0,0,0,0,0,0,0,0,0,0,0,0
Co-9.6Al-7.4W-0.04Zr,Co-9.5Al-7.5W-0.05Zr,"Bocchini, P. J. (2015). Microstructure and Mechanical Properties in Gamma(face-centered cubic) + Gamma Prime(L1 2 ) Precipitation-Strengthened Cobalt-based Superalloys.",144,1.58E-08,634397.0056,5.802361124,850,75-1,1300,24,1050,6,,,1,10,37,,75,82.985,0,9.58,0,7.4,0,0,0,0,0,0,0.035,0,0,0,0,0,0,0,0,0,0,0,0,0
Co-9.6Al-7.4W-0.04Zr,Co-9.5Al-7.5W-0.05Zr,"Bocchini, P. J. (2015). Microstructure and Mechanical Properties in Gamma(face-centered cubic) + Gamma Prime(L1 2 ) Precipitation-Strengthened Cobalt-based Superalloys.",153,2.21E-08,452509.1633,5.655627378,850,75-1,1300,24,1050,6,,,1,10,37,,75,82.985,0,9.58,0,7.4,0,0,0,0,0,0,0.035,0,0,0,0,0,0,0,0,0,0,0,0,0
Co-9.6Al-7.4W-0.04Zr,Co-9.5Al-7.5W-0.05Zr,"Bocchini, P. J. (2015). Microstructure and Mechanical Properties in Gamma(face-centered cubic) + Gamma Prime(L1 2 ) Precipitation-Strengthened Cobalt-based Superalloys.",173,4.60E-08,217623.1203,5.337705033,850,75-1,1300,24,1050,6,,,1,10,37,,75,82.985,0,9.58,0,7.4,0,0,0,0,0,0,0.035,0,0,0,0,0,0,0,0,0,0,0,0,0
Co-9.6Al-7.4W-0.04Zr,Co-9.5Al-7.5W-0.05Zr,"Bocchini, P. J. (2015). Microstructure and Mechanical Properties in Gamma(face-centered cubic) + Gamma Prime(L1 2 ) Precipitation-Strengthened Cobalt-based Superalloys.",184,7.01E-08,142681.848,5.154368726,850,75-1,1300,24,1050,6,,,1,10,37,,75,82.985,0,9.58,0,7.4,0,0,0,0,0,0,0.035,0,0,0,0,0,0,0,0,0,0,0,0,0
Co-9.6Al-7.4W-0.04Zr,Co-9.5Al-7.5W-0.05Zr,"Bocchini, P. J. (2015). Microstructure and Mechanical Properties in Gamma(face-centered cubic) + Gamma Prime(L1 2 ) Precipitation-Strengthened Cobalt-based Superalloys.",191,6.27E-08,159543.0687,5.202877941,850,75-1,1300,24,1050,6,,,1,10,37,,75,82.985,0,9.58,0,7.4,0,0,0,0,0,0,0.035,0,0,0,0,0,0,0,0,0,0,0,0,0
Co-9.6Al-7.4W-0.04Zr,Co-9.5Al-7.5W-0.05Zr,"Bocchini, P. J. (2015). Microstructure and Mechanical Properties in Gamma(face-centered cubic) + Gamma Prime(L1 2 ) Precipitation-Strengthened Cobalt-based Superalloys.",230,2.49E-07,40184.85031,4.604062355,850,75-1,1300,24,1050,6,,,1,10,37,,75,82.985,0,9.58,0,7.4,0,0,0,0,0,0,0.035,0,0,0,0,0,0,0,0,0,0,0,0,0
Co-9.5Al-7.7W-0.03Zr-0.01B,Co-9.5Al-7.5W-0.05B-0.05Zr,"Bocchini, P. J. (2015). Microstructure and Mechanical Properties in Gamma(face-centered cubic) + Gamma Prime(L1 2 ) Precipitation-Strengthened Cobalt-based Superalloys.",176,2.48E-09,4035349.663,6.605881172,850,76-1,1300,24,1050,6,,,1,10,40,,76,82.7771,0,9.53,0,7.66,0,0,0,0,0,0,0.0275,0.0054,0,0,0,0,0,0,0,0,0,0,0,0
Co-9.5Al-7.7W-0.03Zr-0.01B,Co-9.5Al-7.5W-0.05B-0.05Zr,"Bocchini, P. J. (2015). Microstructure and Mechanical Properties in Gamma(face-centered cubic) + Gamma Prime(L1 2 ) Precipitation-Strengthened Cobalt-based Superalloys.",221,1.20E-08,834515.5637,5.921434441,850,76-1,1300,24,1050,6,,,1,10,40,,76,82.7771,0,9.53,0,7.66,0,0,0,0,0,0,0.0275,0.0054,0,0,0,0,0,0,0,0,0,0,0,0
Co-9.5Al-7.7W-0.03Zr-0.01B,Co-9.5Al-7.5W-0.05B-0.05Zr,"Bocchini, P. J. (2015). Microstructure and Mechanical Properties in Gamma(face-centered cubic) + Gamma Prime(L1 2 ) Precipitation-Strengthened Cobalt-based Superalloys.",264,3.59E-08,278357.6896,5.444603223,850,76-1,1300,24,1050,6,,,1,10,40,,76,82.7771,0,9.53,0,7.66,0,0,0,0,0,0,0.0275,0.0054,0,0,0,0,0,0,0,0,0,0,0,0
Co-9.5Al-7.7W-0.03Zr-0.01B,Co-9.5Al-7.5W-0.05B-0.05Zr,"Bocchini, P. J. (2015). Microstructure and Mechanical Properties in Gamma(face-centered cubic) + Gamma Prime(L1 2 ) Precipitation-Strengthened Cobalt-based Superalloys.",307,1.94E-07,51503.9143,4.711840237,850,76-1,1300,24,1050,6,,,1,10,40,,76,82.7771,0,9.53,0,7.66,0,0,0,0,0,0,0.0275,0.0054,0,0,0,0,0,0,0,0,0,0,0,0
Co-9.Al-9.W,Tanaka alloy 1,"Tanaka, K., Ooshima, M., Tsuno, N., Sato, A. & Inui, H. Creep deformation of single crystals of new Co-Al-W-based alloys with fcc/L1 2 two-phase microstructures. Philos. Mag. 92, 4011–4027 (2012).",137,0.00375,2.666666667,0.425968732,1000,510-1,1250,4,1000,96,,,-1,1,0,"tensile, single crystal, Vf =0 at 1000C, very fast strain rate (30s to fracture)",82,82,0,9,0,9,0,0,0,0,0,0,0,0,0,0,0,0,0,0,0,0,0,0,0,0
Co-29.Ni-12.1Al-0.Cr-5.8W-2.2Ti-2.7Ta-0.1B,L24-0Cr,"Chung, D.-W. W. et al. Effects of Cr on the properties of multicomponent cobalt-based superalloys with ultra high ?? volume fraction. J. Alloys Compd. 832, 154790 (2020).",257,2.06E-08,486381.323,5.68697689,850,155-1,1250,48,900,168,,,1,10,90,,155,48.1,29,12.1,0,5.8,2.24,2.66,0,0,0,0,0,0.1,0,0,0,0,0,0,0,0,0,0,0,0
Co-29.Ni-12.1Al-0.Cr-5.8W-2.2Ti-2.7Ta-0.1B,L24-0Cr,"Chung, D.-W. W. et al. Effects of Cr on the properties of multicomponent cobalt-based superalloys with ultra high ?? volume fraction. J. Alloys Compd. 832, 154790 (2020).",318,2.85E-08,350877.193,5.54515514,850,155-1,1250,48,900,168,,,1,10,90,,155,48.1,29,12.1,0,5.8,2.24,2.66,0,0,0,0,0,0.1,0,0,0,0,0,0,0,0,0,0,0,0
Co-29.Ni-12.1Al-0.Cr-5.8W-2.2Ti-2.7Ta-0.1B,L24-0Cr,"Chung, D.-W. W. et al. Effects of Cr on the properties of multicomponent cobalt-based superalloys with ultra high ?? volume fraction. J. Alloys Compd. 832, 154790 (2020).",350,4.43E-08,225733.6343,5.353596274,850,155-1,1250,48,900,168,,,1,10,90,,155,48.1,29,12.1,0,5.8,2.24,2.66,0,0,0,0,0,0.1,0,0,0,0,0,0,0,0,0,0,0,0
Co-29.Ni-12.1Al-0.Cr-5.8W-2.2Ti-2.7Ta-0.1B,L24-0Cr,"Chung, D.-W. W. et al. Effects of Cr on the properties of multicomponent cobalt-based superalloys with ultra high ?? volume fraction. J. Alloys Compd. 832, 154790 (2020).",413,0.00000689,1451.37881,3.161780778,850,155-1,1250,48,900,168,,,1,10,90,,155,48.1,29,12.1,0,5.8,2.24,2.66,0,0,0,0,0,0.1,0,0,0,0,0,0,0,0,0,0,0,0
Co-29.Ni-12.1Al-0.Cr-5.8W-2.2Ti-2.7Ta-0.1B,L24-0Cr,"Chung, D.-W. W. et al. Effects of Cr on the properties of multicomponent cobalt-based superalloys with ultra high ?? volume fraction. J. Alloys Compd. 832, 154790 (2020).",432,0.00000012,83333.33333,4.920818754,850,155-1,1250,48,900,168,,,1,10,90,,155,48.1,29,12.1,0,5.8,2.24,2.66,0,0,0,0,0,0.1,0,0,0,0,0,0,0,0,0,0,0,0
Co-29.2Ni-11.1Al-4.1Cr-5.7W-2.Ti-2.3Ta-0.1B,L24-4Cr,"Chung, D.-W. W. et al. Effects of Cr on the properties of multicomponent cobalt-based superalloys with ultra high ?? volume fraction. J. Alloys Compd. 832, 154790 (2020).",394,6.53E-08,153139.3568,5.185086819,850,156-1,1250,48,900,168,,,1,10,86,,156,45.5,29.2,11.1,4.1,5.68,2.04,2.28,0,0,0,0,0,0.1,0,0,0,0,0,0,0,0,0,0,0,0
Co-29.2Ni-11.1Al-4.1Cr-5.7W-2.Ti-2.3Ta-0.1B,L24-4Cr,"Chung, D.-W. W. et al. Effects of Cr on the properties of multicomponent cobalt-based superalloys with ultra high ?? volume fraction. J. Alloys Compd. 832, 154790 (2020).",412,0.0000001,100000,5,850,156-1,1250,48,900,168,,,1,10,86,,156,45.5,29.2,11.1,4.1,5.68,2.04,2.28,0,0,0,0,0,0.1,0,0,0,0,0,0,0,0,0,0,0,0
Co-29.2Ni-11.1Al-4.1Cr-5.7W-2.Ti-2.3Ta-0.1B,L24-4Cr,"Chung, D.-W. W. et al. Effects of Cr on the properties of multicomponent cobalt-based superalloys with ultra high ?? volume fraction. J. Alloys Compd. 832, 154790 (2020).",451,0.000000206,48543.68932,4.68613278,850,156-1,1250,48,900,168,,,1,10,86,,156,45.5,29.2,11.1,4.1,5.68,2.04,2.28,0,0,0,0,0,0.1,0,0,0,0,0,0,0,0,0,0,0,0
Co-29.2Ni-11.1Al-4.1Cr-5.7W-2.Ti-2.3Ta-0.1B,L24-4Cr,"Chung, D.-W. W. et al. Effects of Cr on the properties of multicomponent cobalt-based superalloys with ultra high ?? volume fraction. J. Alloys Compd. 832, 154790 (2020).",466,0.000000351,28490.02849,4.454692884,850,156-1,1250,48,900,168,,,1,10,86,,156,45.5,29.2,11.1,4.1,5.68,2.04,2.28,0,0,0,0,0,0.1,0,0,0,0,0,0,0,0,0,0,0,0
Co-29.5Ni-10.5Al-8.Cr-5.1W-1.9Ti-2.7Ta-0.1B,L24-8Cr,"Chung, D.-W. W. et al. Effects of Cr on the properties of multicomponent cobalt-based superalloys with ultra high ?? volume fraction. J. Alloys Compd. 832, 154790 (2020).",355,1.07E-08,934579.4393,5.970616222,850,158-1,1250,48,900,168,,,1,10,83,,158,42.2,29.5,10.5,8.02,5.14,1.85,2.69,0,0,0,0,0,0.1,0,0,0,0,0,0,0,0,0,0,0,0
Co-29.5Ni-10.5Al-8.Cr-5.1W-1.9Ti-2.7Ta-0.1B,L24-8Cr,"Chung, D.-W. W. et al. Effects of Cr on the properties of multicomponent cobalt-based superalloys with ultra high ?? volume fraction. J. Alloys Compd. 832, 154790 (2020).",406,2.66E-08,375939.8496,5.575118363,850,158-1,1250,48,900,168,,,1,10,83,,158,42.2,29.5,10.5,8.02,5.14,1.85,2.69,0,0,0,0,0,0.1,0,0,0,0,0,0,0,0,0,0,0,0
Co-29.5Ni-10.5Al-8.Cr-5.1W-1.9Ti-2.7Ta-0.1B,L24-8Cr,"Chung, D.-W. W. et al. Effects of Cr on the properties of multicomponent cobalt-based superalloys with ultra high ?? volume fraction. J. Alloys Compd. 832, 154790 (2020).",435,6.28E-08,159235.6688,5.202040356,850,158-1,1250,48,900,168,,,1,10,83,,158,42.2,29.5,10.5,8.02,5.14,1.85,2.69,0,0,0,0,0,0.1,0,0,0,0,0,0,0,0,0,0,0,0
Co-29.5Ni-10.5Al-8.Cr-5.1W-1.9Ti-2.7Ta-0.1B,L24-8Cr,"Chung, D.-W. W. et al. Effects of Cr on the properties of multicomponent cobalt-based superalloys with ultra high ?? volume fraction. J. Alloys Compd. 832, 154790 (2020).",472,0.000000231,43290.04329,4.63638802,850,158-1,1250,48,900,168,,,1,10,83,,158,42.2,29.5,10.5,8.02,5.14,1.85,2.69,0,0,0,0,0,0.1,0,0,0,0,0,0,0,0,0,0,0,0
Co-29.5Ni-10.5Al-8.Cr-5.1W-1.9Ti-2.7Ta-0.1B,L24-8Cr,"Chung, D.-W. W. et al. Effects of Cr on the properties of multicomponent cobalt-based superalloys with ultra high ?? volume fraction. J. Alloys Compd. 832, 154790 (2020).",500,0.000000559,17889.08766,4.252588192,850,158-1,1250,48,900,168,,,1,10,83,,158,42.2,29.5,10.5,8.02,5.14,1.85,2.69,0,0,0,0,0,0.1,0,0,0,0,0,0,0,0,0,0,0,0
Co-28.8Ni-6.2Al-2.W-1.8Ti-0.9Ta-1.8Nb-2.7Mo,L19C,"Coakley, J. et al. Lattice parameter misfit evolution during creep of a cobalt-based superalloy single crystal with cuboidal and rafted gamma-prime microstructures. Acta Mater. 136, 118–125 (2017).",260,0.0000879,113.7656428,2.056011125,900,160-1,1300,24,900,24,,,-1,1,50,"tension,misfit increases with creep, high coherency loss",160,55.8,28.8,6.2,0,2,1.8,0.9,1.8,0,2.7,0,0,0,0,0,0,0,0,0,0,0,0,0,0,0
Co-28.8Ni-6.2Al-2.W-1.8Ti-0.9Ta-1.8Nb-2.7Mo,L19C,"Coakley, J. et al. Lattice parameter misfit evolution during creep of a cobalt-based superalloy single crystal with cuboidal and rafted gamma-prime microstructures. Acta Mater. 136, 118–125 (2017).",500,0.0000804,124.3781095,2.094743951,800,160-1,1300,24,900,24,,,-1,1,50,"tension,misfit increases with creep, high coherency loss",160,55.8,28.8,6.2,0,2,1.8,0.9,1.8,0,2.7,0,0,0,0,0,0,0,0,0,0,0,0,0,0,0
Co-28.8Ni-6.2Al-2.W-1.8Ti-0.9Ta-1.8Nb-2.7Mo,L19C,"Coakley, J. et al. Lattice parameter misfit evolution during creep of a cobalt-based superalloy single crystal with cuboidal and rafted gamma-prime microstructures. Acta Mater. 136, 118–125 (2017).",875,0.0001733,57.7034045,1.761201437,750,160-1,1300,24,900,24,,,-1,1,50,"tension,misfit increases with creep, high coherency loss",160,55.8,28.8,6.2,0,2,1.8,0.9,1.8,0,2.7,0,0,0,0,0,0,0,0,0,0,0,0,0,0,0
Co-29.2Ni-9.8Al-6.4Cr-6.3W-2.4Ta,CoNi-A,"Titus, M. S., Eggeler, Y. M., Suzuki, A. & Pollock, T. M. Creep-induced planar defects in L12-containing Co- and CoNi-base single-crystal superalloys. Acta Mater. 82, 530–539 (2015)",310,0.000000007,1428571.429,6.15490196,900,530-1,1215,12,1000,100,,,-1,1,50,"tensile, single crystal",167,45.9,29.2,9.8,6.4,6.3,0,2.4,0,0,0,0,0,0,0,0,0,0,0,0,0,0,0,0,0,0
Co-31.8Ni-8.7Al-12.6Cr-4.7W-0.3Ti-0.2Ta-0.4Si-0.1Hf-0.08C-0.01Zr-0.08B,CoWAlloy2,"Freund, L. P. et al. Segregation assisted microtwinning during creep of a polycrystalline L12-hardened Co-base superalloy. Acta Mater. 123, 295–304 (2017).",530,0.00000004,250000,5.397940009,750,196-1,1250,3,900,4,750,16,1,10,53,"deformation through microtwinning, also rolled and recrystallized",196,41.03,31.8,8.7,12.6,4.7,0.3,0.2,0,0,0,0.08,0.01,0.08,0,0,0.4,0,0,0.1,0,0,0,0,0,0
Co-31.8Ni-8.7Al-12.6Cr-4.7W-0.3Ti-0.2Ta-0.4Si-0.1Hf-0.08C-0.01Zr-0.08B,CoWAlloy2,"Freund, L. P. et al. The grain boundary pinning effect of the ? phase in an advanced polycrystalline ?/?? Co-base superalloy. J. Alloys Compd. 753, 333–342 (2018).",620,9.21E-08,108577.633,5.03574037,750,196-2,1250,3,900,4,750,16,1,10,53,also rolled and recrystallized,196,41.03,31.8,8.7,12.6,4.7,0.3,0.2,0,0,0,0.08,0.01,0.08,0,0,0.4,0,0,0.1,0,0,0,0,0,0
Co-31.8Ni-8.7Al-12.6Cr-4.7W-0.3Ti-0.2Ta-0.4Si-0.1Hf-0.08C-0.01Zr-0.08B,CoWAlloy2,"Freund, L. P. et al. The grain boundary pinning effect of the ? phase in an advanced polycrystalline ?/?? Co-base superalloy. J. Alloys Compd. 753, 333–342 (2018).",580,3.19E-08,313479.6238,5.496209317,750,196-2,1250,3,900,4,750,16,1,10,53,also rolled and recrystallized,196,41.03,31.8,8.7,12.6,4.7,0.3,0.2,0,0,0,0.08,0.01,0.08,0,0,0.4,0,0,0.1,0,0,0,0,0,0
Co-31.8Ni-8.7Al-12.6Cr-4.7W-0.3Ti-0.2Ta-0.4Si-0.1Hf-0.08C-0.01Zr-0.08B,CoWAlloy2,"Freund, L. P. et al. The grain boundary pinning effect of the ? phase in an advanced polycrystalline ?/?? Co-base superalloy. J. Alloys Compd. 753, 333–342 (2018).",620,8.36E-08,119617.2249,5.077793723,750,196-2,1250,3,900,4,750,16,1,10,53,also rolled and recrystallized,196,41.03,31.8,8.7,12.6,4.7,0.3,0.2,0,0,0,0.08,0.01,0.08,0,0,0.4,0,0,0.1,0,0,0,0,0,0
Co-31.8Ni-8.7Al-12.6Cr-4.7W-0.3Ti-0.2Ta-0.4Si-0.1Hf-0.08C-0.01Zr-0.08B,CoWAlloy2,"Freund, L. P. et al. The grain boundary pinning effect of the ? phase in an advanced polycrystalline ?/?? Co-base superalloy. J. Alloys Compd. 753, 333–342 (2018).",680,0.000000148,67567.56757,4.829738285,750,196-2,1250,3,900,4,750,16,1,10,53,also rolled and recrystallized,196,41.03,31.8,8.7,12.6,4.7,0.3,0.2,0,0,0,0.08,0.01,0.08,0,0,0.4,0,0,0.1,0,0,0,0,0,0
Co-31.8Ni-8.7Al-12.6Cr-4.7W-0.3Ti-0.2Ta-0.4Si-0.1Hf-0.08C-0.01Zr-0.08B,CoWAlloy2,"Freund, L. P. et al. The grain boundary pinning effect of the ? phase in an advanced polycrystalline ?/?? Co-base superalloy. J. Alloys Compd. 753, 333–342 (2018).",740,0.000000394,25380.71066,4.404503778,750,196-2,1250,3,900,4,750,16,1,10,53,also rolled and recrystallized,196,41.03,31.8,8.7,12.6,4.7,0.3,0.2,0,0,0,0.08,0.01,0.08,0,0,0.4,0,0,0.1,0,0,0,0,0,0
Co-32.Ni-11.Al-12.Cr-3.W-0.3Ti-0.2Ta-0.4Si-0.1Hf-0.08C-0.01Zr-0.08B,CoWAlloy6,"Freund, L. P. et al. The Effect of a Grain Boundary Pinning B2 Phase on Polycrystalline Co-Based Superalloys with Reduced Density. Metall. Mater. Trans. A Phys. Metall. Mater. Sci. 49, 4070–4078 (2018).",620,0.0000012,8333.333333,3.920818754,750,197-1,1250,3,900,4,750,16,1,10,25,also rolled and recrystallized,197,40.83,32,11,12,3,0.3,0.2,0,0,0,0.08,0.01,0.08,0,0,0.4,0,0,0.1,0,0,0,0,0,0
Co-32.Ni-9.Al-12.Cr-5.W-0.3Ti-0.2Ta-1.Mo-0.4Si-0.1Hf-0.08C-0.01Zr-0.08B,CoWAlloy3,"Freund, L. P. et al. The grain boundary pinning effect of the ? phase in an advanced polycrystalline ?/?? Co-base superalloy. J. Alloys Compd. 753, 333–342 (2018).",500,3.57E-08,280112.0448,5.447331784,750,198-1,1250,3,900,4,750,16,1,10,35,also rolled and recrystallized,198,39.83,32,9,12,5,0.3,0.2,0,0,1,0.08,0.01,0.08,0,0,0.4,0,0,0.1,0,0,0,0,0,0
Co-32.Ni-9.Al-12.Cr-5.W-0.3Ti-0.2Ta-1.Mo-0.4Si-0.1Hf-0.08C-0.01Zr-0.08B,CoWAlloy3,"Freund, L. P. et al. The grain boundary pinning effect of the ? phase in an advanced polycrystalline ?/?? Co-base superalloy. J. Alloys Compd. 753, 333–342 (2018).",620,0.00000015,66666.66667,4.823908741,750,198-1,1250,3,900,4,750,16,1,10,35,also rolled and recrystallized,198,39.83,32,9,12,5,0.3,0.2,0,0,1,0.08,0.01,0.08,0,0,0.4,0,0,0.1,0,0,0,0,0,0
Co-32.Ni-9.Al-12.Cr-5.W-0.3Ti-0.2Ta-1.Mo-0.4Si-0.1Hf-0.08C-0.01Zr-0.08B,CoWAlloy3,"Freund, L. P. et al. The grain boundary pinning effect of the ? phase in an advanced polycrystalline ?/?? Co-base superalloy. J. Alloys Compd. 753, 333–342 (2018).",740,0.000000449,22271.71492,4.347753659,750,198-1,1250,3,900,4,750,16,1,10,35,also rolled and recrystallized,198,39.83,32,9,12,5,0.3,0.2,0,0,1,0.08,0.01,0.08,0,0,0.4,0,0,0.1,0,0,0,0,0,0
Co-17.Ni-10.Al-6.Cr-5.W-2.7Ta,5W,"Shi, L., Yu, J. J., Cui, C. Y. & Sun, X. F. The creep deformation behavior of a single-crystal Co-Al-W-base superalloy at 900°C. Mater. Sci. Eng. A 635, 50–58 (2015).",275,5.16E-09,1937984.496,6.287350298,900,455-1,1310,10,1000,36,750,24,-1,1,65,"Vf comes from [1] L. Shi, J.J. Yu, C.Y. Cui, X.F. Sun, Temperature dependence of deformation behavior in a Co-Al-W-base single crystal superalloy, Mater. Sci. Eng. A. 620 (2015) 36–43. https://doi.org/10.1016/j.msea.2014.09.074.",455,59.3,17,10,6,5,0,2.7,0,0,0,0,0,0,0,0,0,0,0,0,0,0,0,0,0,0
Co-17.Ni-10.Al-6.Cr-5.W-2.7Ta,5W,"Shi, L., Yu, J. J., Cui, C. Y. & Sun, X. F. The creep deformation behavior of a single-crystal Co-Al-W-base superalloy at 900°C. Mater. Sci. Eng. A 635, 50–58 (2015).",310,4.72E-08,211864.4068,5.326058001,900,455-1,1310,10,1000,36,750,24,-1,1,65,"Vf comes from [1] L. Shi, J.J. Yu, C.Y. Cui, X.F. Sun, Temperature dependence of deformation behavior in a Co-Al-W-base single crystal superalloy, Mater. Sci. Eng. A. 620 (2015) 36–43. https://doi.org/10.1016/j.msea.2014.09.074.",455,59.3,17,10,6,5,0,2.7,0,0,0,0,0,0,0,0,0,0,0,0,0,0,0,0,0,0
Co-6.7Al-8.1W-6.2Ti,6Ti,"Titus, M. S., Suzuki, A. & Pollock, T. M. High Temperature Creep of New L1 2-containing Cobalt-base Superalloys. (2012).",310,0.000000005,2000000,6.301029996,900,220-1,1225,60,1000,100,,,-1,1,70,,220,79,0,6.7,0,8.1,6.2,0,0,0,0,0,0,0,0,0,0,0,0,0,0,0,0,0,0,0
Co-6.7Al-8.1W-6.2Ti,6Ti,"Titus, M. S., Suzuki, A. & Pollock, T. M. High Temperature Creep of New L1 2-containing Cobalt-base Superalloys. (2012).",379,5.97E-09,1675041.876,6.224025669,900,220-1,1225,60,1000,100,,,-1,1,70,,220,79,0,6.7,0,8.1,6.2,0,0,0,0,0,0,0,0,0,0,0,0,0,0,0,0,0,0,0
Co-9.4Al-10.7W,Ternary,"Titus, M. S., Eggeler, Y. M., Suzuki, A. & Pollock, T. M. Creep-induced planar defects in L12-containing Co- and CoNi-base single-crystal superalloys. Acta Mater. 82, 530–539 (2015)",310,0.000000006,1666666.667,6.22184875,900,221-1,1350,12,950,120,,,-1,1,56,,221,79.9,0,9.4,0,10.7,0,0,0,0,0,0,0,0,0,0,0,0,0,0,0,0,0,0,0,0
Co-9.4Al-10.7W,Ternary,"Titus, M. S., Eggeler, Y. M., Suzuki, A. & Pollock, T. M. Creep-induced planar defects in L12-containing Co- and CoNi-base single-crystal superalloys. Acta Mater. 82, 530–539 (2015)",345,0.000000008,1250000,6.096910013,900,221-1,1350,12,950,120,,,-1,1,56,"tensile, single crystal",221,79.9,0,9.4,0,10.7,0,0,0,0,0,0,0,0,0,0,0,0,0,0,0,0,0,0,0,0
Co-29.6Ni-11.2Al-6.5W-2.8Ta,CoNi-E,"Titus, M. S., Suzuki, A. & Pollock, T. M. Creep and directional coarsening in single crystals of new ?-?? Cobalt-base alloys. Scr. Mater. 66, 574–577 (2012).",310,9.72E-09,1028806.584,6.012333735,900,224-1,1215,12,950,120,,,-1,1,50,"negative misfit, don't report aging time so guessing 120h",224,49.9,29.6,11.2,0,6.5,0,2.8,0,0,0,0,0,0,0,0,0,0,0,0,0,0,0,0,0,0
Co-20.3Ni-8.5Al-7.1W-2.Ti-1.5Ta-1.4Re,ERBOCo-Re1,"Kolb, M. et al. Influence of rhenium on ??-strengthened cobalt-base superalloys. J. Mater. Res. 32, 2551–2559 (2017).",125,0.0000315,317.4603175,2.501689446,1050,242-1,1280,8,1050,5,900,16,1,10,59,,242,59.2,20.3,8.5,0,7.1,2,1.5,0,0,0,0,0,0,0,1.4,0,0,0,0,0,0,0,0,0,0
Co-20.1Ni-8.7Al-7.3W-2.Ti-1.5Ta,ERBOCo-Re0,"Kolb, M. et al. Influence of rhenium on ??-strengthened cobalt-base superalloys. J. Mater. Res. 32, 2551–2559 (2017).",125,0.0000332,301.2048193,2.478861916,1050,241-1,1280,8,1050,5,900,16,1,10,61,,241,60.4,20.1,8.7,0,7.3,2,1.5,0,0,0,0,0,0,0,0,0,0,0,0,0,0,0,0,0,0
Co-7.Al-8.W-4.Ti-1.Ta,TaTi-SX,"Lu, S., Antonov, S., Li, L. & Feng, Q. Two Steady-State Creep Stages in Co-Al-W-Base Single-Crystal Superalloys at 1273 K/137 MPa. Metall. Mater. Trans. A Phys. Metall. Mater. Sci. 49, 4079–4089 (2018).",137,0.000000003,3333333.333,6.522878745,1000,278-1,1270,24,900,50,,,-1,1,79.1,tensile,278,80,0,7,0,8,4,1,0,0,0,0,0,0,0,0,0,0,0,0,0,0,0,0,0,0
Co-30.Ni-9.9Al-1.9Nb-5.1Mo,Co-30Ni-99Al-5.1Mo-1.9Nb,"Liu, Q., Coakley, J., Seidman, D. N. & Dunand, D. C. Precipitate Evolution and Creep Behavior of a W-Free Co-based Superalloy. Metall. Mater. Trans. A Phys. Metall. Mater. Sci. 47, 6090–6096 (2016).",115,3.48E-09,2873563.218,6.458420756,850,290-1,1300,20,900,200,,,1,10,35,2 samples,290,53.1,30,9.9,0,0,0,0,1.9,0,5.1,0,0,0,0,0,0,0,0,0,0,0,0,0,0,0
Co-30.Ni-9.9Al-1.9Nb-5.1Mo,Co-30Ni-99Al-5.1Mo-1.9Nb,"Liu, Q., Coakley, J., Seidman, D. N. & Dunand, D. C. Precipitate Evolution and Creep Behavior of a W-Free Co-based Superalloy. Metall. Mater. Trans. A Phys. Metall. Mater. Sci. 47, 6090–6096 (2016).",130,4.23E-09,2364066.194,6.373659633,850,290-1,1300,20,900,200,,,1,10,35,2 samples,290,53.1,30,9.9,0,0,0,0,1.9,0,5.1,0,0,0,0,0,0,0,0,0,0,0,0,0,0,0
