Repository: BrandonOhl/ML-Creep-Prediction

# ML-Creep-Prediction

# Run "Final ML program-Mar2023.ipynb"

# "ML-Co-input_xx" files are the input data files that are imported into the program.

# "alloy data compilation_UpdateMar2023" is the original database values as entered, which was split into the individual data input files.

# "Master Property Sheet" are the training dataset properties reported by the program after running it.

# "new_prediction_composition.csv" is the new data that the program will try to predict/validate. If property values are known for a given  stress/temperature, the program will pull those values.

File: ML-Co-input_FinalProgram.csv (part 3 of 6)
Shortname,name,Paper,Stress (MPa),Strain Rate (min) /s,Time to 1% strain (s),log(time),Temperature C,ID-curve,Sol. Temp (ºC),Sol. Time (h),1 age temp (ºC),1 age time (h),2 age temp (ºC),2 age time (hr),C/T,Orientation,VolFrac (%),Notes,IndexRef,Co,Ni,Al,Cr,W,Ti,Ta,Nb,V,Mo,C,Zr,B,Ir,Re,Si,Fe,Y,Hf,Ge,Mn,Sc,Ru,Ce,Nd
Co-30.Ni-9.9Al-1.9Nb-5.1Mo,Co-30Ni-99Al-5.1Mo-1.9Nb,"Liu, Q., Coakley, J., Seidman, D. N. & Dunand, D. C. Precipitate Evolution and Creep Behavior of a W-Free Co-based Superalloy. Metall. Mater. Trans. A Phys. Metall. Mater. Sci. 47, 6090–6096 (2016).",150,3.89E-08,257069.4087,5.410050399,850,290-2,1300,20,900,200,,,1,10,35,2 samples,290,53.1,30,9.9,0,0,0,0,1.9,0,5.1,0,0,0,0,0,0,0,0,0,0,0,0,0,0,0
Co-30.Ni-9.9Al-1.9Nb-5.1Mo,Co-30Ni-99Al-5.1Mo-1.9Nb,"Liu, Q., Coakley, J., Seidman, D. N. & Dunand, D. C. Precipitate Evolution and Creep Behavior of a W-Free Co-based Superalloy. Metall. Mater. Trans. A Phys. Metall. Mater. Sci. 47, 6090–6096 (2016).",165,1.79E-08,558659.2179,5.747146969,850,290-1,1300,20,900,200,,,1,10,35,2 samples,290,53.1,30,9.9,0,0,0,0,1.9,0,5.1,0,0,0,0,0,0,0,0,0,0,0,0,0,0,0
Co-30.Ni-9.9Al-1.9Nb-5.1Mo,Co-30Ni-99Al-5.1Mo-1.9Nb,"Liu, Q., Coakley, J., Seidman, D. N. & Dunand, D. C. Precipitate Evolution and Creep Behavior of a W-Free Co-based Superalloy. Metall. Mater. Trans. A Phys. Metall. Mater. Sci. 47, 6090–6096 (2016).",183,0.000000109,91743.11927,4.962573502,850,290-2,1300,20,900,200,,,1,10,35,2 samples,290,53.1,30,9.9,0,0,0,0,1.9,0,5.1,0,0,0,0,0,0,0,0,0,0,0,0,0,0,0
Co-30.Ni-9.9Al-1.9Nb-5.1Mo,Co-30Ni-99Al-5.1Mo-1.9Nb,"Liu, Q., Coakley, J., Seidman, D. N. & Dunand, D. C. Precipitate Evolution and Creep Behavior of a W-Free Co-based Superalloy. Metall. Mater. Trans. A Phys. Metall. Mater. Sci. 47, 6090–6096 (2016).",210,0.00000023,43478.26087,4.638272164,850,290-2,1300,20,900,200,,,1,10,35,2 samples,290,53.1,30,9.9,0,0,0,0,1.9,0,5.1,0,0,0,0,0,0,0,0,0,0,0,0,0,0,0
Co-30.Ni-9.9Al-1.9Nb-5.1Mo,Co-30Ni-99Al-5.1Mo-1.9Nb,"Liu, Q., Coakley, J., Seidman, D. N. & Dunand, D. C. Precipitate Evolution and Creep Behavior of a W-Free Co-based Superalloy. Metall. Mater. Trans. A Phys. Metall. Mater. Sci. 47, 6090–6096 (2016).",222,0.000000103,97087.37864,4.987162775,850,290-1,1300,20,900,200,,,1,10,35,2 samples,290,53.1,30,9.9,0,0,0,0,1.9,0,5.1,0,0,0,0,0,0,0,0,0,0,0,0,0,0,0
Co-30.Ni-9.9Al-1.9Nb-5.1Mo,Co-30Ni-99Al-5.1Mo-1.9Nb,"Liu, Q., Coakley, J., Seidman, D. N. & Dunand, D. C. Precipitate Evolution and Creep Behavior of a W-Free Co-based Superalloy. Metall. Mater. Trans. A Phys. Metall. Mater. Sci. 47, 6090–6096 (2016).",237,0.00000174,5747.126437,3.759450752,850,290-2,1300,20,900,200,,,1,10,35,2 samples,290,53.1,30,9.9,0,0,0,0,1.9,0,5.1,0,0,0,0,0,0,0,0,0,0,0,0,0,0,0
Co-30.Ni-9.9Al-1.9Nb-5.1Mo,Co-30Ni-99Al-5.1Mo-1.9Nb,"Liu, Q., Coakley, J., Seidman, D. N. & Dunand, D. C. Precipitate Evolution and Creep Behavior of a W-Free Co-based Superalloy. Metall. Mater. Trans. A Phys. Metall. Mater. Sci. 47, 6090–6096 (2016).",250,0.000000303,33003.30033,4.518557371,850,290-1,1300,20,900,200,,,1,10,35,2 samples,290,53.1,30,9.9,0,0,0,0,1.9,0,5.1,0,0,0,0,0,0,0,0,0,0,0,0,0,0,0
Co-30.Ni-9.9Al-1.9Nb-5.1Mo,Co-30Ni-99Al-5.1Mo-1.9Nb,"Liu, Q., Coakley, J., Seidman, D. N. & Dunand, D. C. Precipitate Evolution and Creep Behavior of a W-Free Co-based Superalloy. Metall. Mater. Trans. A Phys. Metall. Mater. Sci. 47, 6090–6096 (2016).",271,0.000000574,17421.60279,4.241088108,850,290-1,1300,20,900,200,,,1,10,35,2 samples,290,53.1,30,9.9,0,0,0,0,1.9,0,5.1,0,0,0,0,0,0,0,0,0,0,0,0,0,0,0
Co-30.Ni-9.9Al-1.9Nb-5.1Mo,Co-30Ni-99Al-5.1Mo-1.9Nb,"Liu, Q., Coakley, J., Seidman, D. N. & Dunand, D. C. Precipitate Evolution and Creep Behavior of a W-Free Co-based Superalloy. Metall. Mater. Trans. A Phys. Metall. Mater. Sci. 47, 6090–6096 (2016).",306,0.00000211,4739.336493,3.675717545,850,290-1,1300,20,900,200,,,1,10,35,2 samples,290,53.1,30,9.9,0,0,0,0,1.9,0,5.1,0,0,0,0,0,0,0,0,0,0,0,0,0,0,0
Co-8.8Al-9.8W-2.Ta,2Ta,"Titus, M. S., Suzuki, A. & Pollock, T. M. High Temperature Creep of New L1 2-containing Cobalt-base Superalloys. (2012).",345,0.000000007,1428571.429,6.15490196,900,222-1,1350,12,1000,100,,,-1,1,70,,222,79.4,0,8.8,0,9.8,0,2,0,0,0,0,0,0,0,0,0,0,0,0,0,0,0,0,0,0
Co-8.8Al-9.8W-2.Ta,2Ta,"Titus, M. S., Suzuki, A. & Pollock, T. M. High Temperature Creep of New L1 2-containing Cobalt-base Superalloys. (2012).",310,0.000000005,2000000,6.301029996,900,222-1,1350,12,1000,100,,,-1,1,70,,222,79.4,0,8.8,0,9.8,0,2,0,0,0,0,0,0,0,0,0,0,0,0,0,0,0,0,0,0
Co-10.Al-8.4W-1.4Ti-1.2Nb,TiNb,"Rhein, R. K. et al. Creep Behavior of Quinary ??-Strengthened Co-Based Superalloys. Metall. Mater. Trans. A Phys. Metall. Mater. Sci. 49, 4090–4098 (2018).",248,0.00000063,15873.01587,4.200659451,950,334-1,1315,48,1000,24,,,-1,1,83,,334,79,0,10,0,8.4,1.4,0,1.2,0,0,0,0,0,0,0,0,0,0,0,0,0,0,0,0,0
Co-10.Al-8.4W-1.4Ti-1.2Nb,TiNb,"Rhein, R. K. et al. Creep Behavior of Quinary ??-Strengthened Co-Based Superalloys. Metall. Mater. Trans. A Phys. Metall. Mater. Sci. 49, 4090–4098 (2018).",275,6.40E-09,1562500,6.193820026,900,334-1,1315,48,1000,24,,,-1,1,83,,334,79,0,10,0,8.4,1.4,0,1.2,0,0,0,0,0,0,0,0,0,0,0,0,0,0,0,0,0
Co-10.3Al-7.9W-1.1Ta-0.9Nb,TaNb,"Rhein, R. K. et al. Creep Behavior of Quinary ??-Strengthened Co-Based Superalloys. Metall. Mater. Trans. A Phys. Metall. Mater. Sci. 49, 4090–4098 (2018).",248,0.00000019,52631.57895,4.721246399,982,335-1,1340,48,1000,24,,,-1,1,68,,335,79.8,0,10.3,0,7.9,0,1.1,0.9,0,0,0,0,0,0,0,0,0,0,0,0,0,0,0,0,0
Co-10.3Al-7.9W-1.1Ta-0.9Nb,TaNb,"Rhein, R. K. et al. Creep Behavior of Quinary ??-Strengthened Co-Based Superalloys. Metall. Mater. Trans. A Phys. Metall. Mater. Sci. 49, 4090–4098 (2018).",275,5.20E-10,19230769.23,7.283996656,900,335-1,1340,48,1000,24,,,-1,1,68,,335,79.8,0,10.3,0,7.9,0,1.1,0.9,0,0,0,0,0,0,0,0,0,0,0,0,0,0,0,0,0
Co-30.7Ni-7.5Al-0.Cr-2.1W-4.2Ti-1.1Ta-1.Nb-3.2Mo-0.07B,0Cr,"Ng, D. S. et al. Effect of Cr additions on a ?-?’ microstructure and creep behavior of a Co-based superalloy with low W content. Mater. Sci. Eng. A 778, (2020).",276,1.56E-08,641025.641,5.806875402,850,336-1,1250,48,900,168,,,1,10,78,,336,50.122,30.7,7.48,0,2.14,4.15,1.11,1.04,0,3.19,0,0,0.068,0,0,0,0,0,0,0,0,0,0,0,0
Co-30.7Ni-7.5Al-0.Cr-2.1W-4.2Ti-1.1Ta-1.Nb-3.2Mo-0.07B,0Cr,"Ng, D. S. et al. Effect of Cr additions on a ?-?’ microstructure and creep behavior of a Co-based superalloy with low W content. Mater. Sci. Eng. A 778, (2020).",326,3.59E-08,278551.532,5.444905551,850,336-1,1250,48,900,168,,,1,10,78,,336,50.122,30.7,7.48,0,2.14,4.15,1.11,1.04,0,3.19,0,0,0.068,0,0,0,0,0,0,0,0,0,0,0,0
Co-30.7Ni-7.5Al-0.Cr-2.1W-4.2Ti-1.1Ta-1.Nb-3.2Mo-0.07B,0Cr,"Ng, D. S. et al. Effect of Cr additions on a ?-?’ microstructure and creep behavior of a Co-based superalloy with low W content. Mater. Sci. Eng. A 778, (2020).",357,6.18E-08,161812.2977,5.209011525,850,336-1,1250,48,900,168,,,1,10,78,,336,50.122,30.7,7.48,0,2.14,4.15,1.11,1.04,0,3.19,0,0,0.068,0,0,0,0,0,0,0,0,0,0,0,0
Co-30.7Ni-7.5Al-0.Cr-2.1W-4.2Ti-1.1Ta-1.Nb-3.2Mo-0.07B,0Cr,"Ng, D. S. et al. Effect of Cr additions on a ?-?’ microstructure and creep behavior of a Co-based superalloy with low W content. Mater. Sci. Eng. A 778, (2020).",376,0.000000109,91743.11927,4.962573502,850,336-1,1250,48,900,168,,,1,10,78,,336,50.122,30.7,7.48,0,2.14,4.15,1.11,1.04,0,3.19,0,0,0.068,0,0,0,0,0,0,0,0,0,0,0,0
Co-30.7Ni-7.5Al-0.Cr-2.1W-4.2Ti-1.1Ta-1.Nb-3.2Mo-0.07B,0Cr,"Ng, D. S. et al. Effect of Cr additions on a ?-?’ microstructure and creep behavior of a Co-based superalloy with low W content. Mater. Sci. Eng. A 778, (2020).",397,0.000000158,63291.13924,4.801342913,850,336-1,1250,48,900,168,,,1,10,78,,336,50.122,30.7,7.48,0,2.14,4.15,1.11,1.04,0,3.19,0,0,0.068,0,0,0,0,0,0,0,0,0,0,0,0
Co-31.3Ni-6.6Al-4.2Cr-2.1W-3.9Ti-1.Ta-1.Nb-3.2Mo-0.12B,4Cr,"Ng, D. S. et al. Effect of Cr additions on a ?-?’ microstructure and creep behavior of a Co-based superalloy with low W content. Mater. Sci. Eng. A 778, (2020).",275,9.39E-09,1064962.726,6.027334408,850,337-1,1250,48,900,168,,,1,10,81,,337,46.701,31.3,6.56,4.18,2.1,3.92,1.02,0.95,0,3.15,0,0,0.119,0,0,0,0,0,0,0,0,0,0,0,0
Co-31.3Ni-6.6Al-4.2Cr-2.1W-3.9Ti-1.Ta-1.Nb-3.2Mo-0.12B,4Cr,"Ng, D. S. et al. Effect of Cr additions on a ?-?’ microstructure and creep behavior of a Co-based superalloy with low W content. Mater. Sci. Eng. A 778, (2020).",326,1.91E-08,523560.2094,5.718966633,850,337-1,1250,48,900,168,,,1,10,81,,337,46.701,31.3,6.56,4.18,2.1,3.92,1.02,0.95,0,3.15,0,0,0.119,0,0,0,0,0,0,0,0,0,0,0,0
Co-31.3Ni-6.6Al-4.2Cr-2.1W-3.9Ti-1.Ta-1.Nb-3.2Mo-0.12B,4Cr,"Ng, D. S. et al. Effect of Cr additions on a ?-?’ microstructure and creep behavior of a Co-based superalloy with low W content. Mater. Sci. Eng. A 778, (2020).",353,2.91E-08,343642.6117,5.536107011,850,337-1,1250,48,900,168,,,1,10,81,,337,46.701,31.3,6.56,4.18,2.1,3.92,1.02,0.95,0,3.15,0,0,0.119,0,0,0,0,0,0,0,0,0,0,0,0
Co-31.3Ni-6.6Al-4.2Cr-2.1W-3.9Ti-1.Ta-1.Nb-3.2Mo-0.12B,4Cr,"Ng, D. S. et al. Effect of Cr additions on a ?-?’ microstructure and creep behavior of a Co-based superalloy with low W content. Mater. Sci. Eng. A 778, (2020).",379,6.18E-08,161812.2977,5.209011525,850,337-1,1250,48,900,168,,,1,10,81,,337,46.701,31.3,6.56,4.18,2.1,3.92,1.02,0.95,0,3.15,0,0,0.119,0,0,0,0,0,0,0,0,0,0,0,0
Co-31.3Ni-6.6Al-4.2Cr-2.1W-3.9Ti-1.Ta-1.Nb-3.2Mo-0.12B,4Cr,"Ng, D. S. et al. Effect of Cr additions on a ?-?’ microstructure and creep behavior of a Co-based superalloy with low W content. Mater. Sci. Eng. A 778, (2020).",395,8.28E-08,120772.9469,5.081969663,850,337-1,1250,48,900,168,,,1,10,81,,337,46.701,31.3,6.56,4.18,2.1,3.92,1.02,0.95,0,3.15,0,0,0.119,0,0,0,0,0,0,0,0,0,0,0,0
Co-9.Al-4.Cr-9.W,4Cr,"Povstugar, I. et al. Elemental partitioning, lattice misfit and creep behaviour of Cr containing gammaprime strengthened Co base superalloys. Mater. Sci. Technol. (United Kingdom) 32, 220–225 (2016).",350,0.000000222,45045.04505,4.653647026,850,401-1,1300,12,900,200,,,1,10,57,,401,78,0,9,4,9,0,0,0,0,0,0,0,0,0,0,0,0,0,0,0,0,0,0,0,0
Co-9.Al-4.Cr-9.W,4Cr,"Povstugar, I. et al. Elemental partitioning, lattice misfit and creep behaviour of Cr containing gammaprime strengthened Co base superalloys. Mater. Sci. Technol. (United Kingdom) 32, 220–225 (2016).",400,0.000000987,10131.71226,4.005682847,850,401-1,1300,12,900,200,,,1,10,57,,401,78,0,9,4,9,0,0,0,0,0,0,0,0,0,0,0,0,0,0,0,0,0,0,0,0
Co-9.Al-4.Cr-9.W,4Cr,"Povstugar, I. et al. Elemental partitioning, lattice misfit and creep behaviour of Cr containing gammaprime strengthened Co base superalloys. Mater. Sci. Technol. (United Kingdom) 32, 220–225 (2016).",450,0.000006,1666.666667,3.22184875,850,401-1,1300,12,900,200,,,1,10,57,,401,78,0,9,4,9,0,0,0,0,0,0,0,0,0,0,0,0,0,0,0,0,0,0,0,0
Co-31.0Ni-6.3Al-8.1Cr-2.0W-3.7Ti-1.0Ta-0.9Nb-3.0Mo-0.08B,8Cr,"Ng, D. S. et al. Effect of Cr additions on a ?-?’ microstructure and creep behavior of a Co-based superalloy with low W content. Mater. Sci. Eng. A 778, (2020).",274,7.30E-09,1369863.014,6.13667714,850,338-1,1250,48,900,168,,,1,10,72,,338,44.016,31,6.29,8.11,1.97,3.73,0.96,0.89,0,2.95,0,0,0.084,0,0,0,0,0,0,0,0,0,0,0,0
Co-31.0Ni-6.3Al-8.1Cr-2.0W-3.7Ti-1.0Ta-0.9Nb-3.0Mo-0.08B,8Cr,"Ng, D. S. et al. Effect of Cr additions on a ?-?’ microstructure and creep behavior of a Co-based superalloy with low W content. Mater. Sci. Eng. A 778, (2020).",323,1.95E-08,512820.5128,5.709965389,850,338-1,1250,48,900,168,,,1,10,72,,338,44.016,31,6.29,8.11,1.97,3.73,0.96,0.89,0,2.95,0,0,0.084,0,0,0,0,0,0,0,0,0,0,0,0
Co-31.0Ni-6.3Al-8.1Cr-2.0W-3.7Ti-1.0Ta-0.9Nb-3.0Mo-0.08B,8Cr,"Ng, D. S. et al. Effect of Cr additions on a ?-?’ microstructure and creep behavior of a Co-based superalloy with low W content. Mater. Sci. Eng. A 778, (2020).",376,9.39E-08,106496.2726,5.027334408,850,338-1,1250,48,900,168,,,1,10,72,,338,44.016,31,6.29,8.11,1.97,3.73,0.96,0.89,0,2.95,0,0,0.084,0,0,0,0,0,0,0,0,0,0,0,0
Co-31.0Ni-6.3Al-8.1Cr-2.0W-3.7Ti-1.0Ta-0.9Nb-3.0Mo-0.08B,8Cr,"Ng, D. S. et al. Effect of Cr additions on a ?-?’ microstructure and creep behavior of a Co-based superalloy with low W content. Mater. Sci. Eng. A 778, (2020).",402,0.000000123,81300.81301,4.910094889,850,338-1,1250,48,900,168,,,1,10,72,,338,44.016,31,6.29,8.11,1.97,3.73,0.96,0.89,0,2.95,0,0,0.084,0,0,0,0,0,0,0,0,0,0,0,0
Co-9.Al-8.Cr-9.W,8Cr,"Povstugar, I. et al. Elemental partitioning, lattice misfit and creep behaviour of Cr containing gammaprime strengthened Co base superalloys. Mater. Sci. Technol. (United Kingdom) 32, 220–225 (2016).",350,0.00000178,5617.977528,3.749579998,850,402-1,1300,12,900,200,,,1,10,64,,402,74,0,9,8,9,0,0,0,0,0,0,0,0,0,0,0,0,0,0,0,0,0,0,0,0
Co-9.Al-8.Cr-9.W,8Cr,"Povstugar, I. et al. Elemental partitioning, lattice misfit and creep behaviour of Cr containing gammaprime strengthened Co base superalloys. Mater. Sci. Technol. (United Kingdom) 32, 220–225 (2016).",400,0.00000422,2369.668246,3.374687549,850,402-1,1300,12,900,200,,,1,10,64,,402,74,0,9,8,9,0,0,0,0,0,0,0,0,0,0,0,0,0,0,0,0,0,0,0,0
Co-9.Al-8.Cr-9.W,8Cr,"Povstugar, I. et al. Elemental partitioning, lattice misfit and creep behaviour of Cr containing gammaprime strengthened Co base superalloys. Mater. Sci. Technol. (United Kingdom) 32, 220–225 (2016).",450,0.0000127,787.4015748,2.896196279,850,402-1,1300,12,900,200,,,1,10,64,,402,74,0,9,8,9,0,0,0,0,0,0,0,0,0,0,0,0,0,0,0,0,0,0,0,0
Co-18.Ni-9.Al-9.W,18Ni,"Povstugar, I. et al. Elemental partitioning, lattice misfit and creep behaviour of Cr containing gammaprime strengthened Co base superalloys. Mater. Sci. Technol. (United Kingdom) 32, 220–225 (2016).",400,0.000000162,61728.39506,4.790484985,850,404-1,1300,12,900,200,,,1,10,50,,404,64,18,9,0,9,0,0,0,0,0,0,0,0,0,0,0,0,0,0,0,0,0,0,0,0
Co-18.Ni-9.Al-9.W,18Ni,"Povstugar, I. et al. Elemental partitioning, lattice misfit and creep behaviour of Cr containing gammaprime strengthened Co base superalloys. Mater. Sci. Technol. (United Kingdom) 32, 220–225 (2016).",450,0.00000057,17543.85965,4.244125144,850,404-1,1300,12,900,200,,,1,10,50,,404,64,18,9,0,9,0,0,0,0,0,0,0,0,0,0,0,0,0,0,0,0,0,0,0,0
Co-18.Ni-9.Al-9.W,18Ni,"Povstugar, I. et al. Elemental partitioning, lattice misfit and creep behaviour of Cr containing gammaprime strengthened Co base superalloys. Mater. Sci. Technol. (United Kingdom) 32, 220–225 (2016).",500,0.00000234,4273.504274,3.630784143,850,404-1,1300,12,900,200,,,1,10,50,,404,64,18,9,0,9,0,0,0,0,0,0,0,0,0,0,0,0,0,0,0,0,0,0,0,0
Co-9.Ni-9.Al-8.Cr-9.W,9Ni8Cr,"Povstugar, I. et al. Elemental partitioning, lattice misfit and creep behaviour of Cr containing gammaprime strengthened Co base superalloys. Mater. Sci. Technol. (United Kingdom) 32, 220–225 (2016).",300,0.000000175,57142.85714,4.756961951,850,405-1,1300,12,900,200,,,1,10,64,,405,65,9,9,8,9,0,0,0,0,0,0,0,0,0,0,0,0,0,0,0,0,0,0,0,0
Co-9.Ni-9.Al-8.Cr-9.W,9Ni8Cr,"Povstugar, I. et al. Elemental partitioning, lattice misfit and creep behaviour of Cr containing gammaprime strengthened Co base superalloys. Mater. Sci. Technol. (United Kingdom) 32, 220–225 (2016).",350,0.000000667,14992.50375,4.175874166,850,405-1,1300,12,900,200,,,1,10,64,,405,65,9,9,8,9,0,0,0,0,0,0,0,0,0,0,0,0,0,0,0,0,0,0,0,0
Co-9.Ni-9.Al-8.Cr-9.W,9Ni8Cr,"Povstugar, I. et al. Elemental partitioning, lattice misfit and creep behaviour of Cr containing gammaprime strengthened Co base superalloys. Mater. Sci. Technol. (United Kingdom) 32, 220–225 (2016).",400,0.00000185,5405.405405,3.732828272,850,405-1,1300,12,900,200,,,1,10,64,,405,65,9,9,8,9,0,0,0,0,0,0,0,0,0,0,0,0,0,0,0,0,0,0,0,0
Co-18.Ni-9.Al-8.Cr-9.W,18Ni8Cr,"Povstugar, I. et al. Elemental partitioning, lattice misfit and creep behaviour of Cr containing gammaprime strengthened Co base superalloys. Mater. Sci. Technol. (United Kingdom) 32, 220–225 (2016).",300,0.00000015,66666.66667,4.823908741,850,406-1,1300,12,900,200,,,1,10,64,,406,56,18,9,8,9,0,0,0,0,0,0,0,0,0,0,0,0,0,0,0,0,0,0,0,0
Co-18.Ni-9.Al-8.Cr-9.W,18Ni8Cr,"Povstugar, I. et al. Elemental partitioning, lattice misfit and creep behaviour of Cr containing gammaprime strengthened Co base superalloys. Mater. Sci. Technol. (United Kingdom) 32, 220–225 (2016).",350,0.00000037,27027.02703,4.431798276,850,406-1,1300,12,900,200,,,1,10,64,,406,56,18,9,8,9,0,0,0,0,0,0,0,0,0,0,0,0,0,0,0,0,0,0,0,0
Co-18.Ni-9.Al-8.Cr-9.W,18Ni8Cr,"Povstugar, I. et al. Elemental partitioning, lattice misfit and creep behaviour of Cr containing gammaprime strengthened Co base superalloys. Mater. Sci. Technol. (United Kingdom) 32, 220–225 (2016).",400,0.0000012,8333.333333,3.920818754,850,406-1,1300,12,900,200,,,1,10,64,,406,56,18,9,8,9,0,0,0,0,0,0,0,0,0,0,0,0,0,0,0,0,0,0,0,0
Co-18.Ni-9.Al-8.Cr-9.W,18Ni8Cr,"Povstugar, I. et al. Elemental partitioning, lattice misfit and creep behaviour of Cr containing gammaprime strengthened Co base superalloys. Mater. Sci. Technol. (United Kingdom) 32, 220–225 (2016).",450,0.00000405,2469.135802,3.392544977,850,406-1,1300,12,900,200,,,1,10,64,,406,56,18,9,8,9,0,0,0,0,0,0,0,0,0,0,0,0,0,0,0,0,0,0,0,0
Co-10.Ni-5.Al-6.Ti-3.Nb-3.V-0.04B,Co-10Ni-6Ti-5Al-3V-3Nb-0.04B,"Reyes Tirado, F. L. Tungsten-free Cobalt-based Superalloys with Gamma Prime Precipitates. (2019).",170,9.34E-08,107066.3812,5.029653124,850,413-1,1200,48,850,168,,,1,10,43.8,,413,72.96,10,5,0,0,6,0,3,3,0,0,0,0.04,0,0,0,0,0,0,0,0,0,0,0,0
Co-10.Ni-5.Al-6.Ti-3.Nb-3.V-0.04B,Co-10Ni-6Ti-5Al-3V-3Nb-0.04B,"Reyes Tirado, F. L. Tungsten-free Cobalt-based Superalloys with Gamma Prime Precipitates. (2019).",198,0.00000028,35714.28571,4.552841969,850,413-1,1200,48,850,168,,,1,10,43.8,,413,72.96,10,5,0,0,6,0,3,3,0,0,0,0.04,0,0,0,0,0,0,0,0,0,0,0,0
Co-10.Ni-5.Al-6.Ti-3.Nb-3.V-0.04B,Co-10Ni-6Ti-5Al-3V-3Nb-0.04B,"Reyes Tirado, F. L. Tungsten-free Cobalt-based Superalloys with Gamma Prime Precipitates. (2019).",226,0.000000966,10351.96687,4.015022874,850,413-1,1200,48,850,168,,,1,10,43.8,,413,72.96,10,5,0,0,6,0,3,3,0,0,0,0.04,0,0,0,0,0,0,0,0,0,0,0,0
Co-10.Ni-5.Al-6.Ti-3.Nb-3.V-0.04B,Co-10Ni-6Ti-5Al-3V-3Nb-0.04B,"Reyes Tirado, F. L. Tungsten-free Cobalt-based Superalloys with Gamma Prime Precipitates. (2019).",272,0.00000503,1988.071571,3.298432015,850,413-1,1200,48,850,168,,,1,10,43.8,,413,72.96,10,5,0,0,6,0,3,3,0,0,0,0.04,0,0,0,0,0,0,0,0,0,0,0,0
Co-10.Ni-5.Al-6.Ti-3.Nb-3.V-0.04B,Co-10Ni-6Ti-5Al-3V-3Nb-0.04B,"Reyes Tirado, F. L. Tungsten-free Cobalt-based Superalloys with Gamma Prime Precipitates. (2019).",302,0.0000127,787.4015748,2.896196279,850,413-1,1200,48,850,168,,,1,10,43.8,,413,72.96,10,5,0,0,6,0,3,3,0,0,0,0.04,0,0,0,0,0,0,0,0,0,0,0,0
Co-10.Ni-5.Al-6.Ti-3.Nb-3.V-0.04B,Co-10Ni-6Ti-5Al-3V-3Nb-0.04B,"Reyes Tirado, F. L. Tungsten-free Cobalt-based Superalloys with Gamma Prime Precipitates. (2019).",350,0.0000557,179.5332136,2.254144805,850,413-1,1200,48,850,168,,,1,10,43.8,,413,72.96,10,5,0,0,6,0,3,3,0,0,0,0.04,0,0,0,0,0,0,0,0,0,0,0,0
Co-10.Ni-5.Al-4.Cr-6.Ti-3.Nb-3.V-0.04B,Co-10Ni-6Ti-5Al-4Cr-3V-3Nb-0.04B,"Reyes Tirado, F. L. Tungsten-free Cobalt-based Superalloys with Gamma Prime Precipitates. (2019).",194,0.000000136,73529.41176,4.866461092,850,414-1,1200,48,850,168,,,1,10,41.4,,414,68.96,10,5,4,0,6,0,3,3,0,0,0,0.04,0,0,0,0,0,0,0,0,0,0,0,0
Co-10.Ni-5.Al-4.Cr-6.Ti-3.Nb-3.V-0.04B,Co-10Ni-6Ti-5Al-4Cr-3V-3Nb-0.04B,"Reyes Tirado, F. L. Tungsten-free Cobalt-based Superalloys with Gamma Prime Precipitates. (2019).",241,0.00000022,45454.54545,4.657577319,850,414-1,1200,48,850,168,,,1,10,41.4,,414,68.96,10,5,4,0,6,0,3,3,0,0,0,0.04,0,0,0,0,0,0,0,0,0,0,0,0
Co-10.Ni-5.Al-4.Cr-6.Ti-3.Nb-3.V-0.04B,Co-10Ni-6Ti-5Al-4Cr-3V-3Nb-0.04B,"Reyes Tirado, F. L. Tungsten-free Cobalt-based Superalloys with Gamma Prime Precipitates. (2019).",264,0.000000438,22831.05023,4.358525889,850,414-1,1200,48,850,168,,,1,10,41.4,,414,68.96,10,5,4,0,6,0,3,3,0,0,0,0.04,0,0,0,0,0,0,0,0,0,0,0,0
Co-10.Ni-5.Al-4.Cr-6.Ti-3.Nb-3.V-0.04B,Co-10Ni-6Ti-5Al-4Cr-3V-3Nb-0.04B,"Reyes Tirado, F. L. Tungsten-free Cobalt-based Superalloys with Gamma Prime Precipitates. (2019).",330,0.00000357,2801.120448,3.447331784,850,414-1,1200,48,850,168,,,1,10,41.4,,414,68.96,10,5,4,0,6,0,3,3,0,0,0,0.04,0,0,0,0,0,0,0,0,0,0,0,0
Co-10.Ni-5.Al-4.Cr-6.Ti-3.Nb-3.V-0.04B,Co-10Ni-6Ti-5Al-4Cr-3V-3Nb-0.04B,"Reyes Tirado, F. L. Tungsten-free Cobalt-based Superalloys with Gamma Prime Precipitates. (2019).",367,0.0000156,641.025641,2.806875402,850,414-1,1200,48,850,168,,,1,10,41.4,,414,68.96,10,5,4,0,6,0,3,3,0,0,0,0.04,0,0,0,0,0,0,0,0,0,0,0,0
Co-10.Ni-5.Al-4.Cr-6.Ti-3.Nb-3.V-0.04B,Co-10Ni-6Ti-5Al-4Cr-3V-3Nb-0.04B,"Reyes Tirado, F. L. Tungsten-free Cobalt-based Superalloys with Gamma Prime Precipitates. (2019).",444,0.0000842,118.7648456,2.074687909,850,414-1,1200,48,850,168,,,1,10,41.4,,414,68.96,10,5,4,0,6,0,3,3,0,0,0,0.04,0,0,0,0,0,0,0,0,0,0,0,0
Co-10.Ni-5.Al-8.Cr-2.Ti-3.Nb-3.V-0.04B,Co-10Ni-8Cr-5Al-3Nb-3V-2Ti-0.04B,"Reyes Tirado, F. L. Tungsten-free Cobalt-based Superalloys with Gamma Prime Precipitates. (2019).",200,5.77E-08,173310.2253,5.238824187,850,415-1,1200,48,850,168,,,1,10,38,,415,68.96,10,5,8,0,2,0,3,3,0,0,0,0.04,0,0,0,0,0,0,0,0,0,0,0,0
Co-10.Ni-5.Al-8.Cr-2.Ti-3.Nb-3.V-0.04B,Co-10Ni-8Cr-5Al-3Nb-3V-2Ti-0.04B,"Reyes Tirado, F. L. Tungsten-free Cobalt-based Superalloys with Gamma Prime Precipitates. (2019).",254,0.000000132,75757.57576,4.879426069,850,415-1,1200,48,850,168,,,1,10,38,,415,68.96,10,5,8,0,2,0,3,3,0,0,0,0.04,0,0,0,0,0,0,0,0,0,0,0,0
Co-10.Ni-5.Al-8.Cr-2.Ti-3.Nb-3.V-0.04B,Co-10Ni-8Cr-5Al-3Nb-3V-2Ti-0.04B,"Reyes Tirado, F. L. Tungsten-free Cobalt-based Superalloys with Gamma Prime Precipitates. (2019).",299,0.000000786,12722.64631,4.104577454,850,415-1,1200,48,850,168,,,1,10,38,,415,68.96,10,5,8,0,2,0,3,3,0,0,0,0.04,0,0,0,0,0,0,0,0,0,0,0,0
Co-10.Ni-5.Al-8.Cr-2.Ti-3.Nb-3.V-0.04B,Co-10Ni-8Cr-5Al-3Nb-3V-2Ti-0.04B,"Reyes Tirado, F. L. Tungsten-free Cobalt-based Superalloys with Gamma Prime Precipitates. (2019).",352,0.00000382,2617.801047,3.417936637,850,415-1,1200,48,850,168,,,1,10,38,,415,68.96,10,5,8,0,2,0,3,3,0,0,0,0.04,0,0,0,0,0,0,0,0,0,0,0,0
Co-10.Ni-5.Al-8.Cr-2.Ti-3.Nb-3.V-0.04B,Co-10Ni-8Cr-5Al-3Nb-3V-2Ti-0.04B,"Reyes Tirado, F. L. Tungsten-free Cobalt-based Superalloys with Gamma Prime Precipitates. (2019).",407,0.0000119,840.3361345,2.924453039,850,415-1,1200,48,850,168,,,1,10,38,,415,68.96,10,5,8,0,2,0,3,3,0,0,0,0.04,0,0,0,0,0,0,0,0,0,0,0,0
Co-10.Ni-5.Al-8.Cr-2.Ti-3.Nb-3.V-0.04B,Co-10Ni-8Cr-5Al-3Nb-3V-2Ti-0.04B,"Reyes Tirado, F. L. Tungsten-free Cobalt-based Superalloys with Gamma Prime Precipitates. (2019).",471,0.0000438,228.3105023,2.358525889,850,415-1,1200,48,850,168,,,1,10,38,,415,68.96,10,5,8,0,2,0,3,3,0,0,0,0.04,0,0,0,0,0,0,0,0,0,0,0,0
Co-10.Ni-5.Al-2.Ti-3.Ta-3.V-0.04B,Co-10Ni-5Al-3Ta-3V-2Ti-0.04B,"Reyes Tirado, F. L., Taylor, S. & Dunand, D. C. Effect of Al, Ti and Cr additions on the ?-?’ microstructure of W-free Co-Ta-V-Based superalloys. Acta Mater. 172, 44–54 (2019).",208,4.17E-08,239808.1535,5.379863945,850,420-1,1200,48,850,168,,,1,10,32,,420,76.96,10,5,0,0,2,3,0,3,0,0,0,0.04,0,0,0,0,0,0,0,0,0,0,0,0
Co-10.Ni-5.Al-2.Ti-3.Ta-3.V-0.04B,Co-10Ni-5Al-3Ta-3V-2Ti-0.04B,"Reyes Tirado, F. L., Taylor, S. & Dunand, D. C. Effect of Al, Ti and Cr additions on the ?-?’ microstructure of W-free Co-Ta-V-Based superalloys. Acta Mater. 172, 44–54 (2019).",242,0.000000118,84745.76271,4.928117993,850,420-1,1200,48,850,168,,,1,10,32,,420,76.96,10,5,0,0,2,3,0,3,0,0,0,0.04,0,0,0,0,0,0,0,0,0,0,0,0
Co-10.Ni-5.Al-2.Ti-3.Ta-3.V-0.04B,Co-10Ni-5Al-3Ta-3V-2Ti-0.04B,"Reyes Tirado, F. L., Taylor, S. & Dunand, D. C. Effect of Al, Ti and Cr additions on the ?-?’ microstructure of W-free Co-Ta-V-Based superalloys. Acta Mater. 172, 44–54 (2019).",280,0.00000054,18518.51852,4.26760624,850,420-1,1200,48,850,168,,,1,10,32,,420,76.96,10,5,0,0,2,3,0,3,0,0,0,0.04,0,0,0,0,0,0,0,0,0,0,0,0
Co-10.Ni-5.Al-2.Ti-3.Ta-3.V-0.04B,Co-10Ni-5Al-3Ta-3V-2Ti-0.04B,"Reyes Tirado, F. L., Taylor, S. & Dunand, D. C. Effect of Al, Ti and Cr additions on the ?-?’ microstructure of W-free Co-Ta-V-Based superalloys. Acta Mater. 172, 44–54 (2019).",330,0.00000271,3690.0369,3.567030709,850,420-1,1200,48,850,168,,,1,10,32,,420,76.96,10,5,0,0,2,3,0,3,0,0,0,0.04,0,0,0,0,0,0,0,0,0,0,0,0
Co-10.Ni-5.Al-2.Ti-3.Ta-3.V-0.04B,Co-10Ni-5Al-3Ta-3V-2Ti-0.04B,"Reyes Tirado, F. L., Taylor, S. & Dunand, D. C. Effect of Al, Ti and Cr additions on the ?-?’ microstructure of W-free Co-Ta-V-Based superalloys. Acta Mater. 172, 44–54 (2019).",385,0.0000102,980.3921569,2.991399828,850,420-1,1200,48,850,168,,,1,10,32,,420,76.96,10,5,0,0,2,3,0,3,0,0,0,0.04,0,0,0,0,0,0,0,0,0,0,0,0
Co-10.Ni-5.Al-2.Ti-3.Ta-3.V-0.04B,Co-10Ni-5Al-3Ta-3V-2Ti-0.04B,"Reyes Tirado, F. L., Taylor, S. & Dunand, D. C. Effect of Al, Ti and Cr additions on the ?-?’ microstructure of W-free Co-Ta-V-Based superalloys. Acta Mater. 172, 44–54 (2019).",455,0.0000452,221.2389381,2.344861565,850,420-1,1200,48,850,168,,,1,10,32,,420,76.96,10,5,0,0,2,3,0,3,0,0,0,0.04,0,0,0,0,0,0,0,0,0,0,0,0
Co-10.Ni-5.Al-2.Ti-3.Ta-3.V-0.04B,Co-10Ni-5Al-3Ta-3V-2Ti-0.04B,"Reyes Tirado, F. L., Taylor, S. & Dunand, D. C. Effect of Al, Ti and Cr additions on the ?-?’ microstructure of W-free Co-Ta-V-Based superalloys. Acta Mater. 172, 44–54 (2019).",498,0.000113,88.49557522,1.946921557,850,420-1,1200,48,850,168,,,1,10,32,,420,76.96,10,5,0,0,2,3,0,3,0,0,0,0.04,0,0,0,0,0,0,0,0,0,0,0,0
Co-10.Ni-5.Al-4.Cr-2.Ti-3.Ta-3.V-0.04B,Co-10Ni-5Al-4Cr-3Ta-3V-2Ti-0.04B,"Reyes Tirado, F. L., Taylor, S. & Dunand, D. C. Effect of Al, Ti and Cr additions on the ?-?’ microstructure of W-free Co-Ta-V-Based superalloys. Acta Mater. 172, 44–54 (2019).",528,0.000274,36.49635036,1.562249437,850,421-1,1200,48,850,168,,,1,10,34,,421,72.96,10,5,4,0,2,3,0,3,0,0,0,0.04,0,0,0,0,0,0,0,0,0,0,0,0
Co-10.Ni-5.Al-4.Cr-2.Ti-3.Ta-3.V-0.04B,Co-10Ni-5Al-4Cr-3Ta-3V-2Ti-0.04B,"Reyes Tirado, F. L., Taylor, S. & Dunand, D. C. Effect of Al, Ti and Cr additions on the ?-?’ microstructure of W-free Co-Ta-V-Based superalloys. Acta Mater. 172, 44–54 (2019).",180,0.000000067,149253.7313,5.173925197,850,421-1,1200,48,850,168,,,1,10,34,,421,72.96,10,5,4,0,2,3,0,3,0,0,0,0.04,0,0,0,0,0,0,0,0,0,0,0,0
Co-10.Ni-5.Al-4.Cr-2.Ti-3.Ta-3.V-0.04B,Co-10Ni-5Al-4Cr-3Ta-3V-2Ti-0.04B,"Reyes Tirado, F. L., Taylor, S. & Dunand, D. C. Effect of Al, Ti and Cr additions on the ?-?’ microstructure of W-free Co-Ta-V-Based superalloys. Acta Mater. 172, 44–54 (2019).",221,0.000000209,47846.88995,4.679853714,850,421-1,1200,48,850,168,,,1,10,34,,421,72.96,10,5,4,0,2,3,0,3,0,0,0,0.04,0,0,0,0,0,0,0,0,0,0,0,0
Co-10.Ni-5.Al-4.Cr-2.Ti-3.Ta-3.V-0.04B,Co-10Ni-5Al-4Cr-3Ta-3V-2Ti-0.04B,"Reyes Tirado, F. L., Taylor, S. & Dunand, D. C. Effect of Al, Ti and Cr additions on the ?-?’ microstructure of W-free Co-Ta-V-Based superalloys. Acta Mater. 172, 44–54 (2019).",261,0.000000336,29761.90476,4.473660723,850,421-1,1200,48,850,168,,,1,10,34,,421,72.96,10,5,4,0,2,3,0,3,0,0,0,0.04,0,0,0,0,0,0,0,0,0,0,0,0
Co-10.Ni-5.Al-4.Cr-2.Ti-3.Ta-3.V-0.04B,Co-10Ni-5Al-4Cr-3Ta-3V-2Ti-0.04B,"Reyes Tirado, F. L., Taylor, S. & Dunand, D. C. Effect of Al, Ti and Cr additions on the ?-?’ microstructure of W-free Co-Ta-V-Based superalloys. Acta Mater. 172, 44–54 (2019).",304,0.000000924,10822.51082,4.034328029,850,421-1,1200,48,850,168,,,1,10,34,,421,72.96,10,5,4,0,2,3,0,3,0,0,0,0.04,0,0,0,0,0,0,0,0,0,0,0,0
Co-10.Ni-5.Al-4.Cr-2.Ti-3.Ta-3.V-0.04B,Co-10Ni-5Al-4Cr-3Ta-3V-2Ti-0.04B,"Reyes Tirado, F. L., Taylor, S. & Dunand, D. C. Effect of Al, Ti and Cr additions on the ?-?’ microstructure of W-free Co-Ta-V-Based superalloys. Acta Mater. 172, 44–54 (2019).",357,0.0000056,1785.714286,3.251811973,850,421-1,1200,48,850,168,,,1,10,34,,421,72.96,10,5,4,0,2,3,0,3,0,0,0,0.04,0,0,0,0,0,0,0,0,0,0,0,0
Co-10.Ni-5.Al-4.Cr-2.Ti-3.Ta-3.V-0.04B,Co-10Ni-5Al-4Cr-3Ta-3V-2Ti-0.04B,"Reyes Tirado, F. L., Taylor, S. & Dunand, D. C. Effect of Al, Ti and Cr additions on the ?-?’ microstructure of W-free Co-Ta-V-Based superalloys. Acta Mater. 172, 44–54 (2019).",407,0.0000175,571.4285714,2.756961951,850,421-1,1200,48,850,168,,,1,10,34,,421,72.96,10,5,4,0,2,3,0,3,0,0,0,0.04,0,0,0,0,0,0,0,0,0,0,0,0
Co-10.Ni-5.Al-4.Cr-2.Ti-3.Ta-3.V-0.04B,Co-10Ni-5Al-4Cr-3Ta-3V-2Ti-0.04B,"Reyes Tirado, F. L., Taylor, S. & Dunand, D. C. Effect of Al, Ti and Cr additions on the ?-?’ microstructure of W-free Co-Ta-V-Based superalloys. Acta Mater. 172, 44–54 (2019).",460,0.0000546,183.1501832,2.262807357,850,421-1,1200,48,850,168,,,1,10,34,,421,72.96,10,5,4,0,2,3,0,3,0,0,0,0.04,0,0,0,0,0,0,0,0,0,0,0,0
Co-10.7Al-8.2W-1.6Ti-1.2Ta,TaTi,"Rhein, R. K. Thermodynamics and Creep Behavior of L1 2-containing Co-base Superalloys. (2019).",248,0.0000001,100000,5,982,428-2,1340,48,1000,24,,,-1,1,70,"reported 1E7 on page 78, but I put 1E-7, assuming typo, Vf= maaaaybe = 70",428,78.3,0,10.7,0,8.2,1.6,1.2,0,0,0,0,0,0,0,0,0,0,0,0,0,0,0,0,0,0
Co-7.8Al-4.5Cr-7.8W-2.Ta,CrTa,"Titus, M. S. et al. High resolution energy dispersive spectroscopy mapping of planar defects in L12-containing Co-base superalloys. Acta Mater. 89, 423–437 (2015).",310,0.000000014,714285.7143,5.853871964,900,499-1,1300,6,900,150,,,-1,1,43,"tensile, single crystal",499,77.9,0,7.8,4.5,7.8,0,2,0,0,0,0,0,0,0,0,0,0,0,0,0,0,0,0,0,0
Co-7.8Al-4.5Cr-7.8W-2.Ta,CrTa,"Titus, M. S., Suzuki, A. & Pollock, T. M. High Temperature Creep of New L1 2-containing Cobalt-base Superalloys. (2012).",275,0.000000004,2500000,6.397940009,900,499-1,1300,6,900,150,,,-1,1,43,,499,77.9,0,7.8,4.5,7.8,0,2,0,0,0,0,0,0,0,0,0,0,0,0,0,0,0,0,0,0
Co-9.Al-10.W-2.Ta,Tanaka alloy 2,"Tanaka, K., Ooshima, M., Tsuno, N., Sato, A. & Inui, H. Creep deformation of single crystals of new Co-Al-W-based alloys with fcc/L1 2 two-phase microstructures. Philos. Mag. 92, 4011–4027 (2012).",137,1.14E-08,877192.9825,5.943095149,1000,507-1,1250,4,1000,96,,,-1,1,85,"tensile, single crystal",170,79,0,9,0,10,0,2,0,0,0,0,0,0,0,0,0,0,0,0,0,0,0,0,0,0
Co-9.Al-8.W-2.Ta,Tanaka alloy 3,"Tanaka, K., Ooshima, M., Tsuno, N., Sato, A. & Inui, H. Creep deformation of single crystals of new Co-Al-W-based alloys with fcc/L1 2 two-phase microstructures. Philos. Mag. 92, 4011–4027 (2012).",137,2.26E-08,442477.8761,5.645891561,1000,508-1,1250,4,1000,96,,,-1,1,50,"tensile, single crystal",174,81,0,9,0,8,0,2,0,0,0,0,0,0,0,0,0,0,0,0,0,0,0,0,0,0
Co-20.Ni-9.Al-7.W-2.Ta,Tanaka alloy 4,"Tanaka, K., Ooshima, M., Tsuno, N., Sato, A. & Inui, H. Creep deformation of single crystals of new Co-Al-W-based alloys with fcc/L1 2 two-phase microstructures. Philos. Mag. 92, 4011–4027 (2012).",137,2.92E-08,342465.7534,5.534617149,1000,509-1,1250,4,1000,96,,,-1,1,43,"tensile, single crystal",509,62,20,9,0,7,0,2,0,0,0,0,0,0,0,0,0,0,0,0,0,0,0,0,0,0
Co-38.Ni-9.3Al-6.4Cr-6.9W-1.4Ta,CoNi-C-2,"Titus, M. S. et al. High resolution energy dispersive spectroscopy mapping of planar defects in L12-containing Co-base superalloys. Acta Mater. 89, 423–437 (2015).",275,0.00000001,1000000,6,900,522-1,1230,12,950,100,,,-1,1,70,"tensile, single crystal, Vf might = 70",522,38,38,9.3,6.4,6.9,0,1.4,0,0,0,0,0,0,0,0,0,0,0,0,0,0,0,0,0,0
Co-38.Ni-11.2Al-6.5W-2.8Ta,CoNi-C,"Titus, M. S., Eggeler, Y. M., Suzuki, A. & Pollock, T. M. Creep-induced planar defects in L12-containing Co- and CoNi-base single-crystal superalloys. Acta Mater. 82, 530–539 (2015)",275,0.00000001,1000000,6,900,528-1,1215,12,1000,100,,,-1,1,50,"tensile, single crystal",528,41.5,38,11.2,0,6.5,0,2.8,0,0,0,0,0,0,0,0,0,0,0,0,0,0,0,0,0,0
Co-38.Ni-9.3Al-6.3Cr-6.9W-1.4Ta,CoNi-C,"Titus, M. S., Suzuki, A. & Pollock, T. M. Creep and directional coarsening in single crystals of new ?-?? Cobalt-base alloys. Scr. Mater. 66, 574–577 (2012).",310,0.000000052,192307.6923,5.283996656,900,532-1,1215,12,950,120,,,-1,1,50,"2 papers from same author use same name for different alloys, did not specify aging time",532,38.1,38,9.3,6.3,6.9,0,1.4,0,0,0,0,0,0,0,0,0,0,0,0,0,0,0,0,0,0
Co-29.2Ni-9.8Al-6.3Cr-6.3W-2.4Ta,CoNi-A+,"Titus, M. S., Suzuki, A. & Pollock, T. M. Creep and directional coarsening in single crystals of new ?-?? Cobalt-base alloys. Scr. Mater. 66, 574–577 (2012).",246,4.77E-10,20964360.59,7.321481621,900,530-1,1215,12,950,120,,,-1,1,50,,530,46,29.2,9.8,6.3,6.3,0,2.4,0,0,0,0,0,0,0,0,0,0,0,0,0,0,0,0,0,0
Co-28.2Ni-8.8Al-10.1Cr-6.3W-2.1Ta,CoNi-B,"Titus, M. S., Suzuki, A. & Pollock, T. M. Creep and directional coarsening in single crystals of new ?-?? Cobalt-base alloys. Scr. Mater. 66, 574–577 (2012).",246,2.38E-09,4201680.672,6.623423043,900,531-1,1215,12,950,120,,,-1,1,50,,531,44.5,28.2,8.8,10.1,6.3,0,2.1,0,0,0,0,0,0,0,0,0,0,0,0,0,0,0,0,0,0
Co-30.7Ni-9.6Al-6.2Cr-4.8W-1.9Ta-2.Mo,CoNi-D,"Titus, M. S., Suzuki, A. & Pollock, T. M. Creep and directional coarsening in single crystals of new ?-?? Cobalt-base alloys. Scr. Mater. 66, 574–577 (2012).",275,9.72E-09,1028806.584,6.012333735,900,533-1,1215,12,950,120,,,-1,1,50,,533,44.8,30.7,9.6,6.2,4.8,0,1.9,0,0,2,0,0,0,0,0,0,0,0,0,0,0,0,0,0,0
Co-15.Cr-11.Ti,CTC-1,"Zenk, C. H. et al. The Effect of Alloying on the Thermophysical and Mechanical Properties of Co–Ti–Cr-Based Superalloys. in 909–919 (2020). doi:10.1007/978-3-030-51834-9_89.",250,4.57E-08,218914.1856,5.340273905,850,644-1,1150,100,900,100,,,1,10,60,,644,74,0,0,15,0,11,0,0,0,0,0,0,0,0,0,0,0,0,0,0,0,0,0,0,0
Co-15.Cr-11.Ti,CTC-1,"Zenk, C. H. et al. The Effect of Alloying on the Thermophysical and Mechanical Properties of Co–Ti–Cr-Based Superalloys. in 909–919 (2020). doi:10.1007/978-3-030-51834-9_89.",300,1.33E-07,75392.0386,4.877325487,850,644-1,1150,100,900,100,,,1,10,60,,644,74,0,0,15,0,11,0,0,0,0,0,0,0,0,0,0,0,0,0,0,0,0,0,0,0
Co-15.Cr-11.Ti,CTC-1,"Zenk, C. H. et al. The Effect of Alloying on the Thermophysical and Mechanical Properties of Co–Ti–Cr-Based Superalloys. in 909–919 (2020). doi:10.1007/978-3-030-51834-9_89.",350,3.56E-07,28123.85747,4.449074888,850,644-1,1150,100,900,100,,,1,10,60,,644,74,0,0,15,0,11,0,0,0,0,0,0,0,0,0,0,0,0,0,0,0,0,0,0,0
Co-15.Cr-11.Ti,CTC-1,"Zenk, C. H. et al. The Effect of Alloying on the Thermophysical and Mechanical Properties of Co–Ti–Cr-Based Superalloys. in 909–919 (2020). doi:10.1007/978-3-030-51834-9_89.",389,1.01E-06,9947.279419,3.997704317,850,644-1,1150,100,900,100,,,1,10,60,,644,74,0,0,15,0,11,0,0,0,0,0,0,0,0,0,0,0,0,0,0,0,0,0,0,0
Co-15.Cr-11.Ti,CTC-1,"Zenk, C. H. et al. The Effect of Alloying on the Thermophysical and Mechanical Properties of Co–Ti–Cr-Based Superalloys. in 909–919 (2020). doi:10.1007/978-3-030-51834-9_89.",513,9.95E-06,1005.348454,3.002316614,850,644-1,1150,100,900,100,,,1,10,60,,644,74,0,0,15,0,11,0,0,0,0,0,0,0,0,0,0,0,0,0,0,0,0,0,0,0
Co-15.Cr-11.Ti,CTC-1,"Zenk, C. H. et al. The Effect of Alloying on the Thermophysical and Mechanical Properties of Co–Ti–Cr-Based Superalloys. in 909–919 (2020). doi:10.1007/978-3-030-51834-9_89.",635,0.000095826,104.3558116,2.01851664,850,644-1,1150,100,900,100,,,1,10,60,,644,74,0,0,15,0,11,0,0,0,0,0,0,0,0,0,0,0,0,0,0,0,0,0,0,0
Co-15.Cr-11.Ti,CTC-1,"Zenk, C. H. et al. The Effect of Alloying on the Thermophysical and Mechanical Properties of Co–Ti–Cr-Based Superalloys. in 909–919 (2020). doi:10.1007/978-3-030-51834-9_89.",753,0.0009737,10.27010373,1.01157483,850,644-1,1150,100,900,100,,,1,10,60,,644,74,0,0,15,0,11,0,0,0,0,0,0,0,0,0,0,0,0,0,0,0,0,0,0,0
Co-37.5Ni-9.Al-8.Cr-9.W-0.04B,NC50,"Zenk, C. H. et al. Intermediate Co/Ni-base model superalloys - Thermophysical properties, creep and oxidation. Scr. Mater. 112, 83–86 (2016).",250,1.60E-07,62695.92476,4.797239313,900,645-1,1250,24,900,100,,,1,10,57,,645,36.46,37.5,9,8,9,0,0,0,0,0,0,0,0.04,0,0,0,0,0,0,0,0,0,0,0,0
Co-37.5Ni-9.Al-8.Cr-9.W-0.04B,NC50,"Zenk, C. H. et al. Intermediate Co/Ni-base model superalloys - Thermophysical properties, creep and oxidation. Scr. Mater. 112, 83–86 (2016).",300,0.000000679,14727.5405,4.168130226,900,645-1,1250,24,900,100,,,1,10,57,,645,36.46,37.5,9,8,9,0,0,0,0,0,0,0,0.04,0,0,0,0,0,0,0,0,0,0,0,0
Co-37.5Ni-9.Al-8.Cr-9.W-0.04B,NC50,"Zenk, C. H. et al. Intermediate Co/Ni-base model superalloys - Thermophysical properties, creep and oxidation. Scr. Mater. 112, 83–86 (2016).",350,0.00000269,3717.472119,3.57024772,900,645-1,1250,24,900,100,,,1,10,57,,645,36.46,37.5,9,8,9,0,0,0,0,0,0,0,0.04,0,0,0,0,0,0,0,0,0,0,0,0
Co-18.8Ni-9.Al-8.Cr-9.W-0.04B,NC75,"Zenk, C. H. et al. Intermediate Co/Ni-base model superalloys - Thermophysical properties, creep and oxidation. Scr. Mater. 112, 83–86 (2016).",250,0.00000039,25641.02564,4.408935393,900,646-1,1250,24,900,100,,,1,10,71,,646,55.16,18.8,9,8,9,0,0,0,0,0,0,0,0.04,0,0,0,0,0,0,0,0,0,0,0,0
Co-18.8Ni-9.Al-8.Cr-9.W-0.04B,NC75,"Zenk, C. H. et al. Intermediate Co/Ni-base model superalloys - Thermophysical properties, creep and oxidation. Scr. Mater. 112, 83–86 (2016).",300,0.00000227,4405.286344,3.643974143,900,646-1,1250,24,900,100,,,1,10,71,,646,55.16,18.8,9,8,9,0,0,0,0,0,0,0,0.04,0,0,0,0,0,0,0,0,0,0,0,0
Co-18.8Ni-9.Al-8.Cr-9.W-0.04B,NC75,"Zenk, C. H. et al. Intermediate Co/Ni-base model superalloys - Thermophysical properties, creep and oxidation. Scr. Mater. 112, 83–86 (2016).",350,0.00000798,1253.132832,3.097997109,900,646-1,1250,24,900,100,,,1,10,71,,646,55.16,18.8,9,8,9,0,0,0,0,0,0,0,0.04,0,0,0,0,0,0,0,0,0,0,0,0
Co-9.Al-8.Cr-9.W-0.04B,NC100,"Zenk, C. H. et al. Intermediate Co/Ni-base model superalloys - Thermophysical properties, creep and oxidation. Scr. Mater. 112, 83–86 (2016).",250,0.00000343,2915.451895,3.46470588,900,647-1,1250,24,900,100,,,1,10,15,also beta and mu,647,73.96,0,9,8,9,0,0,0,0,0,0,0,0.04,0,0,0,0,0,0,0,0,0,0,0,0
Co-9.Al-8.Cr-9.W-0.04B,NC100,"Zenk, C. H. et al. Intermediate Co/Ni-base model superalloys - Thermophysical properties, creep and oxidation. Scr. Mater. 112, 83–86 (2016).",300,0.00000968,1033.057851,3.014124643,900,647-1,1250,24,900,100,,,1,10,15,also beta and mu,647,73.96,0,9,8,9,0,0,0,0,0,0,0,0.04,0,0,0,0,0,0,0,0,0,0,0,0
Co-41.5Ni-9.6Al-7.4W-0.04B,ERBO-NC50_0Cr,"Zenk, C. H. et al. The role of the base element in ? strengthened cobalt/nickel-base superalloys. Proc. Int. Symp. Superalloys 2016-Janua, 971–980 (2016).",250,0.00000178,5617.977528,3.749579998,900,648-1,1250,24,900,100,,,1,10,56,,648,41.48,41.5,9.6,0,7.38,0,0,0,0,0,0,0,0.04,0,0,0,0,0,0,0,0,0,0,0,0
Co-20.8Ni-9.2Al-7.4W-0.04B,ERBO-NC75_0Cr,"Zenk, C. H. et al. The role of the base element in ? strengthened cobalt/nickel-base superalloys. Proc. Int. Symp. Superalloys 2016-Janua, 971–980 (2016).",250,0.000000265,37735.84906,4.576754126,900,649-1,1250,24,900,100,,,1,10,49,,649,62.6,20.75,9.2,0,7.41,0,0,0,0,0,0,0,0.04,0,0,0,0,0,0,0,0,0,0,0,0
Co-9.4Al-7.5W-0.04B,ERBO-NC100_0Cr,"Zenk, C. H. et al. The role of the base element in ? strengthened cobalt/nickel-base superalloys. Proc. Int. Symp. Superalloys 2016-Janua, 971–980 (2016).",250,0.000000585,17094.01709,4.232844134,900,650-1,1250,24,900,100,,,1,10,33,,650,83.03,0,9.4,0,7.53,0,0,0,0,0,0,0,0.04,0,0,0,0,0,0,0,0,0,0,0,0
Co-37.5Ni-9.Al-8.Cr-7.3W-0.04B,ERBO-NC50_8Cr,"Zenk, C. H. et al. The role of the base element in ? strengthened cobalt/nickel-base superalloys. Proc. Int. Symp. Superalloys 2016-Janua, 971–980 (2016).",250,0.000000192,52083.33333,4.716698771,900,651-1,1250,24,900,100,,,1,10,49,,651,38.16,37.5,9,8,7.3,0,0,0,0,0,0,0,0.04,0,0,0,0,0,0,0,0,0,0,0,0
Co-18.8Ni-9.2Al-8.Cr-7.6W-0.04B,ERBO-NC75_8Cr,"Zenk, C. H. et al. The role of the base element in ? strengthened cobalt/nickel-base superalloys. Proc. Int. Symp. Superalloys 2016-Janua, 971–980 (2016).",250,0.000000326,30674.84663,4.4867824,900,652-1,1250,24,900,100,,,1,10,50,,652,56.41,18.75,9.2,8,7.6,0,0,0,0,0,0,0,0.04,0,0,0,0,0,0,0,0,0,0,0,0
Co-8.7Al-8.Cr-7.9W-0.04B,ERBO-NC100_8Cr,"Zenk, C. H. et al. The role of the base element in ? strengthened cobalt/nickel-base superalloys. Proc. Int. Symp. Superalloys 2016-Janua, 971–980 (2016).",250,0.00000183,5464.480874,3.73754891,900,653-1,1250,24,900,100,,,1,10,47,,653,75.36,0,8.7,8,7.9,0,0,0,0,0,0,0,0.04,0,0,0,0,0,0,0,0,0,0,0,0
Co-12.6Ti,WG_B,"Zenk, C. H., Neumeier, S., Stone, H. J. & Göken, M. Mechanical properties and lattice misfit of ?/?’ strengthened Co-base superalloys in the Co-W-Al-Ti quaternary system. Intermetallics 55, 28–39 (2014).",300,0.00000473,2114.164905,3.325138859,850,654-1,1130,100,900,100,,,1,10,47,,654,87.4,0,0,0,0,12.6,0,0,0,0,0,0,0,0,0,0,0,0,0,0,0,0,0,0,0
Co-12.6Ti,WG_B,"Zenk, C. H., Neumeier, S., Stone, H. J. & Göken, M. Mechanical properties and lattice misfit of ?/?’ strengthened Co-base superalloys in the Co-W-Al-Ti quaternary system. Intermetallics 55, 28–39 (2014).",500,0.000000141,70921.98582,4.850780887,750,654-1,1130,100,900,100,,,1,10,47,,654,87.4,0,0,0,0,12.6,0,0,0,0,0,0,0,0,0,0,0,0,0,0,0,0,0,0,0
